Repository: zakhovalkopavel/thermal-software

# Thermal Software v2.0

Enterprise-grade thermal engineering software — NestJS backend, React frontend, Python tools.

---

## 🏗️ Architecture

```
thermal-software/
├── backend/        ← NestJS API  (refractory + thermodynamics modules)
├── frontend/       ← React SPA   (skeleton — in progress)
├── python/         ← Python tools (NASA thermo parser + OCR pipeline)
├── shared/         ← Shared types / constants
├── docs/           ← All documentation
└── legacy/         ← 📦 Archival reference ONLY — NOT a running service
```

## 🚀 Quick Start

### First time

```bash

# 2. Generate secure secrets (JWT + DB password)
make setup-secrets

# 3. Start all 6 services
make up

# 4. Verify
docker compose ps
```

After changing OCR/Modal keys in `.env`, run `make sync-vendor-env`. To pull newer
vendor libs: `make update-submodules`. Full notes: [SETUP.md](SETUP.md),
[docs/SHARED_LIBRARIES_SUBMODULES.md](docs/SHARED_LIBRARIES_SUBMODULES.md).

### Every other time

```bash
make up
```

### Access points

| URL                              | What                          |
|----------------------------------|-------------------------------|
| `http://localhost`               | Frontend ⚠️ skeleton WIP      |
| `http://localhost/api/v1`        | Backend REST API              |
| `http://localhost/api/docs`      | Swagger / OpenAPI UI          |
| `http://localhost/api/v1/health` | Health check                  |

---

## 📊 Current Status — May 2026

| Component                    | Status                  | Detail                                              |
|------------------------------|-------------------------|-----------------------------------------------------|
| **Backend — Refractory**     | 🚧 In Progress          | 10 services scaffolded (blend-optimizer, glass-viscosity, packing, participation, phase-equilibrium, psd-calculator, refractoriness, shrinkage, thermal-performance, water-demand) |
| **Backend — Thermodynamics** | 🚧 In Progress          | 8 services scaffolded (aerodynamics, diffusion, dimensionless-calculation, dimensionless-numbers, fluid-property, gas-properties, radiation, transport) |
| **Frontend**                 | 🚧 Skeleton only        | React 19 + Vite 7 + MUI 7 — no pages yet           |
| **Python tools**             | ✅ Active               | NASA-7/9 coefficient parser + OCR extraction pipeline |
| **Database (postgres/redis)**| ✅ Ready                | Health-checked, persistent volumes                  |
| **Docker / nginx infra**     | ✅ Complete             | Hot reload, volume mounts, reverse proxy            |
| **Legacy system**            | 📦 Archival only        | On disk — no Docker service, not running            |

**→ Full implementation roadmap:** [`docs/migration/ROADMAP.md`](docs/migration/ROADMAP.md)  
**→ Detailed progress:** [`docs/migration/IMPLEMENTATION_STATUS.md`](docs/migration/IMPLEMENTATION_STATUS.md)

---

## 📚 Documentation & Standards

### Code Standards (read before writing any code)
- ⭐ **[docs/NAMING_CONVENTIONS.md](docs/NAMING_CONVENTIONS.md)** — File, class, variable, constant naming
- ⭐ **[docs/CONVENTIONS.md](docs/CONVENTIONS.md)** — Mandatory context linking all standards
- 📐 **[docs/CODE_QUALITY_STANDARDS.md](docs/CODE_QUALITY_STANDARDS.md)** — SRP, DTOs, no hardcoded values
- 🔢 **[docs/NUMERICAL_METHODS_CONVENTION.md](docs/NUMERICAL_METHODS_CONVENTION.md)** — Approved numerical wrappers

### Architecture & Interfaces
- 🏗️ **[docs/INTERFACES_IMPLEMENTATION_INDEX.md](docs/INTERFACES_IMPLEMENTATION_INDEX.md)** — All 97+ TypeScript interfaces
- 🔌 **[backend/src/modules/refractory/interfaces/README.md](backend/src/modules/refractory/interfaces/README.md)** — Refractory interface quick reference

### Algorithms & Calculations
- 📐 **[docs/algorithms/README.md](docs/algorithms/README.md)** — Index of all documented algorithms
  - Refractory: Blend Optimizer, PSD, Packing, Shrinkage, Phase Equilibrium, Refractoriness, Glass Viscosity, Mineral Phase, Component Effects
  - Thermodynamics: NASA-7/9, Sutherland, Eucken, Chapman-Enskog, dimensionless numbers, Nusselt correlations, radiation

#### Numeric Methods (`numeric.controller.ts` → `/api/v1/numeric`)

| Endpoint | Description |
|----------|-------------|
| `POST /numeric/brentq` | Brent root-finding method |
| `POST /numeric/nelder-mead` | Nelder-Mead optimiser (named-variable API) |
| `POST /numeric/regression/linear` | Linear regression |
| `POST /numeric/regression/polynomial` | Polynomial regression (ascending coefficients) |
| `POST /numeric/regression/exponential` | Exponential regression |
| `POST /numeric/regression/power` | Power-law regression |
| `POST /numeric/regression/levenberg-marquardt` | Non-linear least-squares fitting |

All numeric endpoints are stateless pure-math wrappers. Response shapes defined in [`docs/api/THERMODYNAMICS_API_SPEC.md §8`](docs/api/THERMODYNAMICS_API_SPEC.md).

---

# Specific file
docker compose exec backend npm run test -- psd-calculator.service.spec

File: json/metal/1000h_strength.json
{
  "source": "ASM Handbook (2005), Volume 1: Properties and Selection: Irons, Steels, and High-Performance Alloys",
  "table_title": "Table 7 1000-h rupture strengths of wrought nickel-, cobalt-, and iron-base superalloys",
  "units": {
    "rupture_strength_1000h": "MPa"
  },
  "data": [
    {
      "alloy": "Astroloy",
      "group": "Nickel base",
      "form": "Bar",
      "rupture_strength_1000h": { "650": 770, "760": 425, "870": 170, "980": 55 }
    },
    {
      "alloy": "Cabot 214",
      "group": "Nickel base",
      "rupture_strength_1000h": { "870": 30, "980": 15 }
    },
    {
      "alloy": "D-979",
      "group": "Nickel base",
      "form": "Bar",
      "rupture_strength_1000h": { "650": 515, "760": 250, "870": 70 }
    },
    {
      "alloy": "Hastelloy S",
      "group": "Nickel base",
      "form": "Bar",
      "rupture_strength_1000h": { "760": 90, "870": 25 }
    },
    {
      "alloy": "Hastelloy X",
      "group": "Nickel base",
      "form": "Sheet",
      "rupture_strength_1000h": { "650": 215, "760": 105, "870": 40, "980": 15 }
    },
    {
      "alloy": "Haynes 230",
      "group": "Nickel base",
      "rupture_strength_1000h": { "760": 125, "870": 18, "980": 15 }
    },
    {
      "alloy": "Inconel 587",
      "group": "Nickel base",
      "form": "Bar",
      "rupture_strength_1000h": { "760": 285 }
    },
    {
      "alloy": "Inconel 597",
      "group": "Nickel base",
      "form": "Bar",
      "rupture_strength_1000h": { "760": 340 }
    },
    {
      "alloy": "Inconel 600",
      "group": "Nickel base",
      "form": "Bar",
      "rupture_strength_1000h": { "870": 30, "980": 15 }
    },
    {
      "alloy": "Inconel 601",
      "group": "Nickel base",
      "form": "Sheet",
      "rupture_strength_1000h": { "650": 195, "760": 60, "870": 30, "980": 15 }
    },
    {
      "alloy": "Inconel 617",
      "group": "Nickel base",
      "form": "Bar",
      "rupture_strength_1000h": { "650": 360, "760": 165, "870": 60, "980": 30 }
    },
    {
      "alloy": "Inconel 617",
      "group": "Nickel base",
      "form": "Sheet",
      "rupture_strength_1000h": { "760": 160, "870": 60, "980": 30 }
    },
    {
      "alloy": "Inconel 625",
      "group": "Nickel base",
      "form": "Bar",
      "rupture_strength_1000h": { "650": 370, "760": 160, "870": 50, "980": 20 }
    },
    {
      "alloy": "Inconel 706",
      "group": "Nickel base",
      "form": "Bar",
      "rupture_strength_1000h": { "650": 580 }
    },
    {
      "alloy": "Inconel 718",
      "group": "Nickel base",
      "form": "Bar",
      "rupture_strength_1000h": { "650": 595, "760": 195 }
    },
    {
      "alloy": "Inconel 718 Direct Age",
      "group": "Nickel base",
      "form": "Bar",
      "rupture_strength_1000h": { "650": 405 }
    },
    {
      "alloy": "Inconel 718 Super",
      "group": "Nickel base",
      "form": "Bar",
      "rupture_strength_1000h": { "650": 600 }
    },
    {
      "alloy": "Inconel X750",
      "group": "Nickel base",
      "form": "Bar",
      "rupture_strength_1000h": { "650": 470, "870": 50 }
    },
    {
      "alloy": "M-252",
      "group": "Nickel base",
      "form": "Bar",
      "rupture_strength_1000h": { "650": 565, "760": 270, "870": 95 }
    },
    {
      "alloy": "Nimonic 75",
      "group": "Nickel base",
      "form": "Bar",
      "rupture_strength_1000h": { "650": 170, "760": 50, "870": 5 }
    },
    {
      "alloy": "Nimonic 80A",
      "group": "Nickel base",
      "form": "Bar",
      "rupture_strength_1000h": { "650": 420, "760": 160 }
    },
    {
      "alloy": "Nimonic 90",
      "group": "Nickel base",
      "form": "Bar",
      "rupture_strength_1000h": { "650": 455, "760": 205, "870": 60 }
    },
    {
      "alloy": "Nimonic 105",
      "group": "Nickel base",
      "form": "Bar",
      "rupture_strength_1000h": { "760": 330, "870": 130, "980": 30 }
    },
    {
      "alloy": "Nimonic 115",
      "group": "Nickel base",
      "form": "Bar",
      "rupture_strength_1000h": { "760": 420, "870": 185, "980": 70 }
    },
    {
      "alloy": "Nimonic 942",
      "group": "Nickel base",
      "form": "Bar",
      "rupture_strength_1000h": { "650": 520, "760": 270 }
    },
    {
      "alloy": "Nimonic PE.11",
      "group": "Nickel base",
      "form": "Bar",
      "rupture_strength_1000h": { "650": 335, "760": 145 }
    },
    {
      "alloy": "Nimonic PE.16",
      "group": "Nickel base",
      "form": "Bar",
      "rupture_strength_1000h": { "650": 345, "760": 150 }
    },
    {
      "alloy": "Nimonic PK.33",
      "group": "Nickel base",
      "form": "Sheet",
      "rupture_strength_1000h": { "650": 655, "760": 310, "870": 90 }
    },
    {
      "alloy": "Pyromet 860",
      "group": "Nickel base",
      "form": "Bar",
      "rupture_strength_1000h": { "650": 545, "760": 250 }
    },
    {
      "alloy": "René 41",
      "group": "Nickel base",
      "form": "Bar",
      "rupture_strength_1000h": { "650": 705, "760": 345, "870": 115 }
    },
    {
      "alloy": "René 95",
      "group": "Nickel base",
      "form": "Bar",
      "rupture_strength_1000h": { "650": 860 }
    },
    {
      "alloy": "Udimet 400",
      "group": "Nickel base",
      "form": "Bar",
      "rupture_strength_1000h": { "650": 600, "760": 305, "870": 110 }
    },
    {
      "alloy": "Udimet 500",
      "group": "Nickel base",
      "form": "Bar",
      "rupture_strength_1000h": { "650": 760, "760": 325, "870": 125 }
    },
    {
      "alloy": "Udimet 520",
      "group": "Nickel base",
      "form": "Bar",
      "rupture_strength_1000h": { "650": 585, "760": 345, "870": 150 }
    },
    {
      "alloy": "Udimet 700",
      "group": "Nickel base",
      "form": "Bar",
      "rupture_strength_1000h": { "650": 705, "760": 425, "870": 200, "980": 55 }
    },
    {
      "alloy": "Udimet 710",
      "group": "Nickel base",
      "form": "Bar",
      "rupture_strength_1000h": { "650": 870, "760": 460, "870": 200, "980": 70 }
    },
    {
      "alloy": "Udimet 720",
      "group": "Nickel base",
      "form": "Bar",
      "rupture_strength_1000h": { "650": 670 }
    },
    {
      "alloy": "Unitemp AF2-1DA6",
      "group": "Nickel base",
      "form": "Bar",
      "rupture_strength_1000h": { "650": 885, "760": 360 }
    },
    {
      "alloy": "Waspaloy",
      "group": "Nickel base",
      "form": "Bar",
      "rupture_strength_1000h": { "650": 615, "760": 290, "870": 110 }
    },
    {
      "alloy": "A-286",
      "group": "Iron base",
      "form": "Bar",
      "rupture_strength_1000h": { "650": 315, "760": 105 }
    },
    {
      "alloy": "Alloy 901",
      "group": "Iron base",
      "form": "Sheet",
      "rupture_strength_1000h": { "650": 525, "760": 205 }
    },
    {
      "alloy": "Discaloy",
      "group": "Iron base",
      "form": "Bar",
      "rupture_strength_1000h": { "650": 275, "760": 60 }
    },
    {
      "alloy": "Haynes 556",
      "group": "Iron base",
      "form": "Sheet",
      "rupture_strength_1000h": { "650": 275, "760": 125, "870": 55, "980": 20 }
    },
    {
      "alloy": "Incoloy 800",
      "group": "Iron base",
      "form": "Bar",
      "rupture_strength_1000h": { "650": 165, "760": 66, "870": 30, "980": 13 }
    },
    {
      "alloy": "Incoloy 802",
      "group": "Iron base",
      "form": "Bar",
      "rupture_strength_1000h": { "650": 170, "760": 110, "870": 69, "980": 24 }
    },
    {
      "alloy": "Incoloy 807",
      "group": "Iron base",
      "form": "Bar",
      "rupture_strength_1000h": { "760": 105, "870": 43, "980": 19 }
    },
    {
      "alloy": "Incoloy 903",
      "group": "Iron base",
      "form": "Bar",
      "rupture_strength_1000h": { "650": 510 }
    },
    {
      "alloy": "Incoloy 909",
      "group": "Iron base",
      "form": "Bar",
      "rupture_strength_1000h": { "650": 345 }
    },
    {
      "alloy": "N-155",
      "group": "Iron base",
      "form": "Bar",
      "rupture_strength_1000h": { "650": 295, "760": 140, "870": 70, "980": 20 }
    },
    {
      "alloy": "V-57",
      "group": "Iron base",
      "form": "Bar",
      "rupture_strength_1000h": { "650": 485 }
    },
    {
      "alloy": "Haynes 188",
      "group": "Cobalt base",
      "form": "Sheet",
      "rupture_strength_1000h": { "760": 165, "870": 70, "980": 30 }
    },
    {
      "alloy": "L-605",
      "group": "Cobalt base",
      "form": "Sheet",
      "rupture_strength_1000h": { "650": 270, "760": 165, "870": 75, "980": 30 }
    },
    {
      "alloy": "MAR-M 918",
      "group": "Cobalt base",
      "form": "Sheet",
      "rupture_strength_1000h": { "760": 60, "870": 20, "980": 5 }
    },
    {
      "alloy": "Haynes 150",
      "group": "Cobalt base",
      "rupture_strength_1000h": { "815": 40 }
    }
  ]
}
