Repository: zakhovalkopavel/thermal-software

# Thermal Software v2.0

Enterprise-grade thermal engineering software — NestJS backend, React frontend, Python tools.

---

## 🏗️ Architecture

```
thermal-software/
├── backend/        ← NestJS API  (refractory + thermodynamics modules)
├── frontend/       ← React SPA   (skeleton — in progress)
├── python/         ← Python tools (NASA thermo parser + OCR pipeline)
├── shared/         ← Shared types / constants
├── docs/           ← All documentation
└── legacy/         ← 📦 Archival reference ONLY — NOT a running service
```

## 🚀 Quick Start

### First time

```bash

# 2. Generate secure secrets (JWT + DB password)
make setup-secrets

# 3. Start all 6 services
make up

# 4. Verify
docker compose ps
```

After changing OCR/Modal keys in `.env`, run `make sync-vendor-env`. To pull newer
vendor libs: `make update-submodules`. Full notes: [SETUP.md](SETUP.md),
[docs/SHARED_LIBRARIES_SUBMODULES.md](docs/SHARED_LIBRARIES_SUBMODULES.md).

### Every other time

```bash
make up
```

### Access points

| URL                              | What                          |
|----------------------------------|-------------------------------|
| `http://localhost`               | Frontend ⚠️ skeleton WIP      |
| `http://localhost/api/v1`        | Backend REST API              |
| `http://localhost/api/docs`      | Swagger / OpenAPI UI          |
| `http://localhost/api/v1/health` | Health check                  |

---

## 📊 Current Status — May 2026

| Component                    | Status                  | Detail                                              |
|------------------------------|-------------------------|-----------------------------------------------------|
| **Backend — Refractory**     | 🚧 In Progress          | 10 services scaffolded (blend-optimizer, glass-viscosity, packing, participation, phase-equilibrium, psd-calculator, refractoriness, shrinkage, thermal-performance, water-demand) |
| **Backend — Thermodynamics** | 🚧 In Progress          | 8 services scaffolded (aerodynamics, diffusion, dimensionless-calculation, dimensionless-numbers, fluid-property, gas-properties, radiation, transport) |
| **Frontend**                 | 🚧 Skeleton only        | React 19 + Vite 7 + MUI 7 — no pages yet           |
| **Python tools**             | ✅ Active               | NASA-7/9 coefficient parser + OCR extraction pipeline |
| **Database (postgres/redis)**| ✅ Ready                | Health-checked, persistent volumes                  |
| **Docker / nginx infra**     | ✅ Complete             | Hot reload, volume mounts, reverse proxy            |
| **Legacy system**            | 📦 Archival only        | On disk — no Docker service, not running            |

**→ Full implementation roadmap:** [`docs/migration/ROADMAP.md`](docs/migration/ROADMAP.md)  
**→ Detailed progress:** [`docs/migration/IMPLEMENTATION_STATUS.md`](docs/migration/IMPLEMENTATION_STATUS.md)

---

## 📚 Documentation & Standards

### Code Standards (read before writing any code)
- ⭐ **[docs/NAMING_CONVENTIONS.md](docs/NAMING_CONVENTIONS.md)** — File, class, variable, constant naming
- ⭐ **[docs/CONVENTIONS.md](docs/CONVENTIONS.md)** — Mandatory context linking all standards
- 📐 **[docs/CODE_QUALITY_STANDARDS.md](docs/CODE_QUALITY_STANDARDS.md)** — SRP, DTOs, no hardcoded values
- 🔢 **[docs/NUMERICAL_METHODS_CONVENTION.md](docs/NUMERICAL_METHODS_CONVENTION.md)** — Approved numerical wrappers

### Architecture & Interfaces
- 🏗️ **[docs/INTERFACES_IMPLEMENTATION_INDEX.md](docs/INTERFACES_IMPLEMENTATION_INDEX.md)** — All 97+ TypeScript interfaces
- 🔌 **[backend/src/modules/refractory/interfaces/README.md](backend/src/modules/refractory/interfaces/README.md)** — Refractory interface quick reference

### Algorithms & Calculations
- 📐 **[docs/algorithms/README.md](docs/algorithms/README.md)** — Index of all documented algorithms
  - Refractory: Blend Optimizer, PSD, Packing, Shrinkage, Phase Equilibrium, Refractoriness, Glass Viscosity, Mineral Phase, Component Effects
  - Thermodynamics: NASA-7/9, Sutherland, Eucken, Chapman-Enskog, dimensionless numbers, Nusselt correlations, radiation

#### Numeric Methods (`numeric.controller.ts` → `/api/v1/numeric`)

| Endpoint | Description |
|----------|-------------|
| `POST /numeric/brentq` | Brent root-finding method |
| `POST /numeric/nelder-mead` | Nelder-Mead optimiser (named-variable API) |
| `POST /numeric/regression/linear` | Linear regression |
| `POST /numeric/regression/polynomial` | Polynomial regression (ascending coefficients) |
| `POST /numeric/regression/exponential` | Exponential regression |
| `POST /numeric/regression/power` | Power-law regression |
| `POST /numeric/regression/levenberg-marquardt` | Non-linear least-squares fitting |

All numeric endpoints are stateless pure-math wrappers. Response shapes defined in [`docs/api/THERMODYNAMICS_API_SPEC.md §8`](docs/api/THERMODYNAMICS_API_SPEC.md).

---

# Specific file
docker compose exec backend npm run test -- psd-calculator.service.spec

File: json/metal/Free-cutting (resulfurized) carbon steel.json
{
  "source": "ASM Handbook (2005), Volume 1: Properties and Selection: Irons, Steels, and High-Performance Alloys",
  "table_title": "Table 15 Free-cutting (resulfurized) carbon steel compositions",
  "table_subtitle": "Applicable to semifinished products for forging, hot-rolled and cold-finished bars, wire rods, and seamless tubing",
  "data": [
    {
      "uns_number": "G11080",
      "sae_isi_number": "1108",
      "chemical_composition_percent": {
        "C": { "min": 0.08, "max": 0.13 },
        "Mn": { "min": 0.50, "max": 0.80 },
        "P_max": { "min": 0.0, "max": 0.040 },
        "S": { "min": 0.08, "max": 0.13 }
      }
    },
    {
      "uns_number": "G11100",
      "sae_isi_number": "1110",
      "chemical_composition_percent": {
        "C": { "min": 0.08, "max": 0.13 },
        "Mn": { "min": 0.30, "max": 0.60 },
        "P_max": { "min": 0.0, "max": 0.040 },
        "S": { "min": 0.08, "max": 0.13 }
      }
    },
    {
      "uns_number": "G11170",
      "sae_isi_number": "1117",
      "chemical_composition_percent": {
        "C": { "min": 0.14, "max": 0.20 },
        "Mn": { "min": 1.00, "max": 1.30 },
        "P_max": { "min": 0.0, "max": 0.040 },
        "S": { "min": 0.08, "max": 0.13 }
      }
    },
    {
      "uns_number": "G11180",
      "sae_isi_number": "1118",
      "chemical_composition_percent": {
        "C": { "min": 0.14, "max": 0.20 },
        "Mn": { "min": 1.30, "max": 1.60 },
        "P_max": { "min": 0.0, "max": 0.040 },
        "S": { "min": 0.08, "max": 0.13 }
      }
    },
    {
      "uns_number": "G11370",
      "sae_isi_number": "1137",
      "chemical_composition_percent": {
        "C": { "min": 0.32, "max": 0.39 },
        "Mn": { "min": 1.35, "max": 1.65 },
        "P_max": { "min": 0.0, "max": 0.040 },
        "S": { "min": 0.08, "max": 0.13 }
      }
    },
    {
      "uns_number": "G11390",
      "sae_isi_number": "1139",
      "chemical_composition_percent": {
        "C": { "min": 0.35, "max": 0.43 },
        "Mn": { "min": 1.35, "max": 1.65 },
        "P_max": { "min": 0.0, "max": 0.040 },
        "S": { "min": 0.13, "max": 0.20 }
      }
    },
    {
      "uns_number": "G11400",
      "sae_isi_number": "1140",
      "chemical_composition_percent": {
        "C": { "min": 0.37, "max": 0.44 },
        "Mn": { "min": 0.70, "max": 1.00 },
        "P_max": { "min": 0.0, "max": 0.040 },
        "S": { "min": 0.08, "max": 0.13 }
      }
    },
    {
      "uns_number": "G11410",
      "sae_isi_number": "1141",
      "chemical_composition_percent": {
        "C": { "min": 0.37, "max": 0.45 },
        "Mn": { "min": 1.35, "max": 1.65 },
        "P_max": { "min": 0.0, "max": 0.040 },
        "S": { "min": 0.08, "max": 0.13 }
      }
    },
    {
      "uns_number": "G11440",
      "sae_isi_number": "1144",
      "chemical_composition_percent": {
        "C": { "min": 0.40, "max": 0.48 },
        "Mn": { "min": 1.35, "max": 1.65 },
        "P_max": { "min": 0.0, "max": 0.040 },
        "S": { "min": 0.24, "max": 0.33 }
      }
    },
    {
      "uns_number": "G11460",
      "sae_isi_number": "1146",
      "chemical_composition_percent": {
        "C": { "min": 0.42, "max": 0.49 },
        "Mn": { "min": 0.70, "max": 1.00 },
        "P_max": { "min": 0.0, "max": 0.040 },
        "S": { "min": 0.08, "max": 0.13 }
      }
    },
    {
      "uns_number": "G11510",
      "sae_isi_number": "1151",
      "chemical_composition_percent": {
        "C": { "min": 0.48, "max": 0.55 },
        "Mn": { "min": 0.70, "max": 1.00 },
        "P_max": { "min": 0.0, "max": 0.040 },
        "S": { "min": 0.08, "max": 0.13 }
      }
    }
  ]
}

File: json/metal/catbon_steel2.json
{
  "source": "ASM Handbook (2005), Volume 1: Properties and Selection: Irons, Steels, and High-Performance Alloys",
  "table_title": "Table 13 Carbon steel compositions",
  "table_subtitle": "Applicable only to structural shapes, plates, strip, sheets, and welded tubing",
  "data": [
    {
      "uns_number": "G10060",
      "sae_isi_number": "1006",
      "chemical_composition_percent": {
        "C": { "min": 0.0, "max": 0.08 },
        "Mn": { "min": 0.0, "max": 0.45 },
        "P_max": { "min": 0.0, "max": 0.040 },
        "S_max": { "min": 0.0, "max": 0.050 }
      }
    },
    {
      "uns_number": "G10080",
      "sae_isi_number": "1008",
      "chemical_composition_percent": {
        "C": { "min": 0.0, "max": 0.10 },
        "Mn": { "min": 0.0, "max": 0.50 },
        "P_max": { "min": 0.0, "max": 0.040 },
        "S_max": { "min": 0.0, "max": 0.050 }
      }
    },
    {
      "uns_number": "G10090",
      "sae_isi_number": "1009",
      "chemical_composition_percent": {
        "C": { "min": 0.0, "max": 0.15 },
        "Mn": { "min": 0.0, "max": 0.60 },
        "P_max": { "min": 0.0, "max": 0.040 },
        "S_max": { "min": 0.0, "max": 0.050 }
      }
    },
    {
      "uns_number": "G10100",
      "sae_isi_number": "1010",
      "chemical_composition_percent": {
        "C": { "min": 0.08, "max": 0.13 },
        "Mn": { "min": 0.30, "max": 0.60 },
        "P_max": { "min": 0.0, "max": 0.040 },
        "S_max": { "min": 0.0, "max": 0.050 }
      }
    },
    {
      "uns_number": "G10120",
      "sae_isi_number": "1012",
      "chemical_composition_percent": {
        "C": { "min": 0.10, "max": 0.15 },
        "Mn": { "min": 0.30, "max": 0.60 },
        "P_max": { "min": 0.0, "max": 0.040 },
        "S_max": { "min": 0.0, "max": 0.050 }
      }
    },
    {
      "uns_number": "G10150",
      "sae_isi_number": "1015",
      "chemical_composition_percent": {
        "C": { "min": 0.12, "max": 0.18 },
        "Mn": { "min": 0.30, "max": 0.60 },
        "P_max": { "min": 0.0, "max": 0.040 },
        "S_max": { "min": 0.0, "max": 0.050 }
      }
    },
    {
      "uns_number": "G10160",
      "sae_isi_number": "1016",
      "chemical_composition_percent": {
        "C": { "min": 0.12, "max": 0.18 },
        "Mn": { "min": 0.60, "max": 0.90 },
        "P_max": { "min": 0.0, "max": 0.040 },
        "S_max": { "min": 0.0, "max": 0.050 }
      }
    },
    {
      "uns_number": "G10170",
      "sae_isi_number": "1017",
      "chemical_composition_percent": {
        "C": { "min": 0.14, "max": 0.20 },
        "Mn": { "min": 0.30, "max": 0.60 },
        "P_max": { "min": 0.0, "max": 0.040 },
        "S_max": { "min": 0.0, "max": 0.050 }
      }
    },
    {
      "uns_number": "G10180",
      "sae_isi_number": "1018",
      "chemical_composition_percent": {
        "C": { "min": 0.14, "max": 0.20 },
        "Mn": { "min": 0.60, "max": 0.90 },
        "P_max": { "min": 0.0, "max": 0.040 },
        "S_max": { "min": 0.0, "max": 0.050 }
      }
    },
    {
      "uns_number": "G10190",
      "sae_isi_number": "1019",
      "chemical_composition_percent": {
        "C": { "min": 0.14, "max": 0.20 },
        "Mn": { "min": 0.70, "max": 1.00 },
        "P_max": { "min": 0.0, "max": 0.040 },
        "S_max": { "min": 0.0, "max": 0.050 }
      }
    },
    {
      "uns_number": "G10200",
      "sae_isi_number": "1020",
      "chemical_composition_percent": {
        "C": { "min": 0.17, "max": 0.23 },
        "Mn": { "min": 0.30, "max": 0.60 },
        "P_max": { "min": 0.0, "max": 0.040 },
        "S_max": { "min": 0.0, "max": 0.050 }
      }
    },
    {
      "uns_number": "G10210",
      "sae_isi_number": "1021",
      "chemical_composition_percent": {
        "C": { "min": 0.17, "max": 0.23 },
        "Mn": { "min": 0.60, "max": 0.90 },
        "P_max": { "min": 0.0, "max": 0.040 },
        "S_max": { "min": 0.0, "max": 0.050 }
      }
    },
    {
      "uns_number": "G10220",
      "sae_isi_number": "1022",
      "chemical_composition_percent": {
        "C": { "min": 0.17, "max": 0.23 },
        "Mn": { "min": 0.70, "max": 1.00 },
        "P_max": { "min": 0.0, "max": 0.040 },
        "S_max": { "min": 0.0, "max": 0.050 }
      }
    },
    {
      "uns_number": "G10230",
      "sae_isi_number": "1023",
      "chemical_composition_percent": {
        "C": { "min": 0.19, "max": 0.25 },
        "Mn": { "min": 0.30, "max": 0.60 },
        "P_max": { "min": 0.0, "max": 0.040 },
        "S_max": { "min": 0.0, "max": 0.050 }
      }
    },
    {
      "uns_number": "G10250",
      "sae_isi_number": "1025",
      "chemical_composition_percent": {
        "C": { "min": 0.22, "max": 0.28 },
        "Mn": { "min": 0.30, "max": 0.60 },
        "P_max": { "min": 0.0, "max": 0.040 },
        "S_max": { "min": 0.0, "max": 0.050 }
      }
    },
    {
      "uns_number": "G10260",
      "sae_isi_number": "1026",
      "chemical_composition_percent": {
        "C": { "min": 0.22, "max": 0.28 },
        "Mn": { "min": 0.60, "max": 0.90 },
        "P_max": { "min": 0.0, "max": 0.040 },
        "S_max": { "min": 0.0, "max": 0.050 }
      }
    },
    {
      "uns_number": "G10300",
      "sae_isi_number": "1030",
      "chemical_composition_percent": {
        "C": { "min": 0.27, "max": 0.34 },
        "Mn": { "min": 0.60, "max": 0.90 },
        "P_max": { "min": 0.0, "max": 0.040 },
        "S_max": { "min": 0.0, "max": 0.050 }
      }
    },
    {
      "uns_number": "G10330",
      "sae_isi_number": "1033",
      "chemical_composition_percent": {
        "C": { "min": 0.29, "max": 0.36 },
        "Mn": { "min": 0.70, "max": 1.00 },
        "P_max": { "min": 0.0, "max": 0.040 },
        "S_max": { "min": 0.0, "max": 0.050 }
      }
    },
    {
      "uns_number": "G10350",
      "sae_isi_number": "1035",
      "chemical_composition_percent": {
        "C": { "min": 0.31, "max": 0.38 },
        "Mn": { "min": 0.60, "max": 0.90 },
        "P_max": { "min": 0.0, "max": 0.040 },
        "S_max": { "min": 0.0, "max": 0.050 }
      }
    },
    {
      "uns_number": "G10370",
      "sae_isi_number": "1037",
      "chemical_composition_percent": {
        "C": { "min": 0.31, "max": 0.38 },
        "Mn": { "min": 0.70, "max": 1.00 },
        "P_max": { "min": 0.0, "max": 0.040 },
        "S_max": { "min": 0.0, "max": 0.050 }
      }
    },
    {
      "uns_number": "G10380",
      "sae_isi_number": "1038",
      "chemical_composition_percent": {
        "C": { "min": 0.34, "max": 0.42 },
        "Mn": { "min": 0.60, "max": 0.90 },
        "P_max": { "min": 0.0, "max": 0.040 },
        "S_max": { "min": 0.0, "max": 0.050 }
      }
    },
    {
      "uns_number": "G10390",
      "sae_isi_number": "1039",
      "chemical_composition_percent": {
        "C": { "min": 0.36, "max": 0.44 },
        "Mn": { "min": 0.70, "max": 1.00 },
        "P_max": { "min": 0.0, "max": 0.040 },
        "S_max": { "min": 0.0, "max": 0.050 }
      }
    },
    {
      "uns_number": "G10400",
      "sae_isi_number": "1040",
      "chemical_composition_percent": {
        "C": { "min": 0.36, "max": 0.44 },
        "Mn": { "min": 0.60, "max": 0.90 },
        "P_max": { "min": 0.0, "max": 0.040 },
        "S_max": { "min": 0.0, "max": 0.050 }
      }
    },
    {
      "uns_number": "G10420",
      "sae_isi_number": "1042",
      "chemical_composition_percent": {
        "C": { "min": 0.39, "max": 0.47 },
        "Mn": { "min": 0.60, "max": 0.90 },
        "P_max": { "min": 0.0, "max": 0.040 },
        "S_max": { "min": 0.0, "max": 0.050 }
      }
    },
    {
      "uns_number": "G10430",
      "sae_isi_number": "1043",
      "chemical_composition_percent": {
        "C": { "min": 0.39, "max": 0.47 },
        "Mn": { "min": 0.70, "max": 1.00 },
        "P_max": { "min": 0.0, "max": 0.040 },
        "S_max": { "min": 0.0, "max": 0.050 }
      }
    },
    {
      "uns_number": "G10450",
      "sae_isi_number": "1045",
      "chemical_composition_percent": {
        "C": { "min": 0.42, "max": 0.50 },
        "Mn": { "min": 0.60, "max": 0.90 },
        "P_max": { "min": 0.0, "max": 0.040 },
        "S_max": { "min": 0.0, "max": 0.050 }
      }
    },
    {
      "uns_number": "G10460",
      "sae_isi_number": "1046",
      "chemical_composition_percent": {
        "C": { "min": 0.42, "max": 0.50 },
        "Mn": { "min": 0.70, "max": 1.00 },
        "P_max": { "min": 0.0, "max": 0.040 },
        "S_max": { "min": 0.0, "max": 0.050 }
      }
    },
    {
      "uns_number": "G10490",
      "sae_isi_number": "1049",
      "chemical_composition_percent": {
        "C": { "min": 0.45, "max": 0.53 },
        "Mn": { "min": 0.60, "max": 0.90 },
        "P_max": { "min": 0.0, "max": 0.040 },
        "S_max": { "min": 0.0, "max": 0.050 }
      }
    },
    {
      "uns_number": "G10500",
      "sae_isi_number": "1050",
      "chemical_composition_percent": {
        "C": { "min": 0.47, "max": 0.55 },
        "Mn": { "min": 0.60, "max": 0.90 },
        "P_max": { "min": 0.0, "max": 0.040 },
        "S_max": { "min": 0.0, "max": 0.050 }
      }
    },
    {
      "uns_number": "G10550",
      "sae_isi_number": "1055",
      "chemical_composition_percent": {
        "C": { "min": 0.52, "max": 0.60 },
        "Mn": { "min": 0.60, "max": 0.90 },
        "P_max": { "min": 0.0, "max": 0.040 },
        "S_max": { "min": 0.0, "max": 0.050 }
      }
    },
    {
      "uns_number": "G10600",
      "sae_isi_number": "1060",
      "chemical_composition_percent": {
        "C": { "min": 0.55, "max": 0.66 },
        "Mn": { "min": 0.60, "max": 0.90 },
        "P_max": { "min": 0.0, "max": 0.040 },
        "S_max": { "min": 0.0, "max": 0.050 }
      }
    },
    {
      "uns_number": "G10640",
      "sae_isi_number": "1064",
      "chemical_composition_percent": {
        "C": { "min": 0.59, "max": 0.70 },
        "Mn": { "min": 0.50, "max": 0.80 },
        "P_max": { "min": 0.0, "max": 0.040 },
        "S_max": { "min": 0.0, "max": 0.050 }
      }
    },
    {
      "uns_number": "G10650",
      "sae_isi_number": "1065",
      "chemical_composition_percent": {
        "C": { "min": 0.59, "max": 0.70 },
        "Mn": { "min": 0.60, "max": 0.90 },
        "P_max": { "min": 0.0, "max": 0.040 },
        "S_max": { "min": 0.0, "max": 0.050 }
      }
    },
    {
      "uns_number": "G10700",
      "sae_isi_number": "1070",
      "chemical_composition_percent": {
        "C": { "min": 0.65, "max": 0.76 },
        "Mn": { "min": 0.60, "max": 0.90 },
        "P_max": { "min": 0.0, "max": 0.040 },
        "S_max": { "min": 0.0, "max": 0.050 }
      }
    },
    {
      "uns_number": "G10740",
      "sae_isi_number": "1074",
      "chemical_composition_percent": {
        "C": { "min": 0.69, "max": 0.80 },
        "Mn": { "min": 0.50, "max": 0.80 },
        "P_max": { "min": 0.0, "max": 0.040 },
        "S_max": { "min": 0.0, "max": 0.050 }
      }
    },
    {
      "uns_number": "G10750",
      "sae_isi_number": "1075",
      "chemical_composition_percent": {
        "C": { "min": 0.69, "max": 0.80 },
        "Mn": { "min": 0.40, "max": 0.70 },
        "P_max": { "min": 0.0, "max": 0.040 },
        "S_max": { "min": 0.0, "max": 0.050 }
      }
    },
    {
      "uns_number": "G10780",
      "sae_isi_number": "1078",
      "chemical_composition_percent": {
        "C": { "min": 0.72, "max": 0.86 },
        "Mn": { "min": 0.30, "max": 0.60 },
        "P_max": { "min": 0.0, "max": 0.040 },
        "S_max": { "min": 0.0, "max": 0.050 }
      }
    },
    {
      "uns_number": "G10800",
      "sae_isi_number": "1080",
      "chemical_composition_percent": {
        "C": { "min": 0.74, "max": 0.88 },
        "Mn": { "min": 0.60, "max": 0.90 },
        "P_max": { "min": 0.0, "max": 0.040 },
        "S_max": { "min": 0.0, "max": 0.050 }
      }
    },
    {
      "uns_number": "G10840",
      "sae_isi_number": "1084",
      "chemical_composition_percent": {
        "C": { "min": 0.80, "max": 0.94 },
        "Mn": { "min": 0.60, "max": 0.90 },
        "P_max": { "min": 0.0, "max": 0.040 },
        "S_max": { "min": 0.0, "max": 0.050 }
      }
    },
    {
      "uns_number": "G10850",
      "sae_isi_number": "1085",
      "chemical_composition_percent": {
        "C": { "min": 0.80, "max": 0.94 },
        "Mn": { "min": 0.70, "max": 1.00 },
        "P_max": { "min": 0.0, "max": 0.040 },
        "S_max": { "min": 0.0, "max": 0.050 }
      }
    },
    {
      "uns_number": "G10860",
      "sae_isi_number": "1086",
      "chemical_composition_percent": {
        "C": { "min": 0.80, "max": 0.94 },
        "Mn": { "min": 0.30, "max": 0.50 },
        "P_max": { "min": 0.0, "max": 0.040 },
        "S_max": { "min": 0.0, "max": 0.050 }
      }
    },
    {
      "uns_number": "G10900",
      "sae_isi_number": "1090",
      "chemical_composition_percent": {
        "C": { "min": 0.84, "max": 0.98 },
        "Mn": { "min": 0.60, "max": 0.90 },
        "P_max": { "min": 0.0, "max": 0.040 },
        "S_max": { "min": 0.0, "max": 0.050 }
      }
    },
    {
      "uns_number": "G10950",
      "sae_isi_number": "1095",
      "chemical_composition_percent": {
        "C": { "min": 0.90, "max": 1.04 },
        "Mn": { "min": 0.30, "max": 0.50 },
        "P_max": { "min": 0.0, "max": 0.040 },
        "S_max": { "min": 0.0, "max": 0.050 }
      }
    }
  ],
  "notes": {
    "a": "When silicon ranges or limits are required, the following ranges and limits are commonly used: up to SAE 1025 inclusive, 0.10% max, 0.10–0.25%, or 0.15–0.35%. Over SAE 1025, 0.10–0.25% or 0.15–0.35%."
  }
}

File: json/metal/heat_resistent_steel.json
{
  "source": "ASM Handbook (2005), Volume 1: Properties and Selection: Irons, Steels, and High-Performance Alloys",
  "table_title": "Table 13 & 14 Physical properties and corrosion resistance of ACI heat-resistant cast steels",
  "notes": {
    "table_13_a": "Type I and II specified per ASTM A 447",
    "table_14_a": "G, good (corrosion rate < 1.27 mm/yr); S, satisfactory (r < 2.54 mm/yr); U, unsatisfactory (r > 2.54 mm/yr)",
    "table_14_b": "Contained 2 g of sulfur/m^3",
    "table_14_c": "Contained 120 g of sulfur/m^3",
    "table_14_d": "Contained 40 g of sulfur/m^3"
  },
  "units": {
    "mean_cte": "µm/m * °C (10^-6/°C) for a temperature change from 21 °C to indicated temperature",
    "thermal_conductivity": "W/m * K",
    "corrosion_resistance_tests": "Corrosion rating at 980 °C in 100 h tests in various atmospheres"
  },
  "data": [
    {
      "alloy": "HA",
      "mean_cte": {
        "21-540": 12.8
      },
      "thermal_conductivity": {
        "100": 26.0,
        "540": 27.2
      },
      "corrosion_resistance_at_980_C": {
        "air": "U",
        "oxidizing_flue_gas_2_g_S_m3": "U",
        "reducing_flue_gas_2_g_S_m3": "U",
        "reducing_flue_gas_120_g_S_m3": "U",
        "reducing_flue_gas_constant_temp_40_g_S_m3": "U",
        "reducing_flue_gas_cooled_to_150_C_every_12_h_40_g_S_m3": "U"
      }
    },
    {
      "alloy": "HC",
      "mean_cte": {
        "21-540": 11.3,
        "21-1090": 13.9
      },
      "thermal_conductivity": {
        "100": 21.8,
        "540": 31.0,
        "1090": 41.9
      },
      "corrosion_resistance_at_980_C": {
        "air": "G",
        "oxidizing_flue_gas_2_g_S_m3": "G",
        "reducing_flue_gas_2_g_S_m3": "G",
        "reducing_flue_gas_120_g_S_m3": "S",
        "reducing_flue_gas_constant_temp_40_g_S_m3": "G",
        "reducing_flue_gas_cooled_to_150_C_every_12_h_40_g_S_m3": "G"
      }
    },
    {
      "alloy": "HD",
      "mean_cte": {
        "21-540": 13.9,
        "21-1090": 16.6
      },
      "thermal_conductivity": {
        "100": 21.8,
        "540": 31.0,
        "1090": 41.9
      },
      "corrosion_resistance_at_980_C": {
        "air": "G",
        "oxidizing_flue_gas_2_g_S_m3": "G",
        "reducing_flue_gas_2_g_S_m3": "G",
        "reducing_flue_gas_120_g_S_m3": "S",
        "reducing_flue_gas_constant_temp_40_g_S_m3": "G",
        "reducing_flue_gas_cooled_to_150_C_every_12_h_40_g_S_m3": "G"
      }
    },
    {
      "alloy": "HE",
      "mean_cte": {
        "21-540": 17.3,
        "21-1090": 20.0
      },
      "thermal_conductivity": {
        "100": 14.7,
        "540": 21.5,
        "1090": 31.5
      },
      "corrosion_resistance_at_980_C": {
        "air": "G",
        "oxidizing_flue_gas_2_g_S_m3": "G",
        "reducing_flue_gas_2_g_S_m3": "G",
        "reducing_flue_gas_constant_temp_40_g_S_m3": "G"
      }
    },
    {
      "alloy": "HF",
      "mean_cte": {
        "21-540": 17.8,
        "21-1090": 19.3
      },
      "thermal_conductivity": {
        "100": 14.4,
        "540": 21.3
      },
      "corrosion_resistance_at_980_C": {
        "air": "S",
        "oxidizing_flue_gas_2_g_S_m3": "G",
        "reducing_flue_gas_2_g_S_m3": "S",
        "reducing_flue_gas_120_g_S_m3": "U",
        "reducing_flue_gas_constant_temp_40_g_S_m3": "S",
        "reducing_flue_gas_cooled_to_150_C_every_12_h_40_g_S_m3": "S"
      }
    },
    {
      "alloy": "HH (type I / generalized)",
      "mean_cte": {
        "21-540": 17.1,
        "21-1090": 19.3
      },
      "thermal_conductivity": {
        "100": 14.2,
        "540": 20.8,
        "1090": 30.3
      },
      "corrosion_resistance_at_980_C": {
        "air": "G",
        "oxidizing_flue_gas_2_g_S_m3": "G",
        "reducing_flue_gas_2_g_S_m3": "G",
        "reducing_flue_gas_120_g_S_m3": "S",
        "reducing_flue_gas_constant_temp_40_g_S_m3": "G",
        "reducing_flue_gas_cooled_to_150_C_every_12_h_40_g_S_m3": "G"
      }
    },
    {
      "alloy": "HH (type II)",
      "mean_cte": {
        "21-540": 17.1,
        "21-1090": 19.3
      },
      "thermal_conductivity": {
        "100": 14.2,
        "540": 20.8,
        "1090": 30.3
      },
      "corrosion_resistance_at_980_C": {
        "air": "G",
        "oxidizing_flue_gas_2_g_S_m3": "G",
        "reducing_flue_gas_2_g_S_m3": "G",
        "reducing_flue_gas_120_g_S_m3": "S",
        "reducing_flue_gas_constant_temp_40_g_S_m3": "G",
        "reducing_flue_gas_cooled_to_150_C_every_12_h_40_g_S_m3": "G"
      }
    },
    {
      "alloy": "HI",
      "mean_cte": {
        "21-540": 17.8,
        "21-1090": 19.4
      },
      "thermal_conductivity": {
        "100": 14.2,
        "540": 20.8,
        "1090": 30.3
      },
      "corrosion_resistance_at_980_C": {
        "air": "G",
        "oxidizing_flue_gas_2_g_S_m3": "G",
        "reducing_flue_gas_2_g_S_m3": "G",
        "reducing_flue_gas_120_g_S_m3": "S",
        "reducing_flue_gas_constant_temp_40_g_S_m3": "G",
        "reducing_flue_gas_cooled_to_150_C_every_12_h_40_g_S_m3": "G"
      }
    },
    {
      "alloy": "HK",
      "mean_cte": {
        "21-540": 16.9,
        "21-1090": 18.7
      },
      "thermal_conductivity": {
        "100": 13.7,
        "540": 20.4,
        "1090": 32.2
      },
      "corrosion_resistance_at_980_C": {
        "air": "G",
        "oxidizing_flue_gas_2_g_S_m3": "G",
        "reducing_flue_gas_2_g_S_m3": "G",
        "reducing_flue_gas_120_g_S_m3": "U",
        "reducing_flue_gas_constant_temp_40_g_S_m3": "G",
        "reducing_flue_gas_cooled_to_150_C_every_12_h_40_g_S_m3": "G"
      }
    },
    {
      "alloy": "HL",
      "mean_cte": {
        "21-540": 16.6,
        "21-1090": 18.2
      },
      "thermal_conductivity": {
        "100": 14.2,
        "540": 21.1,
        "1090": 33.4
      },
      "corrosion_resistance_at_980_C": {
        "air": "G",
        "oxidizing_flue_gas_2_g_S_m3": "G",
        "reducing_flue_gas_2_g_S_m3": "G",
        "reducing_flue_gas_120_g_S_m3": "S",
        "reducing_flue_gas_constant_temp_40_g_S_m3": "G",
        "reducing_flue_gas_cooled_to_150_C_every_12_h_40_g_S_m3": "G"
      }
    },
    {
      "alloy": "HN",
      "mean_cte": {
        "21-540": 16.7,
        "21-1090": 18.4
      },
      "thermal_conductivity": {
        "100": 13.0,
        "540": 19.0,
        "1090": 29.4
      },
      "corrosion_resistance_at_980_C": {
        "air": "G",
        "oxidizing_flue_gas_2_g_S_m3": "G",
        "reducing_flue_gas_2_g_S_m3": "G",
        "reducing_flue_gas_120_g_S_m3": "U",
        "reducing_flue_gas_constant_temp_40_g_S_m3": "S",
        "reducing_flue_gas_cooled_to_150_C_every_12_h_40_g_S_m3": "S"
      }
    },
    {
      "alloy": "HP",
      "mean_cte": {
        "21-540": 16.6,
        "21-1090": 19.1
      },
      "thermal_conductivity": {
        "100": 13.0,
        "540": 19.0,
        "1090": 29.4
      },
      "corrosion_resistance_at_980_C": {
        "air": "G",
        "oxidizing_flue_gas_2_g_S_m3": "G",
        "reducing_flue_gas_2_g_S_m3": "G",
        "reducing_flue_gas_120_g_S_m3": "G",
        "reducing_flue_gas_constant_temp_40_g_S_m3": "G"
      }
    },
    {
      "alloy": "HT",
      "mean_cte": {
        "21-540": 15.8,
        "21-1090": 18.0
      },
      "thermal_conductivity": {
        "100": 12.1,
        "540": 18.7,
        "1090": 28.2
      },
      "corrosion_resistance_at_980_C": {
        "air": "G",
        "oxidizing_flue_gas_2_g_S_m3": "G",
        "reducing_flue_gas_2_g_S_m3": "G",
        "reducing_flue_gas_120_g_S_m3": "U",
        "reducing_flue_gas_constant_temp_40_g_S_m3": "S",
        "reducing_flue_gas_cooled_to_150_C_every_12_h_40_g_S_m3": "U"
      }
    },
    {
      "alloy": "HU",
      "mean_cte": {
        "21-540": 15.8,
        "21-1090": 17.5
      },
      "thermal_conductivity": {
        "100": 12.1,
        "540": 18.7,
        "1090": 28.2
      },
      "corrosion_resistance_at_980_C": {
        "air": "G",
        "oxidizing_flue_gas_2_g_S_m3": "G",
        "reducing_flue_gas_2_g_S_m3": "G",
        "reducing_flue_gas_120_g_S_m3": "U",
        "reducing_flue_gas_constant_temp_40_g_S_m3": "S",
        "reducing_flue_gas_cooled_to_150_C_every_12_h_40_g_S_m3": "U"
      }
    },
    {
      "alloy": "HW",
      "mean_cte": {
        "21-540": 14.2,
        "21-1090": 16.7
      },
      "thermal_conductivity": {
        "100": 12.5,
        "540": 19.2,
        "1090": 29.4
      },
      "corrosion_resistance_at_980_C": {
        "air": "G",
        "oxidizing_flue_gas_2_g_S_m3": "G",
        "reducing_flue_gas_2_g_S_m3": "G",
        "reducing_flue_gas_120_g_S_m3": "U",
        "reducing_flue_gas_constant_temp_40_g_S_m3": "U",
        "reducing_flue_gas_cooled_to_150_C_every_12_h_40_g_S_m3": "U"
      }
    },
    {
      "alloy": "HX",
      "mean_cte": {
        "21-540": 14.0,
        "21-1090": 17.1
      },
      "thermal_conductivity": {
        "100": 12.5,
        "540": 19.2,
        "1090": 29.4
      },
      "corrosion_resistance_at_980_C": {
        "air": "G",
        "oxidizing_flue_gas_2_g_S_m3": "G",
        "reducing_flue_gas_2_g_S_m3": "G",
        "reducing_flue_gas_120_g_S_m3": "S",
        "reducing_flue_gas_constant_temp_40_g_S_m3": "G",
        "reducing_flue_gas_cooled_to_150_C_every_12_h_40_g_S_m3": "U"
      }
    }
  ]
}

File: json/metal/hsla_steel.json
{
  "source": "ASM Handbook (2005), Volume 1: Properties and Selection: Irons, Steels, and High-Performance Alloys",
  "table_title": "Table 21 Composition ranges and limits for SAE HSLA steels",
  "data": [
    {
      "sae_designation": "942X",
      "chemical_composition_percent": {
        "C": { "min": 0.0, "max": 0.21 },
        "Mn": { "min": 0.0, "max": 1.35 },
        "P": { "min": 0.0, "max": 0.04 },
        "S": { "min": 0.0, "max": 0.050 },
        "Si": { "min": 0.0, "max": 0.90 }
      }
    },
    {
      "sae_designation": "945A",
      "chemical_composition_percent": {
        "C": { "min": 0.0, "max": 0.15 },
        "Mn": { "min": 0.0, "max": 1.00 },
        "P": { "min": 0.0, "max": 0.04 },
        "S": { "min": 0.0, "max": 0.050 },
        "Si": { "min": 0.0, "max": 0.90 }
      }
    },
    {
      "sae_designation": "945C",
      "chemical_composition_percent": {
        "C": { "min": 0.0, "max": 0.23 },
        "Mn": { "min": 0.0, "max": 1.40 },
        "P": { "min": 0.0, "max": 0.04 },
        "S": { "min": 0.0, "max": 0.050 },
        "Si": { "min": 0.0, "max": 0.90 }
      }
    },
    {
      "sae_designation": "945X",
      "chemical_composition_percent": {
        "C": { "min": 0.0, "max": 0.22 },
        "Mn": { "min": 0.0, "max": 1.35 },
        "P": { "min": 0.0, "max": 0.04 },
        "S": { "min": 0.0, "max": 0.050 },
        "Si": { "min": 0.0, "max": 0.90 }
      }
    },
    {
      "sae_designation": "950A",
      "chemical_composition_percent": {
        "C": { "min": 0.0, "max": 0.15 },
        "Mn": { "min": 0.0, "max": 1.30 },
        "P": { "min": 0.0, "max": 0.04 },
        "S": { "min": 0.0, "max": 0.050 },
        "Si": { "min": 0.0, "max": 0.90 }
      }
    },
    {
      "sae_designation": "950B",
      "chemical_composition_percent": {
        "C": { "min": 0.0, "max": 0.22 },
        "Mn": { "min": 0.0, "max": 1.30 },
        "P": { "min": 0.0, "max": 0.04 },
        "S": { "min": 0.0, "max": 0.050 },
        "Si": { "min": 0.0, "max": 0.90 }
      }
    },
    {
      "sae_designation": "950C",
      "chemical_composition_percent": {
        "C": { "min": 0.0, "max": 0.25 },
        "Mn": { "min": 0.0, "max": 1.60 },
        "P": { "min": 0.0, "max": 0.04 },
        "S": { "min": 0.0, "max": 0.050 },
        "Si": { "min": 0.0, "max": 0.90 }
      }
    },
    {
      "sae_designation": "950D",
      "chemical_composition_percent": {
        "C": { "min": 0.0, "max": 0.15 },
        "Mn": { "min": 0.0, "max": 1.00 },
        "P": { "min": 0.0, "max": 0.15 },
        "S": { "min": 0.0, "max": 0.050 },
        "Si": { "min": 0.0, "max": 0.90 }
      }
    },
    {
      "sae_designation": "950X",
      "chemical_composition_percent": {
        "C": { "min": 0.0, "max": 0.23 },
        "Mn": { "min": 0.0, "max": 1.35 },
        "P": { "min": 0.0, "max": 0.04 },
        "S": { "min": 0.0, "max": 0.050 },
        "Si": { "min": 0.0, "max": 0.90 }
      }
    },
    {
      "sae_designation": "955X",
      "chemical_composition_percent": {
        "C": { "min": 0.0, "max": 0.25 },
        "Mn": { "min": 0.0, "max": 1.35 },
        "P": { "min": 0.0, "max": 0.04 },
        "S": { "min": 0.0, "max": 0.050 },
        "Si": { "min": 0.0, "max": 0.90 }
      }
    },
    {
      "sae_designation": "960X",
      "chemical_composition_percent": {
        "C": { "min": 0.0, "max": 0.26 },
        "Mn": { "min": 0.0, "max": 1.45 },
        "P": { "min": 0.0, "max": 0.04 },
        "S": { "min": 0.0, "max": 0.050 },
        "Si": { "min": 0.0, "max": 0.90 }
      }
    },
    {
      "sae_designation": "965X",
      "chemical_composition_percent": {
        "C": { "min": 0.0, "max": 0.26 },
        "Mn": { "min": 0.0, "max": 1.45 },
        "P": { "min": 0.0, "max": 0.04 },
        "S": { "min": 0.0, "max": 0.050 },
        "Si": { "min": 0.0, "max": 0.90 }
      }
    },
    {
      "sae_designation": "970X",
      "chemical_composition_percent": {
        "C": { "min": 0.0, "max": 0.26 },
        "Mn": { "min": 0.0, "max": 1.65 },
        "P": { "min": 0.0, "max": 0.04 },
        "S": { "min": 0.0, "max": 0.050 },
        "Si": { "min": 0.0, "max": 0.90 }
      }
    },
    {
      "sae_designation": "980X",
      "chemical_composition_percent": {
        "C": { "min": 0.0, "max": 0.26 },
        "Mn": { "min": 0.0, "max": 1.65 },
        "P": { "min": 0.0, "max": 0.04 },
        "S": { "min": 0.0, "max": 0.050 },
        "Si": { "min": 0.0, "max": 0.90 }
      }
    }
  ],
  "notes": {
    "a": "Maximum contents of sulfur and silicon for all grades: 0.050% S, 0.90% Si.",
    "b": "Second and third digits of designation indicate minimum yield strength in ksi. Suffix X indicates that the steel contains niobium, vanadium, nitrogen, or other alloying elements. A second suffix K indicates that the steel is produced fully killed using fine-grain practice; otherwise, the steel is produced semikilled."
  }
}

File: json/metal/low-alloy_steel.json
{
  "source": "ASM Handbook (2005), Volume 1: Properties and Selection: Irons, Steels, and High-Performance Alloys",
  "table_title": "Table 19 Low-alloy steel compositions applicable to billets, blooms, slabs, and hot-rolled and cold-finished bars",
  "table_subtitle": "Slightly wider ranges of compositions apply to plates. The article \"Carbon and Low-Alloy Steel Plate\" in this volume lists SAE-AISI plate compositions",
  "data": [
    {
      "uns_number": "G13300",
      "sae_isi_number": "1330",
      "corresponding_aisi_number": "1330",
      "chemical_composition_percent": {
        "C": { "min": 0.28, "max": 0.33 },
        "Mn": { "min": 1.60, "max": 1.90 },
        "P": { "min": 0.0, "max": 0.035 },
        "S": { "min": 0.0, "max": 0.040 },
        "Si": { "min": 0.15, "max": 0.35 }
      }
    },
    {
      "uns_number": "G13350",
      "sae_isi_number": "1335",
      "corresponding_aisi_number": "1335",
      "chemical_composition_percent": {
        "C": { "min": 0.33, "max": 0.38 },
        "Mn": { "min": 1.60, "max": 1.90 },
        "P": { "min": 0.0, "max": 0.035 },
        "S": { "min": 0.0, "max": 0.040 },
        "Si": { "min": 0.15, "max": 0.35 }
      }
    },
    {
      "uns_number": "G13400",
      "sae_isi_number": "1340",
      "corresponding_aisi_number": "1340",
      "chemical_composition_percent": {
        "C": { "min": 0.38, "max": 0.43 },
        "Mn": { "min": 1.60, "max": 1.90 },
        "P": { "min": 0.0, "max": 0.035 },
        "S": { "min": 0.0, "max": 0.040 },
        "Si": { "min": 0.15, "max": 0.35 }
      }
    },
    {
      "uns_number": "G13450",
      "sae_isi_number": "1345",
      "corresponding_aisi_number": "1345",
      "chemical_composition_percent": {
        "C": { "min": 0.43, "max": 0.48 },
        "Mn": { "min": 1.60, "max": 1.90 },
        "P": { "min": 0.0, "max": 0.035 },
        "S": { "min": 0.0, "max": 0.040 },
        "Si": { "min": 0.15, "max": 0.35 }
      }
    },
    {
      "uns_number": "G40230",
      "sae_isi_number": "4023",
      "corresponding_aisi_number": "4023",
      "chemical_composition_percent": {
        "C": { "min": 0.20, "max": 0.25 },
        "Mn": { "min": 0.70, "max": 0.90 },
        "P": { "min": 0.0, "max": 0.035 },
        "S": { "min": 0.0, "max": 0.040 },
        "Si": { "min": 0.15, "max": 0.35 }
      }
    },
    {
      "uns_number": "G40240",
      "sae_isi_number": "4024",
      "corresponding_aisi_number": "4024",
      "chemical_composition_percent": {
        "C": { "min": 0.20, "max": 0.25 },
        "Mn": { "min": 0.70, "max": 0.90 },
        "P": { "min": 0.0, "max": 0.035 },
        "S": { "min": 0.035, "max": 0.050 },
        "Si": { "min": 0.15, "max": 0.35 },
        "Mo": { "min": 0.20, "max": 0.30 }
      }
    },
    {
      "uns_number": "G40270",
      "sae_isi_number": "4027",
      "corresponding_aisi_number": "4027",
      "chemical_composition_percent": {
        "C": { "min": 0.25, "max": 0.30 },
        "Mn": { "min": 0.70, "max": 0.90 },
        "P": { "min": 0.0, "max": 0.035 },
        "S": { "min": 0.0, "max": 0.040 },
        "Si": { "min": 0.15, "max": 0.35 },
        "Mo": { "min": 0.20, "max": 0.30 }
      }
    },
    {
      "uns_number": "G40280",
      "sae_isi_number": "4028",
      "corresponding_aisi_number": "4028",
      "chemical_composition_percent": {
        "C": { "min": 0.25, "max": 0.30 },
        "Mn": { "min": 0.70, "max": 0.90 },
        "P": { "min": 0.0, "max": 0.035 },
        "S": { "min": 0.035, "max": 0.050 },
        "Si": { "min": 0.15, "max": 0.35 },
        "Mo": { "min": 0.20, "max": 0.30 }
      }
    },
    {
      "uns_number": "G40320",
      "sae_isi_number": "4032",
      "chemical_composition_percent": {
        "C": { "min": 0.30, "max": 0.35 },
        "Mn": { "min": 0.70, "max": 0.90 },
        "P": { "min": 0.0, "max": 0.035 },
        "S": { "min": 0.0, "max": 0.040 },
        "Si": { "min": 0.15, "max": 0.35 },
        "Mo": { "min": 0.20, "max": 0.30 }
      }
    },
    {
      "uns_number": "G40370",
      "sae_isi_number": "4037",
      "corresponding_aisi_number": "4037",
      "chemical_composition_percent": {
        "C": { "min": 0.35, "max": 0.40 },
        "Mn": { "min": 0.70, "max": 0.90 },
        "P": { "min": 0.0, "max": 0.035 },
        "S": { "min": 0.0, "max": 0.040 },
        "Si": { "min": 0.15, "max": 0.35 },
        "Mo": { "min": 0.20, "max": 0.30 }
      }
    },
    {
      "uns_number": "G40420",
      "sae_isi_number": "4042",
      "chemical_composition_percent": {
        "C": { "min": 0.40, "max": 0.45 },
        "Mn": { "min": 0.70, "max": 0.90 },
        "P": { "min": 0.0, "max": 0.035 },
        "S": { "min": 0.0, "max": 0.040 },
        "Si": { "min": 0.15, "max": 0.35 },
        "Mo": { "min": 0.20, "max": 0.30 }
      }
    },
    {
      "uns_number": "G40470",
      "sae_isi_number": "4047",
      "corresponding_aisi_number": "4047",
      "chemical_composition_percent": {
        "C": { "min": 0.45, "max": 0.50 },
        "Mn": { "min": 0.70, "max": 0.90 },
        "P": { "min": 0.0, "max": 0.035 },
        "S": { "min": 0.0, "max": 0.040 },
        "Si": { "min": 0.15, "max": 0.35 },
        "Mo": { "min": 0.20, "max": 0.30 }
      }
    },
    {
      "uns_number": "G41180",
      "sae_isi_number": "4118",
      "corresponding_aisi_number": "4118",
      "chemical_composition_percent": {
        "C": { "min": 0.18, "max": 0.23 },
        "Mn": { "min": 0.70, "max": 0.90 },
        "P": { "min": 0.0, "max": 0.035 },
        "S": { "min": 0.0, "max": 0.040 },
        "Si": { "min": 0.15, "max": 0.35 },
        "Cr": { "min": 0.40, "max": 0.60 },
        "Mo": { "min": 0.08, "max": 0.15 }
      }
    },
    {
      "uns_number": "G41300",
      "sae_isi_number": "4130",
      "corresponding_aisi_number": "4130",
      "chemical_composition_percent": {
        "C": { "min": 0.28, "max": 0.33 },
        "Mn": { "min": 0.40, "max": 0.60 },
        "P": { "min": 0.0, "max": 0.035 },
        "S": { "min": 0.0, "max": 0.040 },
        "Si": { "min": 0.15, "max": 0.35 },
        "Cr": { "min": 0.80, "max": 1.10 },
        "Mo": { "min": 0.15, "max": 0.25 }
      }
    },
    {
      "uns_number": "G41350",
      "sae_isi_number": "4135",
      "chemical_composition_percent": {
        "C": { "min": 0.33, "max": 0.38 },
        "Mn": { "min": 0.70, "max": 0.90 },
        "P": { "min": 0.0, "max": 0.035 },
        "S": { "min": 0.0, "max": 0.040 },
        "Si": { "min": 0.15, "max": 0.35 },
        "Cr": { "min": 0.80, "max": 1.10 },
        "Mo": { "min": 0.15, "max": 0.25 }
      }
    },
    {
      "uns_number": "G41370",
      "sae_isi_number": "4137",
      "corresponding_aisi_number": "4137",
      "chemical_composition_percent": {
        "C": { "min": 0.35, "max": 0.40 },
        "Mn": { "min": 0.70, "max": 0.90 },
        "P": { "min": 0.0, "max": 0.035 },
        "S": { "min": 0.0, "max": 0.040 },
        "Si": { "min": 0.15, "max": 0.35 },
        "Cr": { "min": 0.80, "max": 1.10 },
        "Mo": { "min": 0.15, "max": 0.25 }
      }
    },
    {
      "uns_number": "G41400",
      "sae_isi_number": "4140",
      "corresponding_aisi_number": "4140",
      "chemical_composition_percent": {
        "C": { "min": 0.38, "max": 0.43 },
        "Mn": { "min": 0.75, "max": 1.00 },
        "P": { "min": 0.0, "max": 0.035 },
        "S": { "min": 0.0, "max": 0.040 },
        "Si": { "min": 0.15, "max": 0.35 },
        "Cr": { "min": 0.80, "max": 1.10 },
        "Mo": { "min": 0.15, "max": 0.25 }
      }
    },
    {
      "uns_number": "G41420",
      "sae_isi_number": "4142",
      "corresponding_aisi_number": "4142",
      "chemical_composition_percent": {
        "C": { "min": 0.40, "max": 0.45 },
        "Mn": { "min": 0.75, "max": 1.00 },
        "P": { "min": 0.0, "max": 0.035 },
        "S": { "min": 0.0, "max": 0.040 },
        "Si": { "min": 0.15, "max": 0.35 },
        "Cr": { "min": 0.80, "max": 1.10 },
        "Mo": { "min": 0.15, "max": 0.25 }
      }
    },
    {
      "uns_number": "G41450",
      "sae_isi_number": "4145",
      "corresponding_aisi_number": "4145",
      "chemical_composition_percent": {
        "C": { "min": 0.41, "max": 0.48 },
        "Mn": { "min": 0.75, "max": 1.00 },
        "P": { "min": 0.0, "max": 0.035 },
        "S": { "min": 0.0, "max": 0.040 },
        "Si": { "min": 0.15, "max": 0.35 },
        "Cr": { "min": 0.80, "max": 1.10 },
        "Mo": { "min": 0.15, "max": 0.25 }
      }
    },
    {
      "uns_number": "G41470",
      "sae_isi_number": "4147",
      "corresponding_aisi_number": "4147",
      "chemical_composition_percent": {
        "C": { "min": 0.45, "max": 0.50 },
        "Mn": { "min": 0.75, "max": 1.00 },
        "P": { "min": 0.0, "max": 0.035 },
        "S": { "min": 0.0, "max": 0.040 },
        "Si": { "min": 0.15, "max": 0.35 },
        "Cr": { "min": 0.80, "max": 1.10 },
        "Mo": { "min": 0.15, "max": 0.25 }
      }
    },
    {
      "uns_number": "G41500",
      "sae_isi_number": "4150",
      "corresponding_aisi_number": "4150",
      "chemical_composition_percent": {
        "C": { "min": 0.48, "max": 0.53 },
        "Mn": { "min": 0.75, "max": 1.00 },
        "P": { "min": 0.0, "max": 0.035 },
        "S": { "min": 0.0, "max": 0.040 },
        "Si": { "min": 0.15, "max": 0.35 },
        "Cr": { "min": 0.80, "max": 1.10 },
        "Mo": { "min": 0.15, "max": 0.25 }
      }
    },
    {
      "uns_number": "G41610",
      "sae_isi_number": "4161",
      "corresponding_aisi_number": "4161",
      "chemical_composition_percent": {
        "C": { "min": 0.56, "max": 0.64 },
        "Mn": { "min": 0.75, "max": 1.00 },
        "P": { "min": 0.0, "max": 0.035 },
        "S": { "min": 0.0, "max": 0.040 },
        "Si": { "min": 0.15, "max": 0.35 },
        "Cr": { "min": 0.70, "max": 0.90 },
        "Mo": { "min": 0.25, "max": 0.35 }
      }
    },
    {
      "uns_number": "G43200",
      "sae_isi_number": "4320",
      "corresponding_aisi_number": "4320",
      "chemical_composition_percent": {
        "C": { "min": 0.17, "max": 0.22 },
        "Mn": { "min": 0.45, "max": 0.65 },
        "P": { "min": 0.0, "max": 0.035 },
        "S": { "min": 0.0, "max": 0.040 },
        "Si": { "min": 0.15, "max": 0.35 },
        "Ni": { "min": 1.65, "max": 2.00 },
        "Cr": { "min": 0.40, "max": 0.60 },
        "Mo": { "min": 0.20, "max": 0.30 }
      }
    },
    {
      "uns_number": "G43400",
      "sae_isi_number": "4340",
      "corresponding_aisi_number": "4340",
      "chemical_composition_percent": {
        "C": { "min": 0.38, "max": 0.43 },
        "Mn": { "min": 0.60, "max": 0.80 },
        "P": { "min": 0.0, "max": 0.035 },
        "S": { "min": 0.0, "max": 0.040 },
        "Si": { "min": 0.15, "max": 0.35 },
        "Ni": { "min": 1.65, "max": 2.00 },
        "Cr": { "min": 0.70, "max": 0.90 },
        "Mo": { "min": 0.20, "max": 0.30 }
      }
    },
    {
      "uns_number": "G43436",
      "sae_isi_number": "E4340(b)",
      "corresponding_aisi_number": "E4340",
      "chemical_composition_percent": {
        "C": { "min": 0.38, "max": 0.43 },
        "Mn": { "min": 0.65, "max": 0.85 },
        "P": { "min": 0.0, "max": 0.025 },
        "S": { "min": 0.0, "max": 0.025 },
        "Si": { "min": 0.15, "max": 0.35 },
        "Ni": { "min": 1.65, "max": 2.00 },
        "Cr": { "min": 0.70, "max": 0.90 },
        "Mo": { "min": 0.20, "max": 0.30 }
      }
    },
    {
      "uns_number": "G44220",
      "sae_isi_number": "4422",
      "chemical_composition_percent": {
        "C": { "min": 0.20, "max": 0.25 },
        "Mn": { "min": 0.70, "max": 0.90 },
        "P": { "min": 0.0, "max": 0.035 },
        "S": { "min": 0.0, "max": 0.040 },
        "Si": { "min": 0.15, "max": 0.35 },
        "Mo": { "min": 0.35, "max": 0.45 }
      }
    },
    {
      "uns_number": "G44270",
      "sae_isi_number": "4427",
      "chemical_composition_percent": {
        "C": { "min": 0.24, "max": 0.29 },
        "Mn": { "min": 0.70, "max": 0.90 },
        "P": { "min": 0.0, "max": 0.035 },
        "S": { "min": 0.0, "max": 0.040 },
        "Si": { "min": 0.15, "max": 0.35 },
        "Mo": { "min": 0.35, "max": 0.45 }
      }
    },
    {
      "uns_number": "G46150",
      "sae_isi_number": "4615",
      "corresponding_aisi_number": "4615",
      "chemical_composition_percent": {
        "C": { "min": 0.13, "max": 0.18 },
        "Mn": { "min": 0.45, "max": 0.65 },
        "P": { "min": 0.0, "max": 0.035 },
        "S": { "min": 0.0, "max": 0.040 },
        "Si": { "min": 0.15, "max": 0.25 },
        "Ni": { "min": 1.65, "max": 2.00 },
        "Mo": { "min": 0.20, "max": 0.30 }
      }
    },
    {
      "uns_number": "G46170",
      "sae_isi_number": "4617",
      "chemical_composition_percent": {
        "C": { "min": 0.15, "max": 0.20 },
        "Mn": { "min": 0.45, "max": 0.65 },
        "P": { "min": 0.0, "max": 0.035 },
        "S": { "min": 0.0, "max": 0.040 },
        "Si": { "min": 0.15, "max": 0.35 },
        "Ni": { "min": 1.65, "max": 2.00 },
        "Mo": { "min": 0.20, "max": 0.30 }
      }
    },
    {
      "uns_number": "G46200",
      "sae_isi_number": "4620",
      "corresponding_aisi_number": "4620",
      "chemical_composition_percent": {
        "C": { "min": 0.17, "max": 0.22 },
        "Mn": { "min": 0.45, "max": 0.65 },
        "P": { "min": 0.0, "max": 0.035 },
        "S": { "min": 0.0, "max": 0.040 },
        "Si": { "min": 0.15, "max": 0.35 },
        "Ni": { "min": 1.65, "max": 2.00 },
        "Mo": { "min": 0.20, "max": 0.30 }
      }
    },
    {
      "uns_number": "G46260",
      "sae_isi_number": "4626",
      "corresponding_aisi_number": "4626",
      "chemical_composition_percent": {
        "C": { "min": 0.24, "max": 0.29 },
        "Mn": { "min": 0.45, "max": 0.65 },
        "P": { "min": 0.0, "max": 0.035 },
        "S": { "min": 0.0, "max": 0.04 },
        "Si": { "min": 0.15, "max": 0.35 },
        "Cr": { "min": 0.70, "max": 1.00 },
        "Mo": { "min": 0.15, "max": 0.25 }
      }
    },
    {
      "uns_number": "G47180",
      "sae_isi_number": "4718",
      "corresponding_aisi_number": "4718",
      "chemical_composition_percent": {
        "C": { "min": 0.16, "max": 0.21 },
        "Mn": { "min": 0.70, "max": 0.90 },
        "Ni": { "min": 0.90, "max": 1.20 },
        "Cr": { "min": 0.35, "max": 0.55 },
        "Mo": { "min": 0.30, "max": 0.40 }
      }
    },
    {
      "uns_number": "G47200",
      "sae_isi_number": "4720",
      "corresponding_aisi_number": "4720",
      "chemical_composition_percent": {
        "C": { "min": 0.17, "max": 0.22 },
        "Mn": { "min": 0.50, "max": 0.70 },
        "P": { "min": 0.0, "max": 0.035 },
        "S": { "min": 0.0, "max": 0.040 },
        "Si": { "min": 0.15, "max": 0.35 },
        "Ni": { "min": 0.90, "max": 1.20 },
        "Cr": { "min": 0.35, "max": 0.55 },
        "Mo": { "min": 0.15, "max": 0.25 }
      }
    },
    {
      "uns_number": "G48150",
      "sae_isi_number": "4815",
      "corresponding_aisi_number": "4815",
      "chemical_composition_percent": {
        "C": { "min": 0.13, "max": 0.18 },
        "Mn": { "min": 0.40, "max": 0.60 },
        "P": { "min": 0.0, "max": 0.035 },
        "S": { "min": 0.0, "max": 0.040 },
        "Si": { "min": 0.15, "max": 0.35 },
        "Ni": { "min": 3.25, "max": 3.75 },
        "Mo": { "min": 0.20, "max": 0.30 }
      }
    },
    {
      "uns_number": "G48170",
      "sae_isi_number": "4817",
      "corresponding_aisi_number": "4817",
      "chemical_composition_percent": {
        "C": { "min": 0.15, "max": 0.20 },
        "Mn": { "min": 0.40, "max": 0.60 },
        "P": { "min": 0.0, "max": 0.035 },
        "S": { "min": 0.0, "max": 0.040 },
        "Si": { "min": 0.15, "max": 0.35 },
        "Ni": { "min": 3.25, "max": 3.75 },
        "Mo": { "min": 0.20, "max": 0.30 }
      }
    },
    {
      "uns_number": "G48200",
      "sae_isi_number": "4820",
      "corresponding_aisi_number": "4820",
      "chemical_composition_percent": {
        "C": { "min": 0.18, "max": 0.23 },
        "Mn": { "min": 0.50, "max": 0.70 },
        "P": { "min": 0.0, "max": 0.035 },
        "S": { "min": 0.0, "max": 0.040 },
        "Si": { "min": 0.15, "max": 0.35 },
        "Ni": { "min": 3.25, "max": 3.75 },
        "Mo": { "min": 0.20, "max": 0.30 }
      }
    },
    {
      "uns_number": "G50401",
      "sae_isi_number": "50B40(c)",
      "chemical_composition_percent": {
        "C": { "min": 0.38, "max": 0.43 },
        "Mn": { "min": 0.75, "max": 1.00 },
        "P": { "min": 0.0, "max": 0.035 },
        "S": { "min": 0.0, "max": 0.040 },
        "Si": { "min": 0.15, "max": 0.35 },
        "Cr": { "min": 0.40, "max": 0.60 }
      }
    },
    {
      "uns_number": "G50441",
      "sae_isi_number": "50B44(c)",
      "corresponding_aisi_number": "50B44",
      "chemical_composition_percent": {
        "C": { "min": 0.43, "max": 0.48 },
        "Mn": { "min": 0.75, "max": 1.00 },
        "P": { "min": 0.0, "max": 0.035 },
        "S": { "min": 0.0, "max": 0.040 },
        "Si": { "min": 0.15, "max": 0.35 },
        "Cr": { "min": 0.40, "max": 0.60 }
      }
    },
    {
      "uns_number": "G50460",
      "sae_isi_number": "5046",
      "chemical_composition_percent": {
        "C": { "min": 0.43, "max": 0.48 },
        "Mn": { "min": 0.75, "max": 1.00 },
        "P": { "min": 0.0, "max": 0.035 },
        "S": { "min": 0.0, "max": 0.040 },
        "Si": { "min": 0.15, "max": 0.35 },
        "Cr": { "min": 0.20, "max": 0.35 }
      }
    },
    {
      "uns_number": "G50461",
      "sae_isi_number": "50B46(c)",
      "corresponding_aisi_number": "50B46",
      "chemical_composition_percent": {
        "C": { "min": 0.44, "max": 0.49 },
        "Mn": { "min": 0.75, "max": 1.00 },
        "P": { "min": 0.0, "max": 0.035 },
        "S": { "min": 0.0, "max": 0.040 },
        "Si": { "min": 0.15, "max": 0.35 },
        "Cr": { "min": 0.20, "max": 0.35 }
      }
    },
    {
      "uns_number": "G50501",
      "sae_isi_number": "50B50(c)",
      "corresponding_aisi_number": "50B50",
      "chemical_composition_percent": {
        "C": { "min": 0.48, "max": 0.53 },
        "Mn": { "min": 0.75, "max": 1.00 },
        "P": { "min": 0.0, "max": 0.035 },
        "S": { "min": 0.0, "max": 0.040 },
        "Si": { "min": 0.15, "max": 0.35 },
        "Cr": { "min": 0.40, "max": 0.60 }
      }
    },
    {
      "uns_number": "G50600",
      "sae_isi_number": "5060",
      "chemical_composition_percent": {
        "C": { "min": 0.56, "max": 0.64 },
        "Mn": { "min": 0.75, "max": 1.00 },
        "P": { "min": 0.0, "max": 0.035 },
        "S": { "min": 0.0, "max": 0.040 },
        "Si": { "min": 0.15, "max": 0.35 },
        "Cr": { "min": 0.40, "max": 0.60 }
      }
    },
    {
      "uns_number": "G50601",
      "sae_isi_number": "50B60(c)",
      "corresponding_aisi_number": "50B60",
      "chemical_composition_percent": {
        "C": { "min": 0.56, "max": 0.64 },
        "Mn": { "min": 0.75, "max": 1.00 },
        "P": { "min": 0.0, "max": 0.035 },
        "S": { "min": 0.0, "max": 0.040 },
        "Si": { "min": 0.15, "max": 0.35 },
        "Cr": { "min": 0.40, "max": 0.60 }
      }
    },
    {
      "uns_number": "G50986",
      "sae_isi_number": "50100(b)",
      "chemical_composition_percent": {
        "C": { "min": 0.98, "max": 1.10 },
        "Mn": { "min": 0.25, "max": 0.45 },
        "P": { "min": 0.0, "max": 0.025 },
        "S": { "min": 0.0, "max": 0.025 },
        "Si": { "min": 0.15, "max": 0.35 },
        "Cr": { "min": 0.40, "max": 0.60 }
      }
    },
    {
      "uns_number": "G51150",
      "sae_isi_number": "5115",
      "chemical_composition_percent": {
        "C": { "min": 0.13, "max": 0.18 },
        "Mn": { "min": 0.70, "max": 0.90 },
        "P": { "min": 0.0, "max": 0.035 },
        "S": { "min": 0.0, "max": 0.040 },
        "Si": { "min": 0.15, "max": 0.35 },
        "Cr": { "min": 0.70, "max": 0.90 }
      }
    },
    {
      "uns_number": "G51170",
      "sae_isi_number": "5117",
      "corresponding_aisi_number": "5117",
      "chemical_composition_percent": {
        "C": { "min": 0.15, "max": 0.20 },
        "Mn": { "min": 0.70, "max": 0.90 },
        "P": { "min": 0.0, "max": 0.040 },
        "S": { "min": 0.0, "max": 0.040 },
        "Si": { "min": 0.15, "max": 0.35 },
        "Cr": { "min": 0.70, "max": 0.90 }
      }
    },
    {
      "uns_number": "G51198",
      "sae_isi_number": "51100(b)",
      "corresponding_aisi_number": "E51100",
      "chemical_composition_percent": {
        "C": { "min": 0.98, "max": 1.10 },
        "Mn": { "min": 0.25, "max": 0.45 },
        "P": { "min": 0.0, "max": 0.025 },
        "S": { "min": 0.0, "max": 0.025 },
        "Si": { "min": 0.15, "max": 0.35 },
        "Cr": { "min": 0.90, "max": 1.15 }
      }
    },
    {
      "uns_number": "G51200",
      "sae_isi_number": "5120",
      "corresponding_aisi_number": "5120",
      "chemical_composition_percent": {
        "C": { "min": 0.17, "max": 0.22 },
        "Mn": { "min": 0.70, "max": 0.90 },
        "P": { "min": 0.0, "max": 0.035 },
        "S": { "min": 0.0, "max": 0.040 },
        "Si": { "min": 0.15, "max": 0.35 },
        "Cr": { "min": 0.70, "max": 0.90 }
      }
    },
    {
      "uns_number": "G51300",
      "sae_isi_number": "5130",
      "corresponding_aisi_number": "5130",
      "chemical_composition_percent": {
        "C": { "min": 0.28, "max": 0.33 },
        "Mn": { "min": 0.70, "max": 0.90 },
        "P": { "min": 0.0, "max": 0.035 },
        "S": { "min": 0.0, "max": 0.040 },
        "Si": { "min": 0.15, "max": 0.35 },
        "Cr": { "min": 0.80, "max": 1.10 }
      }
    },
    {
      "uns_number": "G51320",
      "sae_isi_number": "5132",
      "corresponding_aisi_number": "5132",
      "chemical_composition_percent": {
        "C": { "min": 0.30, "max": 0.35 },
        "Mn": { "min": 0.60, "max": 0.80 },
        "P": { "min": 0.0, "max": 0.035 },
        "S": { "min": 0.0, "max": 0.040 },
        "Si": { "min": 0.15, "max": 0.35 },
        "Cr": { "min": 0.75, "max": 1.00 }
      }
    },
    {
      "uns_number": "G51350",
      "sae_isi_number": "5135",
      "corresponding_aisi_number": "5135",
      "chemical_composition_percent": {
        "C": { "min": 0.33, "max": 0.38 },
        "Mn": { "min": 0.60, "max": 0.80 },
        "P": { "min": 0.0, "max": 0.035 },
        "S": { "min": 0.0, "max": 0.040 },
        "Si": { "min": 0.15, "max": 0.35 },
        "Cr": { "min": 0.80, "max": 1.05 }
      }
    },
    {
      "uns_number": "G51400",
      "sae_isi_number": "5140",
      "corresponding_aisi_number": "5140",
      "chemical_composition_percent": {
        "C": { "min": 0.38, "max": 0.43 },
        "Mn": { "min": 0.70, "max": 0.90 },
        "P": { "min": 0.0, "max": 0.035 },
        "S": { "min": 0.0, "max": 0.040 },
        "Si": { "min": 0.15, "max": 0.35 },
        "Cr": { "min": 0.70, "max": 0.90 }
      }
    },
    {
      "uns_number": "G51470",
      "sae_isi_number": "5147",
      "corresponding_aisi_number": "5147",
      "chemical_composition_percent": {
        "C": { "min": 0.46, "max": 0.51 },
        "Mn": { "min": 0.70, "max": 0.95 },
        "P": { "min": 0.0, "max": 0.035 },
        "S": { "min": 0.0, "max": 0.040 },
        "Si": { "min": 0.15, "max": 0.35 },
        "Cr": { "min": 0.85, "max": 1.15 }
      }
    },
    {
      "uns_number": "G51500",
      "sae_isi_number": "5150",
      "corresponding_aisi_number": "5150",
      "chemical_composition_percent": {
        "C": { "min": 0.48, "max": 0.53 },
        "Mn": { "min": 0.70, "max": 0.90 },
        "P": { "min": 0.0, "max": 0.035 },
        "S": { "min": 0.0, "max": 0.040 },
        "Si": { "min": 0.15, "max": 0.35 },
        "Cr": { "min": 0.70, "max": 0.90 }
      }
    },
    {
      "uns_number": "G51550",
      "sae_isi_number": "5155",
      "corresponding_aisi_number": "5155",
      "chemical_composition_percent": {
        "C": { "min": 0.51, "max": 0.59 },
        "Mn": { "min": 0.70, "max": 0.90 },
        "P": { "min": 0.0, "max": 0.035 },
        "S": { "min": 0.0, "max": 0.040 },
        "Si": { "min": 0.15, "max": 0.35 },
        "Cr": { "min": 0.70, "max": 0.90 }
      }
    },
    {
      "uns_number": "G51600",
      "sae_isi_number": "5160",
      "corresponding_aisi_number": "5160",
      "chemical_composition_percent": {
        "C": { "min": 0.56, "max": 0.64 },
        "Mn": { "min": 0.75, "max": 1.00 },
        "P": { "min": 0.0, "max": 0.035 },
        "S": { "min": 0.0, "max": 0.040 },
        "Si": { "min": 0.15, "max": 0.35 },
        "Cr": { "min": 0.70, "max": 0.90 }
      }
    },
    {
      "uns_number": "G51601",
      "sae_isi_number": "51B60(c)",
      "corresponding_aisi_number": "51B60",
      "chemical_composition_percent": {
        "C": { "min": 0.56, "max": 0.64 },
        "Mn": { "min": 0.75, "max": 1.00 },
        "P": { "min": 0.0, "max": 0.035 },
        "S": { "min": 0.0, "max": 0.040 },
        "Si": { "min": 0.15, "max": 0.35 },
        "Cr": { "min": 0.70, "max": 0.90 }
      }
    },
    {
      "uns_number": "G52986",
      "sae_isi_number": "52100(b)",
      "corresponding_aisi_number": "E52100",
      "chemical_composition_percent": {
        "C": { "min": 0.98, "max": 1.10 },
        "Mn": { "min": 0.25, "max": 0.45 },
        "P": { "min": 0.0, "max": 0.025 },
        "S": { "min": 0.0, "max": 0.025 },
        "Si": { "min": 0.15, "max": 0.35 },
        "Cr": { "min": 1.30, "max": 1.60 }
      }
    },
    {
      "uns_number": "G61180",
      "sae_isi_number": "6118",
      "corresponding_aisi_number": "6118",
      "chemical_composition_percent": {
        "C": { "min": 0.16, "max": 0.21 },
        "Mn": { "min": 0.50, "max": 0.70 },
        "P": { "min": 0.0, "max": 0.035 },
        "S": { "min": 0.0, "max": 0.040 },
        "Si": { "min": 0.15, "max": 0.35 },
        "Cr": { "min": 0.50, "max": 0.70 },
        "V": { "min": 0.10, "max": 0.15 }
      }
    },
    {
      "uns_number": "G61500",
      "sae_isi_number": "6150",
      "corresponding_aisi_number": "6150",
      "chemical_composition_percent": {
        "C": { "min": 0.48, "max": 0.53 },
        "Mn": { "min": 0.70, "max": 0.90 },
        "P": { "min": 0.0, "max": 0.035 },
        "S": { "min": 0.0, "max": 0.040 },
        "Si": { "min": 0.15, "max": 0.35 },
        "Cr": { "min": 0.80, "max": 1.10 },
        "V": { "min": 0.15, "max": 1.00 }
      }
    },
    {
      "uns_number": "G81150",
      "sae_isi_number": "8115",
      "corresponding_aisi_number": "8115",
      "chemical_composition_percent": {
        "C": { "min": 0.13, "max": 0.18 },
        "Mn": { "min": 0.70, "max": 0.90 },
        "P": { "min": 0.0, "max": 0.035 },
        "S": { "min": 0.0, "max": 0.040 },
        "Si": { "min": 0.15, "max": 0.35 },
        "Ni": { "min": 0.20, "max": 0.40 },
        "Cr": { "min": 0.30, "max": 0.50 },
        "Mo": { "min": 0.08, "max": 0.15 }
      }
    },
    {
      "uns_number": "G81451",
      "sae_isi_number": "81B45(c)",
      "corresponding_aisi_number": "81B45",
      "chemical_composition_percent": {
        "C": { "min": 0.43, "max": 0.48 },
        "Mn": { "min": 0.75, "max": 1.00 },
        "P": { "min": 0.0, "max": 0.035 },
        "S": { "min": 0.0, "max": 0.040 },
        "Si": { "min": 0.15, "max": 0.35 },
        "Ni": { "min": 0.20, "max": 0.40 },
        "Cr": { "min": 0.35, "max": 0.55 },
        "Mo": { "min": 0.08, "max": 0.15 }
      }
    },
    {
      "uns_number": "G86150",
      "sae_isi_number": "8615",
      "corresponding_aisi_number": "8615",
      "chemical_composition_percent": {
        "C": { "min": 0.13, "max": 0.18 },
        "Mn": { "min": 0.70, "max": 0.90 },
        "P": { "min": 0.0, "max": 0.035 },
        "S": { "min": 0.0, "max": 0.040 },
        "Si": { "min": 0.15, "max": 0.35 },
        "Ni": { "min": 0.40, "max": 0.70 },
        "Cr": { "min": 0.40, "max": 0.60 },
        "Mo": { "min": 0.15, "max": 0.25 }
      }
    },
    {
      "uns_number": "G86170",
      "sae_isi_number": "8617",
      "corresponding_aisi_number": "8617",
      "chemical_composition_percent": {
        "C": { "min": 0.15, "max": 0.20 },
        "Mn": { "min": 0.70, "max": 0.90 },
        "P": { "min": 0.0, "max": 0.035 },
        "S": { "min": 0.0, "max": 0.040 },
        "Si": { "min": 0.15, "max": 0.35 },
        "Ni": { "min": 0.40, "max": 0.70 },
        "Cr": { "min": 0.40, "max": 0.60 },
        "Mo": { "min": 0.15, "max": 0.25 }
      }
    },
    {
      "uns_number": "G86200",
      "sae_isi_number": "8620",
      "corresponding_aisi_number": "8620",
      "chemical_composition_percent": {
        "C": { "min": 0.18, "max": 0.23 },
        "Mn": { "min": 0.70, "max": 0.90 },
        "P": { "min": 0.0, "max": 0.035 },
        "S": { "min": 0.0, "max": 0.040 },
        "Si": { "min": 0.15, "max": 0.35 },
        "Ni": { "min": 0.40, "max": 0.70 },
        "Cr": { "min": 0.40, "max": 0.60 },
        "Mo": { "min": 0.15, "max": 0.25 }
      }
    },
    {
      "uns_number": "G86220",
      "sae_isi_number": "8622",
      "corresponding_aisi_number": "8622",
      "chemical_composition_percent": {
        "C": { "min": 0.20, "max": 0.25 },
        "Mn": { "min": 0.70, "max": 0.90 },
        "P": { "min": 0.0, "max": 0.035 },
        "S": { "min": 0.0, "max": 0.040 },
        "Si": { "min": 0.15, "max": 0.35 },
        "Ni": { "min": 0.40, "max": 0.70 },
        "Cr": { "min": 0.40, "max": 0.60 },
        "Mo": { "min": 0.15, "max": 0.25 }
      }
    },
    {
      "uns_number": "G86250",
      "sae_isi_number": "8625",
      "corresponding_aisi_number": "8625",
      "chemical_composition_percent": {
        "C": { "min": 0.23, "max": 0.28 },
        "Mn": { "min": 0.70, "max": 0.90 },
        "P": { "min": 0.0, "max": 0.035 },
        "S": { "min": 0.0, "max": 0.040 },
        "Si": { "min": 0.15, "max": 0.35 },
        "Ni": { "min": 0.40, "max": 0.70 },
        "Cr": { "min": 0.40, "max": 0.60 },
        "Mo": { "min": 0.15, "max": 0.25 }
      }
    },
    {
      "uns_number": "G86270",
      "sae_isi_number": "8627",
      "corresponding_aisi_number": "8627",
      "chemical_composition_percent": {
        "C": { "min": 0.25, "max": 0.30 },
        "Mn": { "min": 0.70, "max": 0.90 },
        "P": { "min": 0.0, "max": 0.035 },
        "S": { "min": 0.0, "max": 0.040 },
        "Si": { "min": 0.15, "max": 0.35 },
        "Ni": { "min": 0.40, "max": 0.70 },
        "Cr": { "min": 0.40, "max": 0.60 },
        "Mo": { "min": 0.15, "max": 0.25 }
      }
    },
    {
      "uns_number": "G86300",
      "sae_isi_number": "8630",
      "corresponding_aisi_number": "8630",
      "chemical_composition_percent": {
        "C": { "min": 0.28, "max": 0.33 },
        "Mn": { "min": 0.70, "max": 0.90 },
        "P": { "min": 0.0, "max": 0.035 },
        "S": { "min": 0.0, "max": 0.040 },
        "Si": { "min": 0.15, "max": 0.35 },
        "Ni": { "min": 0.40, "max": 0.70 },
        "Cr": { "min": 0.40, "max": 0.60 },
        "Mo": { "min": 0.15, "max": 0.25 }
      }
    },
    {
      "uns_number": "G86370",
      "sae_isi_number": "8637",
      "corresponding_aisi_number": "8637",
      "chemical_composition_percent": {
        "C": { "min": 0.35, "max": 0.40 },
        "Mn": { "min": 0.75, "max": 1.00 },
        "P": { "min": 0.0, "max": 0.035 },
        "S": { "min": 0.0, "max": 0.040 },
        "Si": { "min": 0.15, "max": 0.35 },
        "Ni": { "min": 0.40, "max": 0.70 },
        "Cr": { "min": 0.40, "max": 0.60 },
        "Mo": { "min": 0.15, "max": 0.25 }
      }
    },
    {
      "uns_number": "G86400",
      "sae_isi_number": "8640",
      "corresponding_aisi_number": "8640",
      "chemical_composition_percent": {
        "C": { "min": 0.38, "max": 0.43 },
        "Mn": { "min": 0.75, "max": 1.00 },
        "P": { "min": 0.0, "max": 0.035 },
        "S": { "min": 0.0, "max": 0.040 },
        "Si": { "min": 0.15, "max": 0.35 },
        "Ni": { "min": 0.40, "max": 0.70 },
        "Cr": { "min": 0.40, "max": 0.60 },
        "Mo": { "min": 0.15, "max": 0.25 }
      }
    },
    {
      "uns_number": "G86420",
      "sae_isi_number": "8642",
      "corresponding_aisi_number": "8642",
      "chemical_composition_percent": {
        "C": { "min": 0.40, "max": 0.45 },
        "Mn": { "min": 0.75, "max": 1.00 },
        "P": { "min": 0.0, "max": 0.035 },
        "S": { "min": 0.0, "max": 0.040 },
        "Si": { "min": 0.15, "max": 0.35 },
        "Ni": { "min": 0.40, "max": 0.70 },
        "Cr": { "min": 0.40, "max": 0.60 },
        "Mo": { "min": 0.15, "max": 0.25 }
      }
    },
    {
      "uns_number": "G86450",
      "sae_isi_number": "8645",
      "corresponding_aisi_number": "8645",
      "chemical_composition_percent": {
        "C": { "min": 0.43, "max": 0.48 },
        "Mn": { "min": 0.75, "max": 1.00 },
        "P": { "min": 0.0, "max": 0.035 },
        "S": { "min": 0.0, "max": 0.040 },
        "Si": { "min": 0.15, "max": 0.35 },
        "Ni": { "min": 0.40, "max": 0.70 },
        "Cr": { "min": 0.40, "max": 0.60 },
        "Mo": { "min": 0.15, "max": 0.25 }
      }
    },
    {
      "uns_number": "G86451",
      "sae_isi_number": "86B45(c)",
      "chemical_composition_percent": {
        "C": { "min": 0.43, "max": 0.48 },
        "Mn": { "min": 0.75, "max": 1.00 },
        "P": { "min": 0.0, "max": 0.035 },
        "S": { "min": 0.0, "max": 0.040 },
        "Si": { "min": 0.15, "max": 0.35 },
        "Ni": { "min": 0.40, "max": 0.70 },
        "Cr": { "min": 0.40, "max": 0.60 },
        "Mo": { "min": 0.15, "max": 0.25 }
      }
    },
    {
      "uns_number": "G86500",
      "sae_isi_number": "8650",
      "chemical_composition_percent": {
        "C": { "min": 0.48, "max": 0.53 },
        "Mn": { "min": 0.75, "max": 1.00 },
        "P": { "min": 0.0, "max": 0.035 },
        "S": { "min": 0.0, "max": 0.040 },
        "Si": { "min": 0.15, "max": 0.35 },
        "Ni": { "min": 0.40, "max": 0.70 },
        "Cr": { "min": 0.40, "max": 0.60 },
        "Mo": { "min": 0.15, "max": 0.25 }
      }
    },
    {
      "uns_number": "G86550",
      "sae_isi_number": "8655",
      "corresponding_aisi_number": "8655",
      "chemical_composition_percent": {
        "C": { "min": 0.51, "max": 0.59 },
        "Mn": { "min": 0.75, "max": 1.00 },
        "P": { "min": 0.0, "max": 0.035 },
        "S": { "min": 0.0, "max": 0.040 },
        "Si": { "min": 0.15, "max": 0.35 },
        "Ni": { "min": 0.40, "max": 0.70 },
        "Cr": { "min": 0.40, "max": 0.60 },
        "Mo": { "min": 0.15, "max": 0.25 }
      }
    },
    {
      "uns_number": "G86600",
      "sae_isi_number": "8660",
      "chemical_composition_percent": {
        "C": { "min": 0.56, "max": 0.64 },
        "Mn": { "min": 0.75, "max": 1.00 },
        "P": { "min": 0.0, "max": 0.035 },
        "S": { "min": 0.0, "max": 0.040 },
        "Si": { "min": 0.15, "max": 0.35 },
        "Ni": { "min": 0.40, "max": 0.70 },
        "Cr": { "min": 0.40, "max": 0.60 },
        "Mo": { "min": 0.15, "max": 0.25 }
      }
    },
    {
      "uns_number": "G87200",
      "sae_isi_number": "8720",
      "corresponding_aisi_number": "8720",
      "chemical_composition_percent": {
        "C": { "min": 0.18, "max": 0.23 },
        "Mn": { "min": 0.70, "max": 0.90 },
        "P": { "min": 0.0, "max": 0.035 },
        "S": { "min": 0.0, "max": 0.040 },
        "Si": { "min": 0.15, "max": 0.35 },
        "Ni": { "min": 0.40, "max": 0.70 },
        "Cr": { "min": 0.40, "max": 0.60 },
        "Mo": { "min": 0.20, "max": 0.30 }
      }
    },
    {
      "uns_number": "G87400",
      "sae_isi_number": "8740",
      "corresponding_aisi_number": "8740",
      "chemical_composition_percent": {
        "C": { "min": 0.38, "max": 0.43 },
        "Mn": { "min": 0.75, "max": 1.00 },
        "P": { "min": 0.0, "max": 0.035 },
        "S": { "min": 0.0, "max": 0.040 },
        "Si": { "min": 0.15, "max": 0.35 },
        "Ni": { "min": 0.40, "max": 0.70 },
        "Cr": { "min": 0.40, "max": 0.60 },
        "Mo": { "min": 0.20, "max": 0.30 }
      }
    },
    {
      "uns_number": "G88220",
      "sae_isi_number": "8822",
      "corresponding_aisi_number": "8822",
      "chemical_composition_percent": {
        "C": { "min": 0.20, "max": 0.25 },
        "Mn": { "min": 0.75, "max": 1.00 },
        "P": { "min": 0.0, "max": 0.035 },
        "S": { "min": 0.0, "max": 0.040 },
        "Si": { "min": 0.15, "max": 0.35 },
        "Ni": { "min": 0.40, "max": 0.70 },
        "Cr": { "min": 0.40, "max": 0.60 },
        "Mo": { "min": 0.30, "max": 0.40 }
      }
    },
    {
      "uns_number": "G92540",
      "sae_isi_number": "9254",
      "chemical_composition_percent": {
        "C": { "min": 0.51, "max": 0.59 },
        "Mn": { "min": 0.60, "max": 0.80 },
        "P": { "min": 0.0, "max": 0.035 },
        "S": { "min": 0.0, "max": 0.040 },
        "Si": { "min": 1.20, "max": 1.60 },
        "Cr": { "min": 0.60, "max": 0.80 }
      }
    },
    {
      "uns_number": "G92600",
      "sae_isi_number": "9260",
      "corresponding_aisi_number": "9260",
      "chemical_composition_percent": {
        "C": { "min": 0.56, "max": 0.64 },
        "Mn": { "min": 0.75, "max": 1.00 },
        "P": { "min": 0.0, "max": 0.035 },
        "S": { "min": 0.0, "max": 0.040 },
        "Si": { "min": 1.80, "max": 2.20 }
      }
    },
    {
      "uns_number": "G93106",
      "sae_isi_number": "9310(b)",
      "chemical_composition_percent": {
        "C": { "min": 0.08, "max": 0.13 },
        "Mn": { "min": 0.45, "max": 0.65 },
        "P": { "min": 0.0, "max": 0.025 },
        "S": { "min": 0.0, "max": 0.025 },
        "Si": { "min": 0.15, "max": 0.35 },
        "Ni": { "min": 3.00, "max": 3.50 },
        "Cr": { "min": 1.00, "max": 1.40 },
        "Mo": { "min": 0.08, "max": 0.15 }
      }
    },
    {
      "uns_number": "G94151",
      "sae_isi_number": "94B15(c)",
      "chemical_composition_percent": {
        "C": { "min": 0.13, "max": 0.18 },
        "Mn": { "min": 0.75, "max": 1.00 },
        "P": { "min": 0.0, "max": 0.035 },
        "S": { "min": 0.0, "max": 0.040 },
        "Si": { "min": 0.15, "max": 0.35 },
        "Ni": { "min": 0.30, "max": 0.60 },
        "Cr": { "min": 0.30, "max": 0.50 },
        "Mo": { "min": 0.08, "max": 0.15 }
      }
    },
    {
      "uns_number": "G94171",
      "sae_isi_number": "94B17(c)",
      "corresponding_aisi_number": "94B17",
      "chemical_composition_percent": {
        "C": { "min": 0.15, "max": 0.20 },
        "Mn": { "min": 0.75, "max": 1.00 },
        "P": { "min": 0.0, "max": 0.035 },
        "S": { "min": 0.0, "max": 0.040 },
        "Si": { "min": 0.15, "max": 0.35 },
        "Ni": { "min": 0.30, "max": 0.60 },
        "Cr": { "min": 0.30, "max": 0.50 },
        "Mo": { "min": 0.08, "max": 0.15 }
      }
    },
    {
      "uns_number": "G94301",
      "sae_isi_number": "94B30(c)",
      "corresponding_aisi_number": "94B30",
      "chemical_composition_percent": {
        "C": { "min": 0.28, "max": 0.33 },
        "Mn": { "min": 0.75, "max": 1.00 },
        "P": { "min": 0.0, "max": 0.035 },
        "S": { "min": 0.0, "max": 0.040 },
        "Si": { "min": 0.15, "max": 0.35 },
        "Ni": { "min": 0.30, "max": 0.60 },
        "Cr": { "min": 0.30, "max": 0.50 },
        "Mo": { "min": 0.08, "max": 0.15 }
      }
    }
  ],
  "notes": {
    "a": "Small quantities of certain elements that are not specified or required may be found in alloy steels. These elements are to be considered as incidental and are acceptable to the following maximum amount: copper to 0.35%, nickel to 0.25%, chromium to 0.20%, and molybdenum to 0.06%.",
    "b": "Electric furnace steel.",
    "c": "Boron content is 0.0005–0.003%."
  }
}
