Repository: zakhovalkopavel/thermal-software

# Thermal Software v2.0

Enterprise-grade thermal engineering software — NestJS backend, React frontend, Python tools.

---

## 🏗️ Architecture

```
thermal-software/
├── backend/        ← NestJS API  (refractory + thermodynamics modules)
├── frontend/       ← React SPA   (skeleton — in progress)
├── python/         ← Python tools (NASA thermo parser + OCR pipeline)
├── shared/         ← Shared types / constants
├── docs/           ← All documentation
└── legacy/         ← 📦 Archival reference ONLY — NOT a running service
```

File: json/metal/rene_95_superalloy.json
{
  "source": "ASM Handbook (2005), Volume 1: Properties and Selection: Irons, Steels, and High-Performance Alloys",
  "tables": [
    {
      "table_title": "Table 15 Heat treatments, grain size, and tensile properties of René 95 forms",
      "notes": {
        "a": "Extruded and forged processing: -150 mesh powder, extruded at 1070 °C to a reduction of 7 to 1 in area, isothermally forged at 1100 °C to 80% height reduction.",
        "b": "Hot isostatic pressing processing: -150 mesh powder, HIP processed at 1120 °C at 100 MPa for 3 h.",
        "c": "Cast and wrought processing: cross-rolled plate, heat treated at 1218 °C for 1 h."
      },
      "units": {
        "grain_size": "µm",
        "yield_strength_0.2_offset_MPa": "MPa",
        "ultimate_tensile_strength_MPa": "MPa",
        "elongation_percent": "%",
        "reduction_in_area_percent": "%"
      },
      "data": [
        {
          "form": "Extruded and forged",
          "group": "Nickel base (René 95)",
          "heat_treatment": "1120 °C (2050 °F)/1 h AC + 760 °C (1400 °F)/8 h AC",
          "grain_size": 5,
          "properties_at_40_C": {
            "yield_strength_0.2_offset": 1140,
            "ultimate_tensile_strength": 1560,
            "elongation": 8.6,
            "reduction_in_area": 19.6
          },
          "properties_at_650_C": {
            "yield_strength_0.2_offset": 1140,
            "ultimate_tensile_strength": 1500,
            "elongation": 12.4,
            "reduction_in_area": 16.2
          }
        },
        {
          "form": "Hot isostatic pressing",
          "group": "Nickel base (René 95)",
          "heat_treatment": "1120 °C (2050 °F)/1 h AC + 760 °C (1400 °F)/8 h AC",
          "grain_size": 8,
          "properties_at_40_C": {
            "yield_strength_0.2_offset": 1120,
            "ultimate_tensile_strength": 1560,
            "elongation": 16.6,
            "reduction_in_area": 19.1
          },
          "properties_at_650_C": {
            "yield_strength_0.2_offset": 1100,
            "ultimate_tensile_strength": 1500,
            "elongation": 13.8,
            "reduction_in_area": 13.4
          }
        },
        {
          "form": "Cast and wrought",
          "group": "Nickel base (René 95)",
          "heat_treatment": "1220 °C (2230 °F)/1 h AC + 1120 °C (2050 °F)/1 h AC + 760 °C (1400 °F)/8 h AC",
          "grain_size": 150,
          "properties_at_40_C": {
            "yield_strength_0.2_offset": 940,
            "ultimate_tensile_strength": 1210,
            "elongation": 8.6,
            "reduction_in_area": 14.3
          },
          "properties_at_650_C": {
            "yield_strength_0.2_offset": 930,
            "ultimate_tensile_strength": 1250,
            "elongation": 9.0,
            "reduction_in_area": 13.0
          }
        }
      ]
    },
    {
      "table_title": "Table 16 Powder metallurgy René 95 tensile properties at 650 °C (1200 °F)",
      "notes": {
        "a": "Processing: -150 mesh powder, HIP processed at 1120 °C, 103 MPa/3 h + 1120 °C/1 h + 870 °C/1 h + 650 °C/24 h.",
        "b": "Processing: -150 mesh powder, HIP processed at 1120 °C, 103 MPa/3 h + 1200 °C/1 h + 1120 °C/1 h + 870 °C/1 h + 650 °C/24 h."
      },
      "units": {
        "grain_size_ASTM": "ASTM grain size number",
        "ultimate_tensile_strength_MPa": "MPa",
        "yield_strength_0.2_offset_MPa": "MPa",
        "elongation_percent": "%",
        "reduction_in_area_percent": "%",
        "stress_rupture_life_hours": "Hours at 965 MPa"
      },
      "data": [
        {
          "alloy_condition": "HIP René 95",
          "group": "Nickel base (René 95)",
          "astm_grain_size": 8,
          "properties_at_650_C": {
            "ultimate_tensile_strength": 1505,
            "yield_strength_0.2_offset": 1140,
            "elongation": 13.8,
            "reduction_in_area": 15,
            "stress_rupture_life_at_965_MPa": "87,150"
          }
        },
        {
          "alloy_condition": "HIP René 95 with supersolvus heat treatment",
          "group": "Nickel base (René 95)",
          "astm_grain_size": 6,
          "properties_at_650_C": {
            "ultimate_tensile_strength": 1415,
            "yield_strength_0.2_offset": 1000,
            "elongation": 16,
            "reduction_in_area": 19,
            "stress_rupture_life_at_965_MPa": "244,298"
          }
        }
      ]
    }
  ]
}

File: json/metal/stainless_steel.json
{
  "source": "ASM Handbook (2005), Volume 1: Properties and Selection: Irons, Steels, and High-Performance Alloys",
  "table_title": "Table 21 Typical physical properties of wrought stainless steels, annealed condition",
  "notes": {
    "a": "At 0 to 100 °C (32 to 212 °F)",
    "b": "Approximate values"
  },
  "units": {
    "density": "g/cm^3",
    "elastic_modulus": "GPa",
    "mean_cte": "µm/m * °C from 0 °C to indicated temperature",
    "thermal_conductivity": "W/m * K",
    "specific_heat": "J/kg * K",
    "electrical_resistivity": "nΩ * m",
    "magnetic_permeability": "dimensionless",
    "melting_range": "°C"
  },
  "data": [
    {
      "type": "201",
      "uns_number": "S20100",
      "density": 7.8,
      "elastic_modulus": 197,
      "mean_cte": { "100": 15.7, "315": 17.5, "538": 18.4 },
      "thermal_conductivity": { "100": 16.2, "500": 21.5 },
      "specific_heat_0_to_100": 500,
      "electrical_resistivity": 690,
      "magnetic_permeability": 1.02,
      "melting_range": "1400-1450"
    },
    {
      "type": "202",
      "uns_number": "S20200",
      "density": 7.8,
      "mean_cte": { "100": 17.5, "315": 18.4, "538": 19.2 },
      "thermal_conductivity": { "100": 16.2, "500": 21.6 },
      "specific_heat_0_to_100": 500,
      "electrical_resistivity": 690,
      "magnetic_permeability": 1.02,
      "melting_range": "1400-1450"
    },
    {
      "type": "205",
      "uns_number": "S20500",
      "density": 7.8,
      "elastic_modulus": 197,
      "mean_cte": { "315": 17.9, "538": 19.1 },
      "specific_heat_0_to_100": 500
    },
    {
      "type": "301",
      "uns_number": "S30100",
      "density": 8.0,
      "elastic_modulus": 193,
      "mean_cte": { "100": 17.0, "315": 17.2, "538": 18.2 },
      "thermal_conductivity": { "100": 16.2, "500": 21.5 },
      "specific_heat_0_to_100": 500,
      "electrical_resistivity": 720,
      "magnetic_permeability": 1.02,
      "melting_range": "1400-1420"
    },
    {
      "type": "302",
      "uns_number": "S30200",
      "density": 8.0,
      "elastic_modulus": 193,
      "mean_cte": { "100": 17.2, "315": 17.8, "538": 18.4 },
      "thermal_conductivity": { "100": 16.2, "500": 21.5 },
      "specific_heat_0_to_100": 500,
      "electrical_resistivity": 720,
      "magnetic_permeability": 1.02,
      "melting_range": "1400-1420"
    },
    {
      "type": "302B",
      "uns_number": "S30215",
      "density": 8.0,
      "elastic_modulus": 193,
      "mean_cte": { "100": 16.2, "315": 18.0, "538": 19.4 },
      "thermal_conductivity": { "100": 15.9, "500": 21.6 },
      "specific_heat_0_to_100": 500,
      "electrical_resistivity": 720,
      "magnetic_permeability": 1.02,
      "melting_range": "1375-1400"
    },
    {
      "type": "303",
      "uns_number": "S30300",
      "density": 8.0,
      "elastic_modulus": 193,
      "mean_cte": { "100": 17.2, "315": 17.8, "538": 18.4 },
      "thermal_conductivity": { "100": 16.2, "500": 21.5 },
      "specific_heat_0_to_100": 500,
      "electrical_resistivity": 720,
      "magnetic_permeability": 1.02,
      "melting_range": "1400-1450"
    },
    {
      "type": "304",
      "uns_number": "S30400",
      "density": 8.0,
      "elastic_modulus": 193,
      "mean_cte": { "100": 17.2, "315": 17.8, "538": 18.4 },
      "thermal_conductivity": { "100": 16.2, "500": 21.5 },
      "specific_heat_0_to_100": 500,
      "electrical_resistivity": 720,
      "magnetic_permeability": 1.02,
      "melting_range": "1400-1450"
    },
    {
      "type": "304L",
      "uns_number": "S30403",
      "density": 8.0,
      "magnetic_permeability": 1.02,
      "melting_range": "1400-1450"
    },
    {
      "type": "302Cu",
      "uns_number": "S30430",
      "density": 8.0,
      "elastic_modulus": 193,
      "mean_cte": { "100": 17.2, "315": 17.8 },
      "thermal_conductivity": { "100": 11.2, "500": 21.5 },
      "specific_heat_0_to_100": 500,
      "electrical_resistivity": 720,
      "magnetic_permeability": 1.02,
      "melting_range": "1400-1450"
    },
    {
      "type": "304N",
      "uns_number": "S30451",
      "density": 8.0,
      "elastic_modulus": 196,
      "specific_heat_0_to_100": 500,
      "electrical_resistivity": 720,
      "magnetic_permeability": 1.02,
      "melting_range": "1400-1450"
    },
    {
      "type": "305",
      "uns_number": "S30500",
      "density": 8.0,
      "elastic_modulus": 193,
      "mean_cte": { "100": 17.2, "315": 17.8, "538": 18.4 },
      "thermal_conductivity": { "100": 16.2, "500": 21.5 },
      "specific_heat_0_to_100": 500,
      "electrical_resistivity": 720,
      "magnetic_permeability": 1.02,
      "melting_range": "1400-1450"
    },
    {
      "type": "308",
      "uns_number": "S30800",
      "density": 8.0,
      "elastic_modulus": 193,
      "mean_cte": { "100": 17.2, "315": 17.8, "538": 18.4 },
      "thermal_conductivity": { "100": 15.2, "500": 21.6 },
      "specific_heat_0_to_100": 500,
      "electrical_resistivity": 720,
      "melting_range": "1400-1420"
    },
    {
      "type": "309",
      "uns_number": "S30900",
      "density": 8.0,
      "elastic_modulus": 200,
      "mean_cte": { "100": 15.0, "315": 16.6, "538": 17.2 },
      "thermal_conductivity": { "100": 15.6, "500": 18.7 },
      "specific_heat_0_to_100": 500,
      "electrical_resistivity": 780,
      "magnetic_permeability": 1.02,
      "melting_range": "1400-1450"
    },
    {
      "type": "310",
      "uns_number": "S31000",
      "density": 8.0,
      "elastic_modulus": 200,
      "mean_cte": { "100": 15.9, "315": 16.2, "538": 17.0 },
      "thermal_conductivity": { "100": 14.2, "500": 18.7 },
      "specific_heat_0_to_100": 500,
      "electrical_resistivity": 780,
      "magnetic_permeability": 1.02,
      "melting_range": "1400-1450"
    },
    {
      "type": "314",
      "uns_number": "S31400",
      "density": 7.8,
      "elastic_modulus": 200,
      "mean_cte": { "315": 15.1 },
      "thermal_conductivity": { "100": 17.5, "500": 20.9 },
      "specific_heat_0_to_100": 500,
      "electrical_resistivity": 770,
      "magnetic_permeability": 1.02
    },
    {
      "type": "316",
      "uns_number": "S31600",
      "density": 8.0,
      "elastic_modulus": 193,
      "mean_cte": { "100": 15.9, "315": 16.2, "538": 17.5 },
      "thermal_conductivity": { "100": 16.2, "500": 21.5 },
      "specific_heat_0_to_100": 500,
      "electrical_resistivity": 740,
      "magnetic_permeability": 1.02,
      "melting_range": "1375-1400"
    },
    {
      "type": "316L",
      "uns_number": "S31603",
      "density": 8.0,
      "magnetic_permeability": 1.02,
      "melting_range": "1375-1400"
    },
    {
      "type": "316N",
      "uns_number": "S31651",
      "density": 8.0,
      "elastic_modulus": 196,
      "specific_heat_0_to_100": 500,
      "electrical_resistivity": 740,
      "magnetic_permeability": 1.02,
      "melting_range": "1375-1400"
    },
    {
      "type": "317",
      "uns_number": "S31700",
      "density": 8.0,
      "elastic_modulus": 193,
      "mean_cte": { "100": 15.9, "315": 16.2, "538": 17.5 },
      "thermal_conductivity": { "100": 16.2, "500": 21.5 },
      "specific_heat_0_to_100": 500,
      "electrical_resistivity": 740,
      "melting_range": "1375-1400"
    },
    {
      "type": "317L",
      "uns_number": "S31703",
      "density": 8.0,
      "elastic_modulus": 200,
      "mean_cte": { "100": 16.5, "538": 18.1 },
      "thermal_conductivity": { "100": 14.4 },
      "electrical_resistivity": 790,
      "melting_range": "1375-1400"
    },
    {
      "type": "321",
      "uns_number": "S32100",
      "density": 8.0,
      "elastic_modulus": 193,
      "mean_cte": { "100": 16.6, "315": 17.2, "538": 18.6 },
      "thermal_conductivity": { "100": 16.1, "500": 22.2 },
      "specific_heat_0_to_100": 500,
      "electrical_resistivity": 720,
      "magnetic_permeability": 1.02,
      "melting_range": "1400-1425"
    },
    {
      "type": "329",
      "uns_number": "S32900",
      "density": 7.8,
      "specific_heat_0_to_100": 460,
      "electrical_resistivity": 750
    },
    {
      "type": "330",
      "uns_number": "N08330",
      "density": 8.0,
      "elastic_modulus": 196,
      "mean_cte": { "100": 14.4, "315": 16.0, "538": 16.7 },
      "specific_heat_0_to_100": 460,
      "electrical_resistivity": 1020,
      "magnetic_permeability": 1.02,
      "melting_range": "1400-1425"
    },
    {
      "type": "347",
      "uns_number": "S34700",
      "density": 8.0,
      "elastic_modulus": 193,
      "mean_cte": { "100": 16.6, "315": 17.2, "538": 18.6 },
      "thermal_conductivity": { "100": 16.1, "500": 22.2 },
      "specific_heat_0_to_100": 500,
      "electrical_resistivity": 730,
      "magnetic_permeability": 1.02,
      "melting_range": "1400-1425"
    },
    {
      "type": "384",
      "uns_number": "S38400",
      "density": 8.0,
      "elastic_modulus": 193,
      "mean_cte": { "100": 17.2, "315": 17.8, "538": 18.4 },
      "thermal_conductivity": { "100": 16.2, "500": 21.5 },
      "specific_heat_0_to_100": 500,
      "electrical_resistivity": 790,
      "magnetic_permeability": 1.02,
      "melting_range": "1400-1450"
    },
    {
      "type": "405",
      "uns_number": "S40500",
      "density": 7.8,
      "elastic_modulus": 200,
      "mean_cte": { "100": 10.8, "315": 11.6, "538": 12.1 },
      "thermal_conductivity": { "100": 27.0 },
      "specific_heat_0_to_100": 460,
      "electrical_resistivity": 600,
      "melting_range": "1480-1530"
    },
    {
      "type": "409",
      "uns_number": "S40900",
      "density": 7.8,
      "mean_cte": { "100": 11.7 },
      "melting_range": "1480-1530"
    },
    {
      "type": "410",
      "uns_number": "S41000",
      "density": 7.8,
      "elastic_modulus": 200,
      "mean_cte": { "100": 9.9, "315": 11.4, "538": 11.6 },
      "thermal_conductivity": { "100": 24.9, "500": 28.7 },
      "specific_heat_0_to_100": 460,
      "electrical_resistivity": 570,
      "magnetic_permeability_approx": "700-1000",
      "melting_range": "1480-1530"
    },
    {
      "type": "414",
      "uns_number": "S41400",
      "density": 7.8,
      "elastic_modulus": 200,
      "mean_cte": { "100": 10.4, "315": 11.0, "538": 12.1 },
      "thermal_conductivity": { "100": 24.9, "500": 28.7 },
      "specific_heat_0_to_100": 460,
      "electrical_resistivity": 700,
      "melting_range": "1425-1480"
    },
    {
      "type": "416",
      "uns_number": "S41600",
      "density": 7.8,
      "elastic_modulus": 200,
      "mean_cte": { "100": 9.9, "315": 11.0, "538": 11.6 },
      "thermal_conductivity": { "100": 24.9, "500": 28.7 },
      "specific_heat_0_to_100": 460,
      "electrical_resistivity": 570,
      "magnetic_permeability_approx": "700-1000",
      "melting_range": "1480-1530"
    },
    {
      "type": "420",
      "uns_number": "S42000",
      "density": 7.8,
      "elastic_modulus": 200,
      "mean_cte": { "100": 10.3, "315": 10.8, "538": 11.7 },
      "thermal_conductivity": { "100": 24.9 },
      "specific_heat_0_to_100": 460,
      "electrical_resistivity": 550,
      "melting_range": "1450-1510"
    },
    {
      "type": "422",
      "uns_number": "S42200",
      "density": 7.8,
      "mean_cte": { "100": 11.2, "315": 11.4, "538": 11.9 },
      "thermal_conductivity": { "100": 23.9, "500": 27.3 },
      "specific_heat_0_to_100": 460,
      "melting_range": "1470-1480"
    },
    {
      "type": "429",
      "uns_number": "S42900",
      "density": 7.8,
      "elastic_modulus": 200,
      "mean_cte": { "100": 10.3 },
      "thermal_conductivity": { "100": 25.6 },
      "specific_heat_0_to_100": 460,
      "electrical_resistivity": 590,
      "melting_range": "1450-1510"
    },
    {
      "type": "430",
      "uns_number": "S43000",
      "density": 7.8,
      "elastic_modulus": 200,
      "mean_cte": { "100": 10.4, "315": 11.0, "538": 11.4 },
      "thermal_conductivity": { "100": 26.1, "500": 26.3 },
      "specific_heat_0_to_100": 460,
      "electrical_resistivity": 600,
      "magnetic_permeability_approx": "600-1100",
      "melting_range": "1425-1510"
    },
    {
      "type": "430F",
      "uns_number": "S43020",
      "density": 7.8,
      "elastic_modulus": 200,
      "mean_cte": { "100": 10.4, "315": 11.0, "538": 11.4 },
      "thermal_conductivity": { "100": 26.1, "500": 26.3 },
      "specific_heat_0_to_100": 460,
      "electrical_resistivity": 600,
      "melting_range": "1425-1510"
    },
    {
      "type": "431",
      "uns_number": "S43100",
      "density": 7.8,
      "elastic_modulus": 200,
      "mean_cte": { "100": 10.2, "315": 12.1 },
      "thermal_conductivity": { "100": 20.2 },
      "specific_heat_0_to_100": 460,
      "electrical_resistivity": 720
    },
    {
      "type": "434",
      "uns_number": "S43400",
      "density": 7.8,
      "elastic_modulus": 200,
      "mean_cte": { "100": 10.4, "315": 11.0, "538": 11.4 },
      "thermal_conductivity": { "500": 26.3 },
      "specific_heat_0_to_100": 460,
      "electrical_resistivity": 600,
      "magnetic_permeability_approx": "600-1100",
      "melting_range": "1425-1510"
    },
    {
      "type": "436",
      "uns_number": "S43600",
      "density": 7.8,
      "elastic_modulus": 200,
      "mean_cte": { "100": 9.3 },
      "thermal_conductivity": { "100": 23.9, "500": 26.0 },
      "specific_heat_0_to_100": 460,
      "electrical_resistivity": 600,
      "magnetic_permeability_approx": "600-1100",
      "melting_range": "1425-1510"
    },
    {
      "type": "439",
      "uns_number": "S43035",
      "density": 7.7,
      "elastic_modulus": 200,
      "mean_cte": { "100": 10.4, "315": 11.0, "538": 11.4 },
      "thermal_conductivity": { "100": 24.2 },
      "specific_heat_0_to_100": 460,
      "electrical_resistivity": 630
    },
    {
      "type": "440A",
      "uns_number": "S44002",
      "density": 7.8,
      "elastic_modulus": 200,
      "mean_cte": { "100": 10.2 },
      "thermal_conductivity": { "100": 24.2 },
      "specific_heat_0_to_100": 460,
      "electrical_resistivity": 600,
      "melting_range": "1370-1480"
    },
    {
      "type": "440C",
      "uns_number": "S44004",
      "density": 7.8,
      "elastic_modulus": 200,
      "mean_cte": { "100": 10.2 },
      "thermal_conductivity": { "100": 24.2 },
      "specific_heat_0_to_100": 460,
      "electrical_resistivity": 600,
      "melting_range": "1370-1480"
    },
    {
      "type": "444",
      "uns_number": "S44400",
      "density": 7.8,
      "elastic_modulus": 200,
      "mean_cte": { "100": 10.0, "315": 10.6, "538": 11.4 },
      "thermal_conductivity": { "100": 26.8 },
      "specific_heat_0_to_100": 420,
      "electrical_resistivity": 620
    },
    {
      "type": "446",
      "uns_number": "S44600",
      "density": 7.5,
      "elastic_modulus": 200,
      "mean_cte": { "100": 10.4, "315": 10.8, "538": 11.2 },
      "thermal_conductivity": { "100": 20.9, "500": 24.4 },
      "specific_heat_0_to_100": 500,
      "electrical_resistivity": 670,
      "magnetic_permeability_approx": "400-700",
      "melting_range": "1425-1510"
    },
    {
      "type": "PH 13-8 Mo",
      "uns_number": "S13800",
      "density": 7.8,
      "elastic_modulus": 203,
      "mean_cte": { "100": 10.6, "315": 11.2, "538": 11.9 },
      "thermal_conductivity": { "100": 14.0, "500": 22.0 },
      "specific_heat_0_to_100": 460,
      "electrical_resistivity": 1020,
      "melting_range": "1400-1440"
    },
    {
      "type": "15-5 PH",
      "uns_number": "S15500",
      "density": 7.8,
      "elastic_modulus": 196,
      "mean_cte": { "100": 10.8, "315": 11.4 },
      "thermal_conductivity": { "100": 17.8, "500": 23.0 },
      "specific_heat_0_to_100": 420,
      "electrical_resistivity": 770,
      "magnetic_permeability_approx": 95,
      "melting_range": "1400-1440"
    },
    {
      "type": "17-4 PH",
      "uns_number": "S17400",
      "density": 7.8,
      "elastic_modulus": 196,
      "mean_cte": { "100": 10.8, "315": 11.6 },
      "thermal_conductivity": { "100": 18.3, "500": 23.0 },
      "specific_heat_0_to_100": 460,
      "electrical_resistivity": 800,
      "magnetic_permeability_approx": 95,
      "melting_range": "1400-1440"
    },
    {
      "type": "17-7 PH",
      "uns_number": "S17700",
      "density": 7.8,
      "elastic_modulus": 204,
      "mean_cte": { "100": 11.0, "315": 11.6 },
      "thermal_conductivity": { "100": 16.4, "500": 21.8 },
      "specific_heat_0_to_100": 460,
      "electrical_resistivity": 830,
      "melting_range": "1400-1440"
    }
  ]
}
