Repository: zakhovalkopavel/thermal-software

# Thermal Software v2.0

Enterprise-grade thermal engineering software — NestJS backend, React frontend, Python tools.

---

## 🏗️ Architecture

```
thermal-software/
├── backend/        ← NestJS API  (refractory + thermodynamics modules)
├── frontend/       ← React SPA   (skeleton — in progress)
├── python/         ← Python tools (NASA thermo parser + OCR pipeline)
├── shared/         ← Shared types / constants
├── docs/           ← All documentation
└── legacy/         ← 📦 Archival reference ONLY — NOT a running service
```

File: json/metal/super_alloys_composition_powder_metallurgy.json
{
  "source": "ASM Handbook (2005), Volume 1: Properties and Selection: Irons, Steels, and High-Performance Alloys",
  "table_title": "Table 12 Chemical compositions of some nickel-base superalloys produced by powder metallurgy",
  "units": {
    "composition": "%"
  },
  "data": [
    {
      "alloy": "IN-100",
      "group": "Nickel base",
      "nominal_composition": {
        "C": 0.07, "Ni": "bal", "Cr": 12.4, "Co": 18.5, "Mo": 3.2, "Al": 5.0, "Ti": 4.3, "V": 0.8, "B": 0.02, "Zr": 0.06
      }
    },
    {
      "alloy": "LC Astroloy",
      "group": "Nickel base",
      "nominal_composition": {
        "C": 0.023, "Ni": "bal", "Cr": 15.1, "Co": 17.0, "Mo": 5.2, "Al": 4.0, "Ti": 3.5, "B": 0.024, "Zr": "<0.01"
      }
    },
    {
      "alloy": "Waspaloy",
      "group": "Nickel base",
      "nominal_composition": {
        "C": 0.04, "Ni": "bal", "Cr": 19.3, "Co": 13.6, "Mo": 4.2, "Al": 1.3, "Ti": 3.6, "B": 0.005, "Zr": 0.048
      }
    },
    {
      "alloy": "NASA II B-7",
      "group": "Nickel base",
      "nominal_composition": {
        "C": 0.12, "Ni": "bal", "Cr": 8.9, "Co": 9.1, "Mo": 2.0, "W": 7.6, "Ta": 10.1, "Hf": 1.0, "Al": 3.4, "Ti": 0.7, "V": 0.5, "B": 0.023, "Zr": 0.080
      }
    },
    {
      "alloy": "René 80",
      "group": "Nickel base",
      "nominal_composition": {
        "C": 0.20, "Ni": "bal", "Cr": 14.5, "Co": 10.0, "Mo": 3.8, "W": 3.8, "Al": 3.1, "Ti": 5.1, "B": 0.014, "Zr": 0.05
      }
    },
    {
      "alloy": "Unitemp AF2-1DA",
      "group": "Nickel base",
      "nominal_composition": {
        "C": 0.35, "Ni": "bal", "Cr": 12.2, "Co": 10.0, "Mo": 3.0, "W": 6.2, "Ta": 1.7, "Al": 4.6, "Ti": 3.0, "B": 0.014, "Zr": 0.12
      }
    },
    {
      "alloy": "MAR-M 200",
      "group": "Nickel base",
      "nominal_composition": {
        "C": 0.15, "Ni": "bal", "Cr": 9.0, "Co": 10.0, "W": 12.0, "Nb": 1.0, "Al": 5.0, "Ti": 2.0, "B": 0.015, "Zr": 0.05
      }
    },
    {
      "alloy": "IN-713 LC",
      "group": "Nickel base",
      "nominal_composition": {
        "C": 0.05, "Ni": "bal", "Cr": 12.0, "Co": 0.08, "Mo": 4.7, "Nb": "(2.0)", "Al": 6.2, "Ti": 0.8, "B": 0.005, "Zr": 0.1
      }
    },
    {
      "alloy": "IN-738",
      "group": "Nickel base",
      "nominal_composition": {
        "C": 0.17, "Ni": "bal", "Cr": 16.0, "Co": 8.5, "Mo": 1.7, "W": 2.6, "Ta": 1.7, "Nb": 0.9, "Al": 3.4, "Ti": 3.4, "B": 0.01, "Zr": 0.1
      }
    },
    {
      "alloy": "IN-792 (PA 101)",
      "group": "Nickel base",
      "nominal_composition": {
        "C": 0.12, "Ni": "bal", "Cr": 12.4, "Co": 9.0, "Mo": 1.9, "W": 3.8, "Ta": 3.9, "Al": 3.1, "Ti": 4.5, "B": 0.02, "Zr": 0.10
      }
    },
    {
      "alloy": "AF-115",
      "group": "Nickel base",
      "nominal_composition": {
        "C": 0.045, "Ni": "bal", "Cr": 10.9, "Co": 15.0, "Mo": 2.8, "W": 5.7, "Nb": 1.7, "Hf": 0.7, "Al": 3.8, "Ti": 3.7, "B": 0.016, "Zr": 0.05
      }
    },
    {
      "alloy": "MERL 76",
      "group": "Nickel base",
      "nominal_composition": {
        "C": 0.025, "Ni": "bal", "Cr": 12.2, "Co": 18.2, "Mo": 3.2, "Nb": 1.3, "Hf": 0.3, "Al": 5.0, "Ti": 4.3, "B": 0.02, "Zr": 0.06
      }
    },
    {
      "alloy": "René 95",
      "group": "Nickel base",
      "nominal_composition": {
        "C": 0.08, "Ni": "bal", "Cr": 12.8, "Co": 8.1, "Mo": 3.6, "W": 3.6, "Nb": 3.6, "Al": 3.6, "Ti": 2.6, "B": 0.01, "Zr": 0.053
      }
    },
    {
      "alloy": "Modified MAR-M 432",
      "group": "Nickel base",
      "nominal_composition": {
        "C": 0.14, "Ni": "bal", "Cr": 15.4, "Co": 19.6, "W": 2.9, "Ta": 0.7, "Nb": 1.9, "Hf": 0.7, "Al": 3.1, "Ti": 3.5, "B": 0.02, "Zr": 0.05
      }
    },
    {
      "alloy": "RSR 103",
      "group": "Nickel base (New alloys)",
      "nominal_composition": {
        "Ni": "bal", "Mo": 15.0, "Al": 8.4
      }
    },
    {
      "alloy": "RSR 104",
      "group": "Nickel base (New alloys)",
      "nominal_composition": {
        "Ni": "bal", "Mo": 18.0, "Al": 8.0
      }
    },
    {
      "alloy": "RSR 143",
      "group": "Nickel base (New alloys)",
      "nominal_composition": {
        "Ni": "bal", "Mo": 14.0, "Ta": 6.0, "Al": 6.0
      }
    },
    {
      "alloy": "RSR 185",
      "group": "Nickel base (New alloys)",
      "nominal_composition": {
        "C": 0.04, "Ni": "bal", "Mo": 14.4, "W": 6.1, "Al": 6.8
      }
    }
  ]
}

File: json/metal/superalloy3.json
{
  "source": "ASM Handbook (2005), Volume 1: Properties and Selection: Irons, Steels, and High-Performance Alloys",
  "table_title": "Dynamic modulus of elasticity of selected superalloys",
  "units": {
    "modulus_of_elasticity": "GPa",
    "temperature": "°C"
  },
  "data": [
    {
      "alloy": "D-979",
      "group": "Nickel base",
      "form": "Bar",
      "values": { "21": 207, "540": 178, "650": 167, "760": 156, "870": 146 }
    },
    {
      "alloy": "Hastelloy S",
      "group": "Nickel base",
      "form": "Bar",
      "values": { "21": 212, "540": 182, "650": 174, "760": 166 }
    },
    {
      "alloy": "Hastelloy X",
      "group": "Nickel base",
      "form": "Sheet",
      "values": { "21": 197, "540": 161, "650": 154, "760": 146, "870": 137 }
    },
    {
      "alloy": "Haynes 230",
      "group": "Nickel base",
      "condition": "Cold-rolled and solution-annealed sheet",
      "values": { "21": 211, "540": 184, "650": 177, "760": 171, "870": 164 }
    },
    {
      "alloy": "Inconel 587",
      "group": "Nickel base",
      "form": "Bar",
      "values": { "21": 222 }
    },
    {
      "alloy": "Inconel 596",
      "group": "Nickel base",
      "form": "Bar",
      "values": { "21": 186 }
    },
    {
      "alloy": "Inconel 600",
      "group": "Nickel base",
      "form": "Bar",
      "values": { "21": 214, "540": 184, "650": 176, "760": 168, "870": 157 }
    },
    {
      "alloy": "Inconel 601",
      "group": "Nickel base",
      "form": "Bar",
      "values": { "21": 207, "540": 175, "650": 166, "760": 155, "870": 141 }
    },
    {
      "alloy": "Inconel 617",
      "group": "Nickel base",
      "form": "Bar",
      "values": { "21": 210, "540": 176, "650": 168, "760": 160, "870": 150 }
    },
    {
      "alloy": "Inconel 625",
      "group": "Nickel base",
      "form": "Bar",
      "values": { "21": 208, "540": 179, "650": 170, "760": 161, "870": 148 }
    },
    {
      "alloy": "Inconel 706",
      "group": "Nickel base",
      "form": "Bar",
      "values": { "21": 210, "540": 179, "650": 170 }
    },
    {
      "alloy": "Inconel 718",
      "group": "Nickel base",
      "form": "Bar",
      "values": { "21": 200, "540": 171, "650": 163, "760": 154, "870": 139 }
    },
    {
      "alloy": "Inconel X750",
      "group": "Nickel base",
      "form": "Bar",
      "values": { "21": 214, "540": 184, "650": 176, "760": 166, "870": 153 }
    },
    {
      "alloy": "M-252",
      "group": "Nickel base",
      "form": "Bar",
      "values": { "21": 206, "540": 177, "650": 168, "760": 156, "870": 145 }
    },
    {
      "alloy": "Nimonic 75",
      "group": "Nickel base",
      "form": "Bar",
      "values": { "21": 221, "540": 186, "650": 176, "760": 170, "870": 156 }
    },
    {
      "alloy": "Nimonic 80A",
      "group": "Nickel base",
      "form": "Bar",
      "values": { "21": 219, "540": 188, "650": 179, "760": 170, "870": 157 }
    },
    {
      "alloy": "Nimonic 90",
      "group": "Nickel base",
      "form": "Bar",
      "values": { "21": 226, "540": 190, "650": 181, "760": 170, "870": 158 }
    },
    {
      "alloy": "Nimonic 105",
      "group": "Nickel base",
      "form": "Bar",
      "values": { "21": 223, "540": 186, "650": 178, "760": 168, "870": 154 }
    },
    {
      "alloy": "Nimonic 115",
      "group": "Nickel base",
      "form": "Bar",
      "values": { "21": 224, "540": 188, "650": 181, "760": 173, "870": 164 }
    },
    {
      "alloy": "Nimonic 263",
      "group": "Nickel base",
      "form": "Sheet",
      "values": { "21": 222, "540": 190, "650": 181, "760": 171, "870": 158 }
    },
    {
      "alloy": "Nimonic 942",
      "group": "Nickel base",
      "form": "Bar",
      "values": { "21": 196, "540": 166, "650": 158, "760": 150, "870": 138 }
    },
    {
      "alloy": "Nimonic PE.11",
      "group": "Nickel base",
      "form": "Bar",
      "values": { "21": 198, "540": 166, "650": 157 }
    },
    {
      "alloy": "Nimonic PE.16",
      "group": "Nickel base",
      "form": "Bar",
      "values": { "21": 199, "540": 165, "650": 157, "760": 147, "870": 137 }
    },
    {
      "alloy": "Nimonic PK.33",
      "group": "Nickel base",
      "form": "Sheet",
      "values": { "21": 222, "540": 191, "650": 183, "760": 173, "870": 162 }
    },
    {
      "alloy": "Pyromet 860",
      "group": "Nickel base",
      "form": "Bar",
      "values": { "21": 200 }
    },
    {
      "alloy": "René 95",
      "group": "Nickel base",
      "form": "Bar",
      "values": { "21": 209, "540": 183, "650": 176, "760": 168 }
    },
    {
      "alloy": "Udimet 500",
      "group": "Nickel base",
      "form": "Bar",
      "values": { "21": 222, "540": 191, "650": 183, "760": 173, "870": 161 }
    },
    {
      "alloy": "Udimet 700",
      "group": "Nickel base",
      "form": "Bar",
      "values": { "21": 224, "540": 194, "650": 186, "760": 177, "870": 167 }
    },
    {
      "alloy": "Udimet 710",
      "group": "Nickel base",
      "form": "Bar",
      "values": { "21": 222 }
    },
    {
      "alloy": "Waspaloy",
      "group": "Nickel base",
      "form": "Bar",
      "values": { "21": 213, "540": 184, "650": 177, "760": 168, "870": 158 }
    },
    {
      "alloy": "A-286",
      "group": "Iron base",
      "form": "Bar",
      "values": { "21": 201, "540": 162, "650": 153, "760": 142, "870": 130 }
    },
    {
      "alloy": "Alloy 901",
      "group": "Iron base",
      "form": "Bar",
      "values": { "21": 206, "540": 167, "650": 153 }
    },
    {
      "alloy": "Discaloy",
      "group": "Iron base",
      "form": "Bar",
      "values": { "21": 196, "540": 154, "650": 145 }
    },
    {
      "alloy": "Haynes 556",
      "group": "Iron base",
      "form": "Sheet",
      "values": { "21": 203, "540": 165, "650": 156, "760": 146, "870": 137 }
    },
    {
      "alloy": "Incoloy 800",
      "group": "Iron base",
      "form": "Bar",
      "values": { "21": 196, "540": 161, "650": 154, "760": 146, "870": 138 }
    },
    {
      "alloy": "Incoloy 801",
      "group": "Iron base",
      "form": "Bar",
      "values": { "21": 208, "540": 170, "650": 162, "760": 154, "870": 144 }
    },
    {
      "alloy": "Incoloy 802",
      "group": "Iron base",
      "form": "Bar",
      "values": { "21": 205, "540": 169, "650": 161, "760": 156, "870": 152 }
    },
    {
      "alloy": "Incoloy 807",
      "group": "Iron base",
      "form": "Bar",
      "values": { "21": 184, "540": 155, "650": 146, "760": 137, "870": 128 }
    },
    {
      "alloy": "Incoloy 903",
      "group": "Iron base",
      "form": "Bar",
      "condition": "Annealed",
      "values": { "21": 147 }
    },
    {
      "alloy": "Incoloy 907",
      "group": "Iron base",
      "condition": "Precipitation hardened",
      "values": { "21": 165, "540": 165, "650": 159 }
    },
    {
      "alloy": "N-155",
      "group": "Iron base",
      "form": "Bar",
      "values": { "21": 202, "540": 167, "650": 159, "760": 149, "870": 138 }
    },
    {
      "alloy": "V-57",
      "group": "Iron base",
      "form": "Bar",
      "values": { "21": 199, "540": 163, "650": 153, "760": 144, "870": 130 }
    },
    {
      "alloy": "19-9 DL",
      "group": "Iron base",
      "values": { "21": 203, "650": 152 }
    },
    {
      "alloy": "16-25-6",
      "group": "Iron base",
      "values": { "21": 195, "650": 123 }
    },
    {
      "alloy": "Haynes 188",
      "group": "Cobalt base",
      "form": "Sheet",
      "values": { "21": 207 }
    },
    {
      "alloy": "L-605",
      "group": "Cobalt base",
      "form": "Sheet",
      "values": { "21": 216, "650": 185, "870": 166 }
    },
    {
      "alloy": "MAR-M 918",
      "group": "Cobalt base",
      "form": "Sheet",
      "values": { "21": 225, "540": 186, "650": 176, "760": 168, "870": 159 }
    },
    {
      "alloy": "MP35N",
      "group": "Cobalt base",
      "form": "Bar",
      "condition": "Annealed",
      "values": { "21": 231 }
    },
    {
      "alloy": "Haynes 150",
      "group": "Cobalt base",
      "condition": "Annealed",
      "values": { "21": 217 }
    }
  ]
}

File: json/metal/thermal_conductivity_metals.json
{
  "source": "International Journal of Thermophysics, Vol. 22, No. 6, November 2001 (© 2001). Correlations for the Thermal Conductivity of Metals as a Function of Temperature. S. I. Abu-Eishah",
  "table_title": "Table II. Values of the Parameters of the Proposed Fitting Eqs. (4) and (5) for the Thermal Conductivity of Metals (W * m^-1 * K^-1), up to T = 1.5T_m (from Touloukian et al.)",
  "formula_comment": "The theory of thermal conductivity of metallic materials is covered in detail by Touloukian et al. [5]. They presented a correlation for calculating the \"recommended\" thermal conductivity at temperatures below about $1.5T_{\\text{m}}$ (the temperature at maximum thermal conductivity on the $k-T$ curve). This correlation has the following form:\n\n$$k_{\\text{e}} = 1 / ((\\alpha' T^n + \\beta) / T) \\tag{4}$$\n\nwhere\n\n$$\\alpha' = \\alpha'' (\\beta / (n\\alpha''))^{(m-n)/(m+1)} \\tag{5}$$\n\nand $\\alpha''$, $m$, and $n$ are constants for a metal. The value of $n$ lies between 2.0 and 3.0 for most metals. The parameter $\\beta$ is defined as the ratio between the residual electrical resistivity and the Lorenz number, i.e., $\\beta = \\rho_0 / L_0$. The purity of the studied metals, values of available residual electrical resistivity $\\rho_0$, and accuracy of the \"recommended\" data used in this work are presented in Ref. 5 and summarized in Table I. The available values of the above parameters ($m$, $n$, $\\beta$, $\\alpha''$, and $\\alpha'$) are listed in Table II for reference.\n\nTouloukian et al. [5] also presented the lattice part of the thermal conductivity $k_{\\ell}$ as\n\n$$k_{\\ell} = \\gamma / T^{\\delta} \\tag{6}$$\n\nwhere $\\gamma$ is some function of the atomic concentration of point defects, and the exponent parameter $\\delta$ has values between 0.50 (at high temperatures) and 2.0 (at low temperatures).",
  "table_footnotes": {
    "a": "PC, polycrystalline; P, perpendicular to c-axis; /a/, parallel to a-axis; /b/, parallel to b-axis; /c/, parallel to c-axis.",
    "b": "Values are also good for polycrystalline gallium."
  },
  "data": [
    {
      "metal": "Aluminum",
      "orientation_or_structure": "polycrystalline",
      "notes": null,
      "T_m_K": 10,
      "n": 2.0,
      "m": 2.61,
      "beta": 0.0245,
      "alpha_double_prime": 4.87e-06,
      "alpha_prime": 0.0001829
    },
    {
      "metal": "Beryllium",
      "orientation_or_structure": "polycrystalline",
      "notes": null,
      "T_m_K": 14,
      "n": 2.8,
      "m": null,
      "beta": 0.553,
      "alpha_double_prime": null,
      "alpha_prime": 2.56e-07
    },
    {
      "metal": "Cadmium",
      "orientation_or_structure": "perpendicular to c-axis",
      "notes": null,
      "T_m_K": 3,
      "n": 2.5,
      "m": null,
      "beta": 0.0188,
      "alpha_double_prime": null,
      "alpha_prime": 0.000177
    },
    {
      "metal": "Cadmium",
      "orientation_or_structure": "parallel to c-axis",
      "notes": null,
      "T_m_K": 3,
      "n": 2.5,
      "m": null,
      "beta": 0.0246,
      "alpha_double_prime": null,
      "alpha_prime": 0.00019
    },
    {
      "metal": "Cadmium",
      "orientation_or_structure": "polycrystalline",
      "notes": null,
      "T_m_K": 3,
      "n": 2.5,
      "m": null,
      "beta": 0.0204,
      "alpha_double_prime": null,
      "alpha_prime": 0.00018
    },
    {
      "metal": "Chromium",
      "orientation_or_structure": "polycrystalline",
      "notes": null,
      "T_m_K": 25,
      "n": 2.0,
      "m": null,
      "beta": 2.49,
      "alpha_double_prime": null,
      "alpha_prime": 0.000104
    },
    {
      "metal": "Cobalt",
      "orientation_or_structure": "polycrystalline",
      "notes": null,
      "T_m_K": 25,
      "n": 2.1,
      "m": null,
      "beta": 3.71,
      "alpha_double_prime": null,
      "alpha_prime": 0.747
    },
    {
      "metal": "Copper",
      "orientation_or_structure": "polycrystalline",
      "notes": null,
      "T_m_K": 10,
      "n": 2.4,
      "m": 2.0,
      "beta": 0.0348,
      "alpha_double_prime": 4.16e-06,
      "alpha_prime": 6.973e-06
    },
    {
      "metal": "Gallium",
      "orientation_or_structure": "parallel to a-axis",
      "notes": "Values are also good for polycrystalline gallium.",
      "T_m_K": 2,
      "n": 2.0,
      "m": null,
      "beta": 0.00409,
      "alpha_double_prime": null,
      "alpha_prime": 0.000328
    },
    {
      "metal": "Gallium",
      "orientation_or_structure": "parallel to b-axis",
      "notes": null,
      "T_m_K": 2,
      "n": 2.0,
      "m": null,
      "beta": 0.0014,
      "alpha_double_prime": null,
      "alpha_prime": 0.000126
    },
    {
      "metal": "Gallium",
      "orientation_or_structure": "parallel to c-axis",
      "notes": null,
      "T_m_K": 2,
      "n": 2.0,
      "m": null,
      "beta": 0.0174,
      "alpha_double_prime": null,
      "alpha_prime": 0.00112
    },
    {
      "metal": "Gold",
      "orientation_or_structure": "polycrystalline",
      "notes": null,
      "T_m_K": 10,
      "n": 2.0,
      "m": 2.46,
      "beta": 0.225,
      "alpha_double_prime": 4.6e-05,
      "alpha_prime": 0.0001298
    },
    {
      "metal": "Iridium",
      "orientation_or_structure": "polycrystalline",
      "notes": null,
      "T_m_K": 20,
      "n": 3.0,
      "m": null,
      "beta": 0.77,
      "alpha_double_prime": null,
      "alpha_prime": 1.75e-06
    },
    {
      "metal": "Iron",
      "orientation_or_structure": "polycrystalline",
      "notes": null,
      "T_m_K": 20,
      "n": 2.1,
      "m": 2.47,
      "beta": 1.34,
      "alpha_double_prime": 2.05e-05,
      "alpha_prime": 6.178e-05
    },
    {
      "metal": "Lead",
      "orientation_or_structure": "polycrystalline",
      "notes": null,
      "T_m_K": 2,
      "n": 3.0,
      "m": null,
      "beta": 0.0353,
      "alpha_double_prime": null,
      "alpha_prime": 0.00074
    },
    {
      "metal": "Lithium",
      "orientation_or_structure": "polycrystalline",
      "notes": null,
      "T_m_K": 16,
      "n": 2.0,
      "m": null,
      "beta": 1.52,
      "alpha_double_prime": null,
      "alpha_prime": 0.000157
    },
    {
      "metal": "Magnesium",
      "orientation_or_structure": "polycrystalline",
      "notes": null,
      "T_m_K": 15,
      "n": 2.0,
      "m": null,
      "beta": 0.772,
      "alpha_double_prime": null,
      "alpha_prime": 8.3e-05
    },
    {
      "metal": "Molybdenum",
      "orientation_or_structure": "polycrystalline",
      "notes": null,
      "T_m_K": 35,
      "n": 2.6,
      "m": null,
      "beta": 6.85,
      "alpha_double_prime": null,
      "alpha_prime": 7.76e-06
    },
    {
      "metal": "Nickel",
      "orientation_or_structure": "polycrystalline",
      "notes": null,
      "T_m_K": 20,
      "n": 2.0,
      "m": null,
      "beta": 1.57,
      "alpha_double_prime": null,
      "alpha_prime": 9.57e-05
    },
    {
      "metal": "Niobium",
      "orientation_or_structure": "polycrystalline",
      "notes": null,
      "T_m_K": 15,
      "n": 2.0,
      "m": null,
      "beta": 3.99,
      "alpha_double_prime": null,
      "alpha_prime": 5.92e-04
    },
    {
      "metal": "Palladium",
      "orientation_or_structure": "polycrystalline",
      "notes": null,
      "T_m_K": 9,
      "n": 2.0,
      "m": 2.4,
      "beta": 0.502,
      "alpha_double_prime": 0.000154,
      "alpha_prime": 3.676e-04
    },
    {
      "metal": "Platinum",
      "orientation_or_structure": "polycrystalline",
      "notes": null,
      "T_m_K": 8,
      "n": 2.1,
      "m": null,
      "beta": 0.433,
      "alpha_double_prime": null,
      "alpha_prime": 0.000301
    },
    {
      "metal": "Potassium",
      "orientation_or_structure": "polycrystalline",
      "notes": null,
      "T_m_K": 3,
      "n": 2.0,
      "m": null,
      "beta": 0.0973,
      "alpha_double_prime": null,
      "alpha_prime": 0.00206
    },
    {
      "metal": "Rhenium",
      "orientation_or_structure": "polycrystalline",
      "notes": null,
      "T_m_K": 12,
      "n": 2.5,
      "m": null,
      "beta": 0.57,
      "alpha_double_prime": null,
      "alpha_prime": 4.56e-05
    },
    {
      "metal": "Rhodium",
      "orientation_or_structure": "polycrystalline",
      "notes": null,
      "T_m_K": 18,
      "n": 2.7,
      "m": null,
      "beta": 0.344,
      "alpha_double_prime": null,
      "alpha_prime": 3.16e-06
    },
    {
      "metal": "Silver",
      "orientation_or_structure": "polycrystalline",
      "notes": null,
      "T_m_K": 7,
      "n": 2.2,
      "m": 2.75,
      "beta": 0.0254,
      "alpha_double_prime": 7.3e-06,
      "alpha_prime": 2.15e-05
    },
    {
      "metal": "Sodium",
      "orientation_or_structure": "polycrystalline",
      "notes": null,
      "T_m_K": 5,
      "n": 2.0,
      "m": null,
      "beta": 0.06,
      "alpha_double_prime": null,
      "alpha_prime": 0.00035
    },
    {
      "metal": "Tantalum",
      "orientation_or_structure": "polycrystalline",
      "notes": null,
      "T_m_K": 20,
      "n": 2.1,
      "m": null,
      "beta": 8.69,
      "alpha_double_prime": null,
      "alpha_prime": 4.52e-04
    },
    {
      "metal": "Titanium",
      "orientation_or_structure": "polycrystalline",
      "notes": null,
      "T_m_K": 40,
      "n": 2.6,
      "m": null,
      "beta": 69.5,
      "alpha_double_prime": null,
      "alpha_prime": 4.32e-04
    },
    {
      "metal": "Tungsten",
      "orientation_or_structure": "polycrystalline",
      "notes": null,
      "T_m_K": 9,
      "n": 2.4,
      "m": null,
      "beta": 0.0696,
      "alpha_double_prime": null,
      "alpha_prime": 2.06e-05
    },
    {
      "metal": "Zinc",
      "orientation_or_structure": "polycrystalline",
      "notes": null,
      "T_m_K": 5,
      "n": 3.0,
      "m": null,
      "beta": 0.0525,
      "alpha_double_prime": null,
      "alpha_prime": 1.88e-05
    },
    {
      "metal": "Zirconium",
      "orientation_or_structure": "polycrystalline",
      "notes": null,
      "T_m_K": 15,
      "n": 2.2,
      "m": null,
      "beta": 8.98,
      "alpha_double_prime": null,
      "alpha_prime": 7.45e-04
    }
  ]
}

File: json/metal/thermal_conductivity_metals2.json
{
  "source": "International Journal of Thermophysics, Vol. 22, No. 6, November 2001 (© 2001). Correlations for the Thermal Conductivity of Metals as a Function of Temperature. S. I. Abu-Eishah",
  "table_title": "Table III. Multilinear Fitting Parameters of Eq. (9) for the Thermal Conductivity of Metals (W * m^-1 * K^-1) Starting from T > 1.5T_m",
  "formula_comment": "The fitting formula used is: k = a * T^b * e^(c * T) * e^(d / T)",
  "table_footnotes": {
    "a": "PC, polycrystalline; P, perpendicular to c-axis; /a/, parallel to a-axis; /b/, parallel to b-axis; /c/, parallel to c-axis.",
    "b": "Values are also good for polycrystalline gallium."
  },
  "data": [
    {
      "metal": "Aluminum",
      "M": 15,
      "temperature_range_K": { "min": 100.0, "max": 933.2 },
      "a": 1.610073,
      "b": 0.857540,
      "c": -12.3355e-4,
      "d": 140.2813,
      "R_squared": 0.9872,
      "AARE_percent": 0.7753
    },
    {
      "metal": "Antimony, PC",
      "M": 14,
      "temperature_range_K": { "min": 100.0, "max": 903.7 },
      "a": 906.3572,
      "b": -0.669837,
      "c": 6.15011e-4,
      "d": 4.880814,
      "R_squared": 1.0000,
      "AARE_percent": 0.2429
    },
    {
      "metal": "Beryllium, PC",
      "M": 18,
      "temperature_range_K": { "min": 100.0, "max": 1400.0 },
      "a": 7.009381,
      "b": 0.475543,
      "c": -10.4518e-4,
      "d": 287.6711,
      "R_squared": 0.9997,
      "AARE_percent": 1.0043
    },
    {
      "metal": "Bismuth, P",
      "M": 9,
      "temperature_range_K": { "min": 100.0, "max": 544.5 },
      "a": 142.242,
      "b": -0.548250,
      "c": 7.9126e-4,
      "d": 42.13569,
      "R_squared": 0.9995,
      "AARE_percent": 0.4642
    },
    {
      "metal": "Bismuth, /c/",
      "M": 9,
      "temperature_range_K": { "min": 100.0, "max": 544.5 },
      "a": 257.6239,
      "b": -0.764014,
      "c": 11.8182e-4,
      "d": 32.33529,
      "R_squared": 0.9991,
      "AARE_percent": 0.7150
    },
    {
      "metal": "Bismuth, PC",
      "M": 9,
      "temperature_range_K": { "min": 100.0, "max": 544.5 },
      "a": 108.1828,
      "b": -0.531360,
      "c": 8.19123e-4,
      "d": 48.44849,
      "R_squared": 1.0000,
      "AARE_percent": 0.1510
    },
    {
      "metal": "Boron, PC",
      "M": 18,
      "temperature_range_K": { "min": 100.0, "max": 1400.0 },
      "a": 1073.03,
      "b": -1.114956,
      "c": 1.44057e-4,
      "d": 110.8195,
      "R_squared": 0.9998,
      "AARE_percent": 1.1067
    },
    {
      "metal": "Cadmium, P",
      "M": 10,
      "temperature_range_K": { "min": 100.0, "max": 594.2 },
      "a": 38.41291,
      "b": 0.196614,
      "c": -6.57815e-4,
      "d": 21.36565,
      "R_squared": 0.9951,
      "AARE_percent": 0.3041
    },
    {
      "metal": "Cadmium, /c/",
      "M": 10,
      "temperature_range_K": { "min": 100.0, "max": 594.2 },
      "a": 30.55295,
      "b": 0.197260,
      "c": -6.55921e-4,
      "d": 21.95176,
      "R_squared": 0.9972,
      "AARE_percent": 0.2253
    },
    {
      "metal": "Cadmium, PC",
      "M": 10,
      "temperature_range_K": { "min": 100.0, "max": 594.2 },
      "a": 37.66306,
      "b": 0.187388,
      "c": -6.38126e-4,
      "d": 20.83231,
      "R_squared": 0.9943,
      "AARE_percent": 0.2574
    },
    {
      "metal": "Cesium",
      "M": 7,
      "temperature_range_K": { "min": 100.0, "max": 301.9 },
      "a": 50.70952,
      "b": -0.075761,
      "c": 1.97161e-4,
      "d": 8.43343,
      "R_squared": 1.0010,
      "AARE_percent": 0.0445
    },
    {
      "metal": "Chromium",
      "M": 21,
      "temperature_range_K": { "min": 100.0, "max": 2000.0 },
      "a": 60.63089,
      "b": 0.044844,
      "c": -2.90323e-4,
      "d": 79.82282,
      "R_squared": 0.9919,
      "AARE_percent": 2.0951
    },
    {
      "metal": "Cobalt, PC",
      "M": 14,
      "temperature_range_K": { "min": 50.0, "max": 1500.0 },
      "a": 4032.682,
      "b": -0.643275,
      "c": 1.21289e-4,
      "d": -23.04691,
      "R_squared": 0.9993,
      "AARE_percent": 0.7387
    },
    {
      "metal": "Copper",
      "M": 18,
      "temperature_range_K": { "min": 100.0, "max": 1356.0 },
      "a": 82.56648,
      "b": 0.262301,
      "c": -4.06701e-4,
      "d": 59.72934,
      "R_squared": 0.9997,
      "AARE_percent": 0.1332
    },
    {
      "metal": "Gallium, /a/",
      "M": 8,
      "temperature_range_K": { "min": 90.0, "max": 302.9 },
      "a": 98.35468,
      "b": -0.174878,
      "c": 3.30884e-4,
      "d": 4.185883,
      "R_squared": 0.9964,
      "AARE_percent": 0.0764
    },
    {
      "metal": "Gallium, /b/",
      "M": 8,
      "temperature_range_K": { "min": 90.0, "max": 302.9 },
      "a": 394.9374,
      "b": -0.300026,
      "c": 8.50985e-4,
      "d": -12.68498,
      "R_squared": 0.9997,
      "AARE_percent": 0.0509
    },
    {
      "metal": "Gallium, /c/",
      "M": 8,
      "temperature_range_K": { "min": 90.0, "max": 302.9 },
      "a": 2.934731,
      "b": 0.295647,
      "c": -5.58252e-4,
      "d": 51.40721,
      "R_squared": 0.9991,
      "AARE_percent": 0.1259
    },
    {
      "metal": "Germanium",
      "M": 16,
      "temperature_range_K": { "min": 100.0, "max": 1200.0 },
      "a": 1341501.0,
      "b": -1.784770,
      "c": 11.5935e-4,
      "d": -59.03847,
      "R_squared": 0.9983,
      "AARE_percent": 2.7459
    },
    {
      "metal": "Gold",
      "M": 18,
      "temperature_range_K": { "min": 100.0, "max": 1336.2 },
      "a": 91.34061,
      "b": 0.221831,
      "c": -4.62083e-4,
      "d": 36.2277,
      "R_squared": 0.9943,
      "AARE_percent": 0.6415
    },
    {
      "metal": "Iridium",
      "M": 19,
      "temperature_range_K": { "min": 100.0, "max": 1500.0 },
      "a": 63.35366,
      "b": 0.144685,
      "c": -3.48051e-4,
      "d": 36.77638,
      "R_squared": 0.9999,
      "AARE_percent": 0.1190
    },
    {
      "metal": "Iron",
      "M": 32,
      "temperature_range_K": { "min": 50.0, "max": 1810.0 },
      "a": 2227.664,
      "b": -0.627271,
      "c": 2.09554e-4,
      "d": 22.35452,
      "R_squared": 0.9681,
      "AARE_percent": 11.7289
    },
    {
      "metal": "Lead",
      "M": 11,
      "temperature_range_K": { "min": 100.0, "max": 600.5 },
      "a": 14.92863,
      "b": 0.169272,
      "c": -6.49013e-4,
      "d": 26.11494,
      "R_squared": 0.9985,
      "AARE_percent": 0.1707
    },
    {
      "metal": "Lithium",
      "M": 9,
      "temperature_range_K": { "min": 100.0, "max": 453.7 },
      "a": 7350.188,
      "b": -0.857875,
      "c": 15.2224e-4,
      "d": -36.90931,
      "R_squared": 1.0000,
      "AARE_percent": 0.2293
    },
    {
      "metal": "Magnesium, PC",
      "M": 14,
      "temperature_range_K": { "min": 100.0, "max": 923.0 },
      "a": 141.7137,
      "b": 0.015169,
      "c": -1.04937e-4,
      "d": 11.34289,
      "R_squared": 0.9910,
      "AARE_percent": 0.3082
    },
    {
      "metal": "Manganese",
      "M": 11,
      "temperature_range_K": { "min": 20.0, "max": 300.0 },
      "a": 0.472542,
      "b": 0.585013,
      "c": -17.8544e-4,
      "d": -1.832767,
      "R_squared": 0.9992,
      "AARE_percent": 0.8834
    },
    {
      "metal": "Molybdenum",
      "M": 25,
      "temperature_range_K": { "min": 100.0, "max": 2800.0 },
      "a": 185.5698,
      "b": -0.055329,
      "c": -1.54776e-4,
      "d": 19.51821,
      "R_squared": 0.9875,
      "AARE_percent": 2.0265
    },
    {
      "metal": "Nickel",
      "M": 20,
      "temperature_range_K": { "min": 100.0, "max": 1500.0 },
      "a": 13802.17,
      "b": -0.927164,
      "c": 11.4585e-4,
      "d": -33.13548,
      "R_squared": 0.9804,
      "AARE_percent": 2.6502
    },
    {
      "metal": "Niobium",
      "M": 20,
      "temperature_range_K": { "min": 100.0, "max": 2200.0 },
      "a": 20.07295,
      "b": 0.147295,
      "c": 1.17388e-4,
      "d": 32.17986,
      "R_squared": 0.9999,
      "AARE_percent": 0.1549
    },
    {
      "metal": "Palladium",
      "M": 16,
      "temperature_range_K": { "min": 20.0, "max": 1000.0 },
      "a": 6.011879,
      "b": 0.421147,
      "c": -4.47875e-4,
      "d": 68.80641,
      "R_squared": 0.9888,
      "AARE_percent": 4.7515
    },
    {
      "metal": "Platinum",
      "M": 22,
      "temperature_range_K": { "min": 100.0, "max": 2000.0 },
      "a": 97.64839,
      "b": -0.076700,
      "c": 3.08766e-4,
      "d": 9.166382,
      "R_squared": 0.9964,
      "AARE_percent": 0.3984
    },
    {
      "metal": "Plutonium, PC",
      "M": 7,
      "temperature_range_K": { "min": 100.0, "max": 350.0 },
      "a": 0.4197818,
      "b": 0.346780,
      "c": 23.9913e-4,
      "d": 22.84283,
      "R_squared": 1.0000,
      "AARE_percent": 0.1675
    },
    {
      "metal": "Potassium",
      "M": 10,
      "temperature_range_K": { "min": 20.0, "max": 336.8 },
      "a": 17.36068,
      "b": 0.376505,
      "c": -15.4475e-4,
      "d": 23.26408,
      "R_squared": 0.9952,
      "AARE_percent": 0.8864
    },
    {
      "metal": "Rhenium, PC",
      "M": 21,
      "temperature_range_K": { "min": 100.0, "max": 2600.0 },
      "a": 161.7389,
      "b": -0.231703,
      "c": 3.1264e-4,
      "d": 2.488815,
      "R_squared": 0.9986,
      "AARE_percent": 0.3291
    },
    {
      "metal": "Rhodium",
      "M": 13,
      "temperature_range_K": { "min": 100.0, "max": 1400.0 },
      "a": 58.26164,
      "b": 0.157359,
      "c": -3.87659e-4,
      "d": 45.66854,
      "R_squared": 0.9859,
      "AARE_percent": 1.3545
    },
    {
      "metal": "Silicon",
      "M": 19,
      "temperature_range_K": { "min": 100.0, "max": 1685.0 },
      "a": 335769.8,
      "b": -1.405104,
      "c": 4.30785e-4,
      "d": 46.06461,
      "R_squared": 0.9993,
      "AARE_percent": 2.6110
    },
    {
      "metal": "Silver",
      "M": 16,
      "temperature_range_K": { "min": 100.0, "max": 1234.0 },
      "a": 230.9532,
      "b": 0.113561,
      "c": -3.19146e-4,
      "d": 17.17667,
      "R_squared": 0.9976,
      "AARE_percent": 0.2798
    },
    {
      "metal": "Sodium",
      "M": 12,
      "temperature_range_K": { "min": 20.0, "max": 371.0 },
      "a": 0.5138235,
      "b": 1.123792,
      "c": -37.4489e-4,
      "d": 75.81478,
      "R_squared": 0.9993,
      "AARE_percent": 1.0557
    },
    {
      "metal": "Tantalum",
      "M": 23,
      "temperature_range_K": { "min": 100.0, "max": 3200.0 },
      "a": 38.88549,
      "b": 0.058179,
      "c": 0.227751e-4,
      "d": 15.27868,
      "R_squared": 0.9985,
      "AARE_percent": 0.2559
    },
    {
      "metal": "Thorium",
      "M": 23,
      "temperature_range_K": { "min": 20.0, "max": 1000.0 },
      "a": 63.40096,
      "b": -0.056958,
      "c": 1.96976e-4,
      "d": 0.687997,
      "R_squared": 0.8558,
      "AARE_percent": 1.2696
    },
    {
      "metal": "Tin, P",
      "M": 15,
      "temperature_range_K": { "min": 20.0, "max": 505.1 },
      "a": 32.62162,
      "b": 0.165472,
      "c": -8.05469e-4,
      "d": 38.33054,
      "R_squared": 0.9997,
      "AARE_percent": 0.6689
    },
    {
      "metal": "Tin, /c/",
      "M": 11,
      "temperature_range_K": { "min": 20.0, "max": 505.1 },
      "a": 20.32804,
      "b": 0.188061,
      "c": -8.69687e-4,
      "d": 39.0890,
      "R_squared": 0.9996,
      "AARE_percent": 0.8637
    },
    {
      "metal": "Tin, PC",
      "M": 11,
      "temperature_range_K": { "min": 20.0, "max": 505.1 },
      "a": 28.16529,
      "b": 0.172732,
      "c": -8.12943e-4,
      "d": 38.50249,
      "R_squared": 0.9997,
      "AARE_percent": 0.7591
    },
    {
      "metal": "Titanium, PC",
      "M": 15,
      "temperature_range_K": { "min": 100.0, "max": 1900.0 },
      "a": 189.327,
      "b": -0.416822,
      "c": 6.56393e-4,
      "d": 5.564995,
      "R_squared": 0.9963,
      "AARE_percent": 0.7608
    },
    {
      "metal": "Tungsten",
      "M": 22,
      "temperature_range_K": { "min": 100.0, "max": 3653.0 },
      "a": 1675.621,
      "b": -0.388818,
      "c": 0.717926e-4,
      "d": -18.4985,
      "R_squared": 0.9983,
      "AARE_percent": 0.8949
    },
    {
      "metal": "Uranium, PC",
      "M": 16,
      "temperature_range_K": { "min": 100.0, "max": 1200.0 },
      "a": 18.94832,
      "b": 0.043816,
      "c": 5.44897e-4,
      "d": -12.05495,
      "R_squared": 0.9998,
      "AARE_percent": 0.2726
    },
    {
      "metal": "Vanadium",
      "M": 15,
      "temperature_range_K": { "min": 100.0, "max": 2000.0 },
      "a": 7.947953,
      "b": 0.195897,
      "c": 1.70438e-4,
      "d": 58.72758,
      "R_squared": 0.9981,
      "AARE_percent": 0.5473
    },
    {
      "metal": "Zinc, PC",
      "M": 10,
      "temperature_range_K": { "min": 100.0, "max": 692.6 },
      "a": 29.54797,
      "b": 0.285617,
      "c": -9.86623e-4,
      "d": 21.50571,
      "R_squared": 0.9964,
      "AARE_percent": 0.4102
    },
    {
      "metal": "Zirconium, PC",
      "M": 17,
      "temperature_range_K": { "min": 100.0, "max": 2000.0 },
      "a": 39.4099,
      "b": -0.152855,
      "c": 4.77081e-4,
      "d": 49.96284,
      "R_squared": 0.9684,
      "AARE_percent": 2.2077
    }
  ]
}
