Repository: zakhovalkopavel/thermal-software

# Thermal Software v2.0

Enterprise-grade thermal engineering software — NestJS backend, React frontend, Python tools.

---

## 🏗️ Architecture

```
thermal-software/
├── backend/        ← NestJS API  (refractory + thermodynamics modules)
├── frontend/       ← React SPA   (skeleton — in progress)
├── python/         ← Python tools (NASA thermo parser + OCR pipeline)
├── shared/         ← Shared types / constants
├── docs/           ← All documentation
└── legacy/         ← 📦 Archival reference ONLY — NOT a running service
```

File: json/metal/thermal_conductivity_metals3.json
{
  "source": "International Journal of Thermophysics, Vol. 22, No. 6, November 2001 (© 2001). Correlations for the Thermal Conductivity of Metals as a Function of Temperature. S. I. Abu-Eishah",
  "table_title": "Table IV. Multilinear Fitting Parameters of Eq. (9) for the Thermal Conductivity of Metals (W * m^-1 * K^-1) Starting from T ~ 1.5T_m",
  "formula_comment": "The fitting formula used is: k = a * T^b * e^(c * T) * e^(d / T)",
  "table_footnotes": {
    "a": "PC, polycrystalline; P, perpendicular to c-axis; /a/, parallel to a-axis; /b/, parallel to b-axis; /c/, parallel to c-axis.",
    "b": "Values are also good for polycrystalline gallium."
  },
  "data": [
    {
      "metal": "Aluminum",
      "M": 24,
      "temperature_range_K": { "min": 30.0, "max": 933.2 },
      "a": 1.724468,
      "b": 0.815012,
      "c": -9.953e-4,
      "d": 164.93990,
      "R_squared": 0.9924,
      "AARE_percent": 6.0021
    },
    {
      "metal": "Antimony, PC",
      "M": 23,
      "temperature_range_K": { "min": 15.0, "max": 903.7 },
      "a": 1072.298,
      "b": -0.714528,
      "c": 7.736e-4,
      "d": 11.79019,
      "R_squared": 0.9985,
      "AARE_percent": 2.6479
    },
    {
      "metal": "Beryllium",
      "M": 21,
      "temperature_range_K": { "min": 70.0, "max": 1400.0 },
      "a": 58.63311,
      "b": 0.125506,
      "c": -7.020e-4,
      "d": 224.96950,
      "R_squared": 0.9989,
      "AARE_percent": 2.8208
    },
    {
      "metal": "Bismuth, P",
      "M": 24,
      "temperature_range_K": { "min": 6.0, "max": 544.5 },
      "a": 1036.199,
      "b": -0.920326,
      "c": 15.907e-4,
      "d": 8.27410,
      "R_squared": 0.9998,
      "AARE_percent": 1.4461
    },
    {
      "metal": "Bismuth, /c/",
      "M": 17,
      "temperature_range_K": { "min": 20.0, "max": 544.5 },
      "a": 1247.266,
      "b": -1.059973,
      "c": 18.242e-4,
      "d": 5.39253,
      "R_squared": 0.9998,
      "AARE_percent": 1.0200
    },
    {
      "metal": "Bismuth, PC",
      "M": 17,
      "temperature_range_K": { "min": 20.0, "max": 544.5 },
      "a": 1232.348,
      "b": -0.986320,
      "c": 17.905e-4,
      "d": 6.30495,
      "R_squared": 0.9998,
      "AARE_percent": 1.0484
    },
    {
      "metal": "Boron, PC",
      "M": 20,
      "temperature_range_K": { "min": 80.0, "max": 1400.0 },
      "a": 48225.34,
      "b": -1.359888,
      "c": 3.73143e-4,
      "d": 62.86083,
      "R_squared": 0.9994,
      "AARE_percent": 2.3538
    },
    {
      "metal": "Cadmium, P",
      "M": 20,
      "temperature_range_K": { "min": 10.0, "max": 594.2 },
      "a": 22.52796,
      "b": 0.296909,
      "c": -8.752e-4,
      "d": 30.56886,
      "R_squared": 0.9998,
      "AARE_percent": 0.5560
    },
    {
      "metal": "Cadmium, /c/",
      "M": 22,
      "temperature_range_K": { "min": 8.0, "max": 594.2 },
      "a": 17.45152,
      "b": 0.304484,
      "c": -9.069e-4,
      "d": 30.78216,
      "R_squared": 0.9999,
      "AARE_percent": 0.6647
    },
    {
      "metal": "Cadmium, PC",
      "M": 23,
      "temperature_range_K": { "min": 6.0, "max": 594.2 },
      "a": 29.78960,
      "b": 0.220767,
      "c": -6.006e-4,
      "d": 28.26045,
      "R_squared": 0.9987,
      "AARE_percent": 2.1301
    },
    {
      "metal": "Cesium",
      "M": 22,
      "temperature_range_K": { "min": 5.0, "max": 301.9 },
      "a": 70.96258,
      "b": -0.138910,
      "c": 3.32367e-4,
      "d": 3.01810,
      "R_squared": 0.9994,
      "AARE_percent": 0.6240
    },
    {
      "metal": "Chromium",
      "M": 29,
      "temperature_range_K": { "min": 35.0, "max": 2000.0 },
      "a": 106.5083,
      "b": -0.046444,
      "c": -2.12815e-4,
      "d": 62.37709,
      "R_squared": 0.9982,
      "AARE_percent": 2.2474
    },
    {
      "metal": "Cobalt, PC",
      "M": 22,
      "temperature_range_K": { "min": 35.0, "max": 1500.0 },
      "a": 485.1704,
      "b": -0.288266,
      "c": -2.44991e-4,
      "d": 31.85364,
      "R_squared": 0.9986,
      "AARE_percent": 2.3866
    },
    {
      "metal": "Copper",
      "M": 27,
      "temperature_range_K": { "min": 30.0, "max": 1356.0 },
      "a": 6.327957,
      "b": 0.691340,
      "c": -8.530e-4,
      "d": 128.08440,
      "R_squared": 0.9972,
      "AARE_percent": 3.2272
    },
    {
      "metal": "Gallium, /a/",
      "M": 21,
      "temperature_range_K": { "min": 8.0, "max": 302.9 },
      "a": 750.972,
      "b": -0.775465,
      "c": 51.077e-4,
      "d": 21.54189,
      "R_squared": 0.9948,
      "AARE_percent": 8.1675
    },
    {
      "metal": "Gallium, /b/",
      "M": 21,
      "temperature_range_K": { "min": 8.0, "max": 302.9 },
      "a": 10093.96,
      "b": -1.241021,
      "c": 8.0647e-4,
      "d": 16.13929,
      "R_squared": 0.9949,
      "AARE_percent": 8.6073
    },
    {
      "metal": "Gallium, /c/",
      "M": 21,
      "temperature_range_K": { "min": 8.0, "max": 302.9 },
      "a": 194.8016,
      "b": -0.650103,
      "c": 39.749e-4,
      "d": 20.08618,
      "R_squared": 0.9988,
      "AARE_percent": 3.3824
    },
    {
      "metal": "Germanium",
      "M": 26,
      "temperature_range_K": { "min": 25.0, "max": 1200.0 },
      "a": 324619.0,
      "b": -1.553335,
      "c": 9.371e-4,
      "d": -13.44210,
      "R_squared": 0.9995,
      "AARE_percent": 2.8519
    },
    {
      "metal": "Gold",
      "M": 31,
      "temperature_range_K": { "min": 16.0, "max": 1336.2 },
      "a": 49.21633,
      "b": 0.328633,
      "c": -5.871e-4,
      "d": 47.35758,
      "R_squared": 0.9953,
      "AARE_percent": 2.5634
    },
    {
      "metal": "Iridium",
      "M": 27,
      "temperature_range_K": { "min": 35.0, "max": 1500.0 },
      "a": 2.229822,
      "b": 0.697966,
      "c": -8.866e-4,
      "d": 130.19120,
      "R_squared": 0.9942,
      "AARE_percent": 3.9701
    },
    {
      "metal": "Iron",
      "M": 34,
      "temperature_range_K": { "min": 35.0, "max": 1810.0 },
      "a": 460.7027,
      "b": -0.360733,
      "c": -0.7061e-4,
      "d": 57.67840,
      "R_squared": 0.9813,
      "AARE_percent": 11.6225
    },
    {
      "metal": "Lead",
      "M": 32,
      "temperature_range_K": { "min": 5.0, "max": 600.5 },
      "a": 7.299241,
      "b": 0.337133,
      "c": -13.225e-4,
      "d": 24.20599,
      "R_squared": 0.9971,
      "AARE_percent": 4.3464
    },
    {
      "metal": "Lithium",
      "M": 18,
      "temperature_range_K": { "min": 30.0, "max": 453.7 },
      "a": 40.86097,
      "b": 0.078706,
      "c": -1.76773e-4,
      "d": 71.00054,
      "R_squared": 0.9964,
      "AARE_percent": 3.1190
    },
    {
      "metal": "Magnesium, PC",
      "M": 22,
      "temperature_range_K": { "min": 35.0, "max": 923.0 },
      "a": 1.228,
      "b": 0.838051,
      "c": -12.107e-4,
      "d": 122.90840,
      "R_squared": 0.9945,
      "AARE_percent": 3.2238
    },
    {
      "metal": "Manganese",
      "M": 20,
      "temperature_range_K": { "min": 2.0, "max": 300.0 },
      "a": 0.3749391,
      "b": 0.634457,
      "c": -19.791e-4,
      "d": 0.22496,
      "R_squared": 0.9998,
      "AARE_percent": 0.8749
    },
    {
      "metal": "Molybdenum",
      "M": 30,
      "temperature_range_K": { "min": 50.0, "max": 2800.0 },
      "a": 84.13335,
      "b": 0.065655,
      "c": -2.24456e-4,
      "d": 50.99060,
      "R_squared": 0.9933,
      "AARE_percent": 2.3505
    },
    {
      "metal": "Nickel",
      "M": 29,
      "temperature_range_K": { "min": 30.0, "max": 1500.0 },
      "a": 1001.544,
      "b": -0.493261,
      "c": 7.220e-4,
      "d": 39.46008,
      "R_squared": 0.9970,
      "AARE_percent": 3.2678
    },
    {
      "metal": "Niobium",
      "M": 30,
      "temperature_range_K": { "min": 25.0, "max": 2200.0 },
      "a": 8.433121,
      "b": 0.288897,
      "c": 0.01541e-4,
      "d": 54.67941,
      "R_squared": 0.9957,
      "AARE_percent": 1.7421
    },
    {
      "metal": "Palladium",
      "M": 21,
      "temperature_range_K": { "min": 18.0, "max": 1000.0 },
      "a": 11.91315,
      "b": 0.289615,
      "c": -1.93013e-4,
      "d": 61.50173,
      "R_squared": 0.9873,
      "AARE_percent": 6.5699
    },
    {
      "metal": "Platinum",
      "M": 35,
      "temperature_range_K": { "min": 16.0, "max": 2000.0 },
      "a": 19.24495,
      "b": 0.188281,
      "c": 0.841185e-4,
      "d": 52.08891,
      "R_squared": 0.9959,
      "AARE_percent": 3.1835
    },
    {
      "metal": "Plutonium, PC",
      "M": 9,
      "temperature_range_K": { "min": 80.0, "max": 350.0 },
      "a": 0.7956418,
      "b": 0.226190,
      "c": 26.866e-4,
      "d": 11.34326,
      "R_squared": 1.0000,
      "AARE_percent": 0.1605
    },
    {
      "metal": "Potassium",
      "M": 25,
      "temperature_range_K": { "min": 7.0, "max": 336.8 },
      "a": 31.77876,
      "b": 0.225461,
      "c": -6.222e-4,
      "d": 20.73039,
      "R_squared": 0.9925,
      "AARE_percent": 4.3803
    },
    {
      "metal": "Rhenium, PC",
      "M": 32,
      "temperature_range_K": { "min": 20.0, "max": 2600.0 },
      "a": 9.419294,
      "b": 0.229360,
      "c": -0.33746e-4,
      "d": 76.11647,
      "R_squared": 0.9919,
      "AARE_percent": 5.6055
    },
    {
      "metal": "Rhodium",
      "M": 20,
      "temperature_range_K": { "min": 40.0, "max": 1400.0 },
      "a": 0.7590507,
      "b": 0.887924,
      "c": -11.667e-4,
      "d": 158.93790,
      "R_squared": 0.9952,
      "AARE_percent": 3.6527
    },
    {
      "metal": "Silicon",
      "M": 25,
      "temperature_range_K": { "min": 45.0, "max": 1685.0 },
      "a": 2074310.0,
      "b": -1.708188,
      "c": 7.201e-4,
      "d": 1.14520,
      "R_squared": 0.9902,
      "AARE_percent": 4.0221
    },
    {
      "metal": "Silver",
      "M": 27,
      "temperature_range_K": { "min": 20.0, "max": 1234.0 },
      "a": 13.3066,
      "b": 0.596469,
      "c": -8.590e-4,
      "d": 85.97233,
      "R_squared": 0.9934,
      "AARE_percent": 4.4148
    },
    {
      "metal": "Sodium",
      "M": 23,
      "temperature_range_K": { "min": 10.0, "max": 371.0 },
      "a": 156.7575,
      "b": -0.153778,
      "c": 18.785e-4,
      "d": 32.35447,
      "R_squared": 0.9829,
      "AARE_percent": 10.6193
    },
    {
      "metal": "Tantalum",
      "M": 33,
      "temperature_range_K": { "min": 30.0, "max": 3200.0 },
      "a": 17.67491,
      "b": 0.182707,
      "c": -0.54682e-4,
      "d": 36.60055,
      "R_squared": 0.9758,
      "AARE_percent": 2.0385
    },
    {
      "metal": "Thorium",
      "M": 23,
      "temperature_range_K": { "min": 20.0, "max": 1000.0 },
      "a": 63.40096,
      "b": -0.056958,
      "c": 1.9698e-4,
      "d": 0.687997,
      "R_squared": 0.8558,
      "AARE_percent": 1.2696
    },
    {
      "metal": "Tin, P",
      "M": 29,
      "temperature_range_K": { "min": 6.0, "max": 505.1 },
      "a": 264.1387,
      "b": -0.312668,
      "c": 12.527e-4,
      "d": 26.17066,
      "R_squared": 0.9939,
      "AARE_percent": 9.5058
    },
    {
      "metal": "Tin, /c/",
      "M": 25,
      "temperature_range_K": { "min": 6.0, "max": 505.1 },
      "a": 230.1577,
      "b": -0.374470,
      "c": 15.337e-4,
      "d": 25.35363,
      "R_squared": 0.9934,
      "AARE_percent": 10.2018
    },
    {
      "metal": "Tin, PC",
      "M": 27,
      "temperature_range_K": { "min": 6.0, "max": 505.1 },
      "a": 268.8969,
      "b": -0.348999,
      "c": 14.609e-4,
      "d": 25.74366,
      "R_squared": 0.9936,
      "AARE_percent": 9.9114
    },
    {
      "metal": "Titanium, PC",
      "M": 20,
      "temperature_range_K": { "min": 50.0, "max": 1900.0 },
      "a": 243.7518,
      "b": -0.457710,
      "c": 6.899e-4,
      "d": -2.07962,
      "R_squared": 0.9986,
      "AARE_percent": 0.6529
    },
    {
      "metal": "Tungsten",
      "M": 32,
      "temperature_range_K": { "min": 20.0, "max": 3653.0 },
      "a": 102.6421,
      "b": 0.042155,
      "c": -1.6266e-4,
      "d": 68.29091,
      "R_squared": 0.9912,
      "AARE_percent": 7.4943
    },
    {
      "metal": "Uranium, PC",
      "M": 34,
      "temperature_range_K": { "min": 3.0, "max": 1200.0 },
      "a": 11.77491,
      "b": 0.135091,
      "c": 3.74171e-4,
      "d": -4.61890,
      "R_squared": 0.9948,
      "AARE_percent": 3.4893
    },
    {
      "metal": "Vanadium",
      "M": 31,
      "temperature_range_K": { "min": 10.0, "max": 2000.0 },
      "a": 213.8358,
      "b": -0.349107,
      "c": 6.529e-4,
      "d": -20.38209,
      "R_squared": 0.9600,
      "AARE_percent": 5.3778
    },
    {
      "metal": "Zinc, PC",
      "M": 24,
      "temperature_range_K": { "min": 14.0, "max": 692.6 },
      "a": 62.51884,
      "b": 0.062945,
      "c": 1.20435e-4,
      "d": 50.65238,
      "R_squared": 0.9881,
      "AARE_percent": 9.2104
    },
    {
      "metal": "Zirconium, PC",
      "M": 28,
      "temperature_range_K": { "min": 25.0, "max": 2000.0 },
      "a": 121.0481,
      "b": -0.334302,
      "c": 6.197e-4,
      "d": 18.61243,
      "R_squared": 0.9955,
      "AARE_percent": 2.1326
    }
  ]
}

File: json/metal/tool_steel_thermal_expansion_and_density.json
{
  "source": "ASM Handbook (2005), Volume 1: Properties and Selection: Irons, Steels, and High-Performance Alloys",
  "table_title": "Table 11 Density and thermal expansion of selected tool steels",
  "units": {
    "density": "g/cm^3",
    "thermal_expansion": "µm/m * K from 20 °C to indicated temperature"
  },
  "data": [
    {
      "type": "W1",
      "density": 7.84,
      "thermal_expansion_values": {
        "20-100": 10.4, "20-200": 11.0, "20-425": 13.1, "20-500": 13.8, "20-600": 14.2
      }
    },
    {
      "type": "W2",
      "density": 7.85,
      "thermal_expansion_values": {
        "20-425": 14.4, "20-540": 14.8, "20-650": 14.9
      }
    },
    {
      "type": "S1",
      "density": 7.88,
      "thermal_expansion_values": {
        "20-100": 12.4, "20-200": 12.6, "20-425": 13.5, "20-540": 13.9, "20-650": 14.2
      }
    },
    {
      "type": "S2",
      "density": 7.79,
      "thermal_expansion_values": {
        "20-100": 10.9, "20-200": 11.9, "20-425": 13.5, "20-540": 14.0, "20-650": 14.2
      }
    },
    {
      "type": "S5",
      "density": 7.76,
      "thermal_expansion_values": {
        "20-425": 12.6, "20-540": 13.3, "20-650": 13.7
      }
    },
    {
      "type": "S6",
      "density": 7.75,
      "thermal_expansion_values": {
        "20-425": 12.6, "20-540": 13.3
      }
    },
    {
      "type": "S7",
      "density": 7.76,
      "thermal_expansion_values": {
        "20-200": 12.6, "20-425": 13.3, "20-500": 13.7, "20-650": 13.3
      }
    },
    {
      "type": "O1",
      "density": 7.85,
      "thermal_expansion_values": {
        "20-260": 10.6, "20-425": 12.8, "20-600": 14.0, "20-600_alt": 14.4
      }
    },
    {
      "type": "O2",
      "density": 7.66,
      "thermal_expansion_values": {
        "20-100": 11.2, "20-200": 12.6, "20-425": 13.9, "20-540": 14.6, "20-650": 15.1
      }
    },
    {
      "type": "O6",
      "density": 7.70,
      "thermal_expansion_values": {
        "20-200": 11.2, "20-425": 12.6, "20-540": 12.9, "20-650": 13.7
      }
    },
    {
      "type": "O7",
      "density": 7.8,
      "thermal_expansion_values": {}
    },
    {
      "type": "A2",
      "density": 7.86,
      "thermal_expansion_values": {
        "20-100": 10.7, "20-260": 10.6, "20-425": 12.9, "20-540": 14.0, "20-650": 14.2
      }
    },
    {
      "type": "A6",
      "density": 7.84,
      "thermal_expansion_values": {
        "20-100": 11.5, "20-200": 12.4, "20-425": 13.5, "20-540": 13.9, "20-650": 14.2
      }
    },
    {
      "type": "A7",
      "density": 7.66,
      "thermal_expansion_values": {
        "20-425": 12.4, "20-540": 12.9, "20-650": 13.5
      }
    },
    {
      "type": "A8",
      "density": 7.87,
      "thermal_expansion_values": {
        "20-425": 12.0, "20-540": 12.4, "20-650": 12.6
      }
    },
    {
      "type": "A9",
      "density": 7.78,
      "thermal_expansion_values": {
        "20-425": 12.0, "20-540": 12.4, "20-650": 12.6
      }
    },
    {
      "type": "A10",
      "density": 7.68,
      "thermal_expansion_values": {
        "20-100": 12.8, "20-200": 13.3
      }
    },
    {
      "type": "D2",
      "density": 7.70,
      "thermal_expansion_values": {
        "20-100": 10.4, "20-200": 10.3, "20-425": 11.9, "20-540": 12.2, "20-650": 12.2
      }
    },
    {
      "type": "D3",
      "density": 7.70,
      "thermal_expansion_values": {
        "20-100": 12.0, "20-200": 11.7, "20-425": 12.9, "20-540": 13.1, "20-650": 13.5
      }
    },
    {
      "type": "D4",
      "density": 7.70,
      "thermal_expansion_values": {
        "20-425": 12.4
      }
    },
    {
      "type": "D5",
      "density": 7.70,
      "thermal_expansion_values": {
        "20-540": 12.0
      }
    },
    {
      "type": "H10",
      "density": 7.81,
      "thermal_expansion_values": {
        "20-425": 12.2, "20-540": 13.3, "20-650": 13.7
      }
    },
    {
      "type": "H11",
      "density": 7.75,
      "thermal_expansion_values": {
        "20-100": 11.9, "20-200": 12.4, "20-425": 12.8, "20-540": 12.9, "20-650": 13.3
      }
    },
    {
      "type": "H13",
      "density": 7.76,
      "thermal_expansion_values": {
        "20-100": 10.4, "20-200": 11.5, "20-425": 12.2, "20-540": 12.4, "20-650": 13.1
      }
    },
    {
      "type": "H14",
      "density": 7.89,
      "thermal_expansion_values": {
        "20-100": 11.0
      }
    },
    {
      "type": "H19",
      "density": 7.98,
      "thermal_expansion_values": {
        "20-100": 11.0, "20-200": 11.0, "20-425": 12.0, "20-540": 12.4, "20-650": 12.9
      }
    },
    {
      "type": "H21",
      "density": 8.28,
      "thermal_expansion_values": {
        "20-100": 12.4, "20-200": 12.6, "20-425": 12.9, "20-540": 13.5, "20-650": 13.9
      }
    },
    {
      "type": "H22",
      "density": 8.36,
      "thermal_expansion_values": {
        "20-100": 11.0, "20-425": 11.5, "20-540": 12.0, "20-650": 12.4
      }
    },
    {
      "type": "H26",
      "density": 8.67,
      "thermal_expansion_values": {
        "20-540": 12.4
      }
    },
    {
      "type": "H42",
      "density": 8.15,
      "thermal_expansion_values": {
        "20-540": 11.9
      }
    },
    {
      "type": "T1",
      "density": 8.67,
      "thermal_expansion_values": {
        "20-200": 9.7, "20-425": 11.2, "20-540": 11.7, "20-650": 11.9
      }
    },
    {
      "type": "T2",
      "density": 8.67,
      "thermal_expansion_values": {}
    },
    {
      "type": "T4",
      "density": 8.68,
      "thermal_expansion_values": {
        "20-540": 11.9
      }
    },
    {
      "type": "T5",
      "density": 8.75,
      "thermal_expansion_values": {
        "20-100": 11.2, "20-540": 11.5
      }
    },
    {
      "type": "T6",
      "density": 8.89,
      "thermal_expansion_values": {}
    },
    {
      "type": "T8",
      "density": 8.43,
      "thermal_expansion_values": {}
    },
    {
      "type": "T15",
      "density": 8.19,
      "thermal_expansion_values": {
        "20-200": 9.9, "20-425": 11.0, "20-540": 11.5
      }
    },
    {
      "type": "M1",
      "density": 7.89,
      "thermal_expansion_values": {
        "20-260": 10.6, "20-425": 11.3, "20-540": 12.0, "20-650": 12.4
      }
    },
    {
      "type": "M2",
      "density": 8.16,
      "thermal_expansion_values": {
        "20-100": 10.1, "20-260": 9.4, "20-425": 11.2, "20-540": 11.9, "20-650": 12.2
      }
    },
    {
      "type": "M3, class 1",
      "density": 8.15,
      "thermal_expansion_values": {
        "20-425": 11.5, "20-540": 12.0, "20-650": 12.2
      }
    },
    {
      "type": "M3, class 2",
      "density": 8.16,
      "thermal_expansion_values": {
        "20-425": 11.5, "20-540": 12.0, "20-650": 12.8
      }
    },
    {
      "type": "M4",
      "density": 7.97,
      "thermal_expansion_values": {
        "20-260": 9.5, "20-425": 11.2, "20-540": 12.0, "20-650": 12.2
      }
    },
    {
      "type": "M7",
      "density": 7.95,
      "thermal_expansion_values": {
        "20-260": 9.5, "20-425": 11.5, "20-540": 12.2, "20-650": 12.4
      }
    },
    {
      "type": "M10",
      "density": 7.88,
      "thermal_expansion_values": {
        "20-425": 11.0, "20-540": 11.9, "20-650": 12.4
      }
    },
    {
      "type": "M30",
      "density": 8.01,
      "thermal_expansion_values": {
        "20-425": 11.2, "20-540": 11.7, "20-650": 12.2
      }
    },
    {
      "type": "M33",
      "density": 8.03,
      "thermal_expansion_values": {
        "20-425": 11.0, "20-540": 11.7, "20-650": 12.0
      }
    },
    {
      "type": "M36",
      "density": 8.18,
      "thermal_expansion_values": {}
    },
    {
      "type": "M41",
      "density": 8.17,
      "thermal_expansion_values": {
        "20-200": 9.7, "20-425": 10.4, "20-540": 11.2
      }
    },
    {
      "type": "M42",
      "density": 7.98,
      "thermal_expansion_values": {}
    },
    {
      "type": "M46",
      "density": 7.83,
      "thermal_expansion_values": {}
    },
    {
      "type": "M47",
      "density": 7.96,
      "thermal_expansion_values": {
        "20-100": 10.6, "20-200": 11.0, "20-425": 11.9, "20-650": 12.6
      }
    },
    {
      "type": "L2",
      "density": 7.86,
      "thermal_expansion_values": {
        "20-425": 14.4, "20-540": 14.6, "20-650": 14.8
      }
    },
    {
      "type": "L6",
      "density": 7.86,
      "thermal_expansion_values": {
        "20-100": 11.3, "20-200": 12.6, "20-425": 12.6, "20-540": 13.5, "20-650": 13.7
      }
    },
    {
      "type": "P2",
      "density": 7.86,
      "thermal_expansion_values": {
        "20-425": 13.7
      }
    },
    {
      "type": "P5",
      "density": 7.80,
      "thermal_expansion_values": {}
    },
    {
      "type": "P6",
      "density": 7.85,
      "thermal_expansion_values": {}
    },
    {
      "type": "P20",
      "density": 7.85,
      "thermal_expansion_values": {
        "20-425": 12.8, "20-540": 13.7, "20-650": 14.2
      }
    }
  ]
}

File: json/metal/ultrahigh-strength_steel.json
{
  "source": "ASM Handbook (2005), Volume 1: Properties and Selection: Irons, Steels, and High-Performance Alloys",
  "table_title": "Table 13 Carbon steel compositions",
  "table_subtitle": "Applicable only to structural shapes, plates, strip, sheets, and welded tubing",
  "data": [
    {
      "category": "Medium-carbon low-alloy steels",
      "designation_or_trade_name": "4130",
      "composition": {
        "C": {
          "min": 0.28,
          "max": 0.33
        },
        "Mn": {
          "min": 0.40,
          "max": 0.60
        },
        "Si": {
          "min": 0.20,
          "max": 0.35
        },
        "Cr": {
          "min": 0.80,
          "max": 1.10
        },
        "Ni": null,
        "Mo": {
          "min": 0.15,
          "max": 0.25
        },
        "V": null,
        "Co": null
      }
    },
    {
      "category": "Medium-carbon low-alloy steels",
      "designation_or_trade_name": "4140",
      "composition": {
        "C": {
          "min": 0.38,
          "max": 0.43
        },
        "Mn": {
          "min": 0.75,
          "max": 1.00
        },
        "Si": {
          "min": 0.20,
          "max": 0.35
        },
        "Cr": {
          "min": 0.80,
          "max": 1.10
        },
        "Ni": null,
        "Mo": {
          "min": 0.15,
          "max": 0.25
        },
        "V": null,
        "Co": null
      }
    },
    {
      "category": "Medium-carbon low-alloy steels",
      "designation_or_trade_name": "4340",
      "composition": {
        "C": {
          "min": 0.38,
          "max": 0.43
        },
        "Mn": {
          "min": 0.60,
          "max": 0.80
        },
        "Si": {
          "min": 0.20,
          "max": 0.35
        },
        "Cr": {
          "min": 0.70,
          "max": 0.90
        },
        "Ni": {
          "min": 1.65,
          "max": 2.00
        },
        "Mo": {
          "min": 0.20,
          "max": 0.30
        },
        "V": null,
        "Co": null
      }
    },
    {
      "category": "Medium-carbon low-alloy steels",
      "designation_or_trade_name": "AMS 6434",
      "composition": {
        "C": {
          "min": 0.31,
          "max": 0.38
        },
        "Mn": {
          "min": 0.60,
          "max": 0.80
        },
        "Si": {
          "min": 0.20,
          "max": 0.35
        },
        "Cr": {
          "min": 0.65,
          "max": 0.90
        },
        "Ni": {
          "min": 1.65,
          "max": 2.00
        },
        "Mo": {
          "min": 0.30,
          "max": 0.40
        },
        "V": {
          "min": 0.17,
          "max": 0.23
        },
        "Co": null
      }
    },
    {
      "category": "Medium-carbon low-alloy steels",
      "designation_or_trade_name": "300M",
      "composition": {
        "C": {
          "min": 0.40,
          "max": 0.46
        },
        "Mn": {
          "min": 0.65,
          "max": 0.90
        },
        "Si": {
          "min": 1.45,
          "max": 1.80
        },
        "Cr": {
          "min": 0.70,
          "max": 0.95
        },
        "Ni": {
          "min": 1.65,
          "max": 2.00
        },
        "Mo": {
          "min": 0.30,
          "max": 0.45
        },
        "V": {
          "min": 0.05,
          "max": null,
          "note": "min"
        },
        "Co": null
      }
    },
    {
      "category": "Medium-carbon low-alloy steels",
      "designation_or_trade_name": "D-6a",
      "composition": {
        "C": {
          "min": 0.42,
          "max": 0.48
        },
        "Mn": {
          "min": 0.60,
          "max": 0.90
        },
        "Si": {
          "min": 0.15,
          "max": 0.30
        },
        "Cr": {
          "min": 0.90,
          "max": 1.20
        },
        "Ni": {
          "min": 0.40,
          "max": 0.70
        },
        "Mo": {
          "min": 0.90,
          "max": 1.10
        },
        "V": {
          "min": 0.05,
          "max": 0.10
        },
        "Co": null
      }
    },
    {
      "category": "Medium-carbon low-alloy steels",
      "designation_or_trade_name": "6150",
      "composition": {
        "C": {
          "min": 0.48,
          "max": 0.53
        },
        "Mn": {
          "min": 0.70,
          "max": 0.90
        },
        "Si": {
          "min": 0.20,
          "max": 0.35
        },
        "Cr": {
          "min": 0.80,
          "max": 1.10
        },
        "Ni": null,
        "Mo": null,
        "V": {
          "min": 0.15,
          "max": 0.25
        },
        "Co": null
      }
    },
    {
      "category": "Medium-carbon low-alloy steels",
      "designation_or_trade_name": "8640",
      "composition": {
        "C": {
          "min": 0.38,
          "max": 0.43
        },
        "Mn": {
          "min": 0.75,
          "max": 1.00
        },
        "Si": {
          "min": 0.20,
          "max": 0.35
        },
        "Cr": {
          "min": 0.40,
          "max": 0.60
        },
        "Ni": {
          "min": 0.40,
          "max": 0.70
        },
        "Mo": {
          "min": 0.15,
          "max": 0.25
        },
        "V": null,
        "Co": null
      }
    },
    {
      "category": "Medium-alloy air-hardening steels",
      "designation_or_trade_name": "H11 mod",
      "composition": {
        "C": {
          "min": 0.37,
          "max": 0.43
        },
        "Mn": {
          "min": 0.20,
          "max": 0.40
        },
        "Si": {
          "min": 0.80,
          "max": 1.00
        },
        "Cr": {
          "min": 4.75,
          "max": 5.25
        },
        "Ni": null,
        "Mo": {
          "min": 1.20,
          "max": 1.40
        },
        "V": {
          "min": 0.40,
          "max": 0.60
        },
        "Co": null
      }
    },
    {
      "category": "Medium-alloy air-hardening steels",
      "designation_or_trade_name": "H13",
      "composition": {
        "C": {
          "min": 0.32,
          "max": 0.45
        },
        "Mn": {
          "min": 0.20,
          "max": 0.50
        },
        "Si": {
          "min": 0.80,
          "max": 1.20
        },
        "Cr": {
          "min": 4.75,
          "max": 5.50
        },
        "Ni": null,
        "Mo": {
          "min": 1.10,
          "max": 1.75
        },
        "V": {
          "min": 0.80,
          "max": 1.20
        },
        "Co": null
      }
    },
    {
      "category": "High fracture toughness steels",
      "designation_or_trade_name": "AF1410(b)",
      "composition": {
        "C": {
          "min": 0.13,
          "max": 0.17
        },
        "Mn": {
          "min": null,
          "max": 0.10,
          "note": "max"
        },
        "Si": {
          "min": null,
          "max": 0.10,
          "note": "max"
        },
        "Cr": {
          "min": 1.80,
          "max": 2.20
        },
        "Ni": {
          "min": 9.50,
          "max": 10.50
        },
        "Mo": {
          "min": 0.90,
          "max": 1.10
        },
        "V": null,
        "Co": {
          "min": 13.50,
          "max": 14.50
        }
      }
    },
    {
      "category": "High fracture toughness steels",
      "designation_or_trade_name": "HP 9-4-30(c)",
      "composition": {
        "C": {
          "min": 0.29,
          "max": 0.34
        },
        "Mn": {
          "min": 0.10,
          "max": 0.35
        },
        "Si": {
          "min": null,
          "max": 0.20,
          "note": "max"
        },
        "Cr": {
          "min": 0.90,
          "max": 1.10
        },
        "Ni": {
          "min": 7.0,
          "max": 8.0
        },
        "Mo": {
          "min": 0.90,
          "max": 1.10
        },
        "V": {
          "min": 0.06,
          "max": 0.12
        },
        "Co": {
          "min": 4.25,
          "max": 4.75
        }
      }
    }
  ],
  "notes": {
    "a": "P and S contents may vary with steelmaking practice. Usually, these steels contain no more than 0.035 P and 0.040 S.",
    "b": "AF1410 is specified to have 0.008P and 0.005S composition. Ranges utilized by some producers are narrower.",
    "c": "9Ni-4Co steels and premium quality, vacuum arc remelted steels typically is specified to have 0.10 max P and 0.10 max S. Ranges utilized by some producers are narrower."
  }
}
