Repository: zakhovalkopavel/thermal-software

# Thermal Software v2.0

Enterprise-grade thermal engineering software — NestJS backend, React frontend, Python tools.

---

## 🏗️ Architecture

```
thermal-software/
├── backend/        ← NestJS API  (refractory + thermodynamics modules)
├── frontend/       ← React SPA   (skeleton — in progress)
├── python/         ← Python tools (NASA thermo parser + OCR pipeline)
├── shared/         ← Shared types / constants
├── docs/           ← All documentation
└── legacy/         ← 📦 Archival reference ONLY — NOT a running service
```

## 🚀 Quick Start

### First time

```bash

# 2. Generate secure secrets (JWT + DB password)
make setup-secrets

# 3. Start all 6 services
make up

# 4. Verify
docker compose ps
```

After changing OCR/Modal keys in `.env`, run `make sync-vendor-env`. To pull newer
vendor libs: `make update-submodules`. Full notes: [SETUP.md](SETUP.md),
[docs/SHARED_LIBRARIES_SUBMODULES.md](docs/SHARED_LIBRARIES_SUBMODULES.md).

### Every other time

```bash
make up
```

### Access points

| URL                              | What                          |
|----------------------------------|-------------------------------|
| `http://localhost`               | Frontend ⚠️ skeleton WIP      |
| `http://localhost/api/v1`        | Backend REST API              |
| `http://localhost/api/docs`      | Swagger / OpenAPI UI          |
| `http://localhost/api/v1/health` | Health check                  |

---

## 📊 Current Status — May 2026

| Component                    | Status                  | Detail                                              |
|------------------------------|-------------------------|-----------------------------------------------------|
| **Backend — Refractory**     | 🚧 In Progress          | 10 services scaffolded (blend-optimizer, glass-viscosity, packing, participation, phase-equilibrium, psd-calculator, refractoriness, shrinkage, thermal-performance, water-demand) |
| **Backend — Thermodynamics** | 🚧 In Progress          | 8 services scaffolded (aerodynamics, diffusion, dimensionless-calculation, dimensionless-numbers, fluid-property, gas-properties, radiation, transport) |
| **Frontend**                 | 🚧 Skeleton only        | React 19 + Vite 7 + MUI 7 — no pages yet           |
| **Python tools**             | ✅ Active               | NASA-7/9 coefficient parser + OCR extraction pipeline |
| **Database (postgres/redis)**| ✅ Ready                | Health-checked, persistent volumes                  |
| **Docker / nginx infra**     | ✅ Complete             | Hot reload, volume mounts, reverse proxy            |
| **Legacy system**            | 📦 Archival only        | On disk — no Docker service, not running            |

**→ Full implementation roadmap:** [`docs/migration/ROADMAP.md`](docs/migration/ROADMAP.md)  
**→ Detailed progress:** [`docs/migration/IMPLEMENTATION_STATUS.md`](docs/migration/IMPLEMENTATION_STATUS.md)

---

## 📚 Documentation & Standards

### Code Standards (read before writing any code)
- ⭐ **[docs/NAMING_CONVENTIONS.md](docs/NAMING_CONVENTIONS.md)** — File, class, variable, constant naming
- ⭐ **[docs/CONVENTIONS.md](docs/CONVENTIONS.md)** — Mandatory context linking all standards
- 📐 **[docs/CODE_QUALITY_STANDARDS.md](docs/CODE_QUALITY_STANDARDS.md)** — SRP, DTOs, no hardcoded values
- 🔢 **[docs/NUMERICAL_METHODS_CONVENTION.md](docs/NUMERICAL_METHODS_CONVENTION.md)** — Approved numerical wrappers

### Architecture & Interfaces
- 🏗️ **[docs/INTERFACES_IMPLEMENTATION_INDEX.md](docs/INTERFACES_IMPLEMENTATION_INDEX.md)** — All 97+ TypeScript interfaces
- 🔌 **[backend/src/modules/refractory/interfaces/README.md](backend/src/modules/refractory/interfaces/README.md)** — Refractory interface quick reference

### Algorithms & Calculations
- 📐 **[docs/algorithms/README.md](docs/algorithms/README.md)** — Index of all documented algorithms
  - Refractory: Blend Optimizer, PSD, Packing, Shrinkage, Phase Equilibrium, Refractoriness, Glass Viscosity, Mineral Phase, Component Effects
  - Thermodynamics: NASA-7/9, Sutherland, Eucken, Chapman-Enskog, dimensionless numbers, Nusselt correlations, radiation

#### Numeric Methods (`numeric.controller.ts` → `/api/v1/numeric`)

| Endpoint | Description |
|----------|-------------|
| `POST /numeric/brentq` | Brent root-finding method |
| `POST /numeric/nelder-mead` | Nelder-Mead optimiser (named-variable API) |
| `POST /numeric/regression/linear` | Linear regression |
| `POST /numeric/regression/polynomial` | Polynomial regression (ascending coefficients) |
| `POST /numeric/regression/exponential` | Exponential regression |
| `POST /numeric/regression/power` | Power-law regression |
| `POST /numeric/regression/levenberg-marquardt` | Non-linear least-squares fitting |

All numeric endpoints are stateless pure-math wrappers. Response shapes defined in [`docs/api/THERMODYNAMICS_API_SPEC.md §8`](docs/api/THERMODYNAMICS_API_SPEC.md).

---

# Specific file
docker compose exec backend npm run test -- psd-calculator.service.spec

File: json/steel/High-manganese carbon steel 2.json
{
  "source": "ASM Handbook (2005), Volume 1: Properties and Selection: Irons, Steels, and High-Performance Alloys",
  "table_title": "Table 18 High-manganese carbon steel compositions",
  "table_subtitle": "Applicable only to structural shapes, plates, strip, sheets, and welded tubing",
  "data": [
    {
      "uns_number": "G15240",
      "sae_isi_number": "1524",
      "former_sae_number": "1024",
      "chemical_composition_percent": {
        "C": { "min": 0.18, "max": 0.25 },
        "Mn": { "min": 1.30, "max": 1.65 },
        "P_max": { "min": 0.0, "max": 0.040 },
        "S_max": { "min": 0.0, "max": 0.050 }
      }
    },
    {
      "uns_number": "G15270",
      "sae_isi_number": "1527",
      "former_sae_number": "1027",
      "chemical_composition_percent": {
        "C": { "min": 0.22, "max": 0.29 },
        "Mn": { "min": 1.20, "max": 1.55 },
        "P_max": { "min": 0.0, "max": 0.040 },
        "S_max": { "min": 0.0, "max": 0.050 }
      }
    },
    {
      "uns_number": "G15360",
      "sae_isi_number": "1536",
      "former_sae_number": "1036",
      "chemical_composition_percent": {
        "C": { "min": 0.30, "max": 0.38 },
        "Mn": { "min": 1.20, "max": 1.55 },
        "P_max": { "min": 0.0, "max": 0.040 },
        "S_max": { "min": 0.0, "max": 0.050 }
      }
    },
    {
      "uns_number": "G15410",
      "sae_isi_number": "1541",
      "former_sae_number": "1041",
      "chemical_composition_percent": {
        "C": { "min": 0.36, "max": 0.45 },
        "Mn": { "min": 1.30, "max": 1.65 },
        "P_max": { "min": 0.0, "max": 0.040 },
        "S_max": { "min": 0.0, "max": 0.050 }
      }
    },
    {
      "uns_number": "G15480",
      "sae_isi_number": "1548",
      "former_sae_number": "1048",
      "chemical_composition_percent": {
        "C": { "min": 0.43, "max": 0.52 },
        "Mn": { "min": 1.05, "max": 1.40 },
        "P_max": { "min": 0.0, "max": 0.040 },
        "S_max": { "min": 0.0, "max": 0.050 }
      }
    },
    {
      "uns_number": "G15520",
      "sae_isi_number": "1552",
      "former_sae_number": "1052",
      "chemical_composition_percent": {
        "C": { "min": 0.46, "max": 0.55 },
        "Mn": { "min": 1.20, "max": 1.55 },
        "P_max": { "min": 0.0, "max": 0.040 },
        "S_max": { "min": 0.0, "max": 0.050 }
      }
    }
  ]
}

File: json/steel/carbon_steel.json
{
  "source": "ASM Handbook (2005), Volume 1: Properties and Selection: Irons, Steels, and High-Performance Alloys",
  "table_title": "Table 12 Carbon steel compositions",
  "table_subtitle": "Applicable to semifinished products for forging, hot-rolled and cold-finished bars, wire rods, and seamless tubing",
  "data": [
    {
      "uns_number": "G10050",
      "sae_isi_number": "1005",
      "chemical_composition_percent": {
        "C": { "min": 0.0, "max": 0.06 },
        "Mn": { "min": 0.0, "max": 0.35 },
        "P_max": { "min": 0.0, "max": 0.040 },
        "S_max": { "min": 0.0, "max": 0.050 }
      }
    },
    {
      "uns_number": "G10060",
      "sae_isi_number": "1006",
      "chemical_composition_percent": {
        "C": { "min": 0.0, "max": 0.08 },
        "Mn": { "min": 0.25, "max": 0.40 },
        "P_max": { "min": 0.0, "max": 0.040 },
        "S_max": { "min": 0.0, "max": 0.50 }
      }
    },
    {
      "uns_number": "G10080",
      "sae_isi_number": "1008",
      "chemical_composition_percent": {
        "C": { "min": 0.0, "max": 0.10 },
        "Mn": { "min": 0.30, "max": 0.50 },
        "P_max": { "min": 0.0, "max": 0.040 },
        "S_max": { "min": 0.0, "max": 0.050 }
      }
    },
    {
      "uns_number": "G10100",
      "sae_isi_number": "1010",
      "chemical_composition_percent": {
        "C": { "min": 0.08, "max": 0.13 },
        "Mn": { "min": 0.30, "max": 0.60 },
        "P_max": { "min": 0.0, "max": 0.040 },
        "S_max": { "min": 0.0, "max": 0.050 }
      }
    },
    {
      "uns_number": "G10120",
      "sae_isi_number": "1012",
      "chemical_composition_percent": {
        "C": { "min": 0.10, "max": 0.15 },
        "Mn": { "min": 0.30, "max": 0.60 },
        "P_max": { "min": 0.0, "max": 0.040 },
        "S_max": { "min": 0.0, "max": 0.050 }
      }
    },
    {
      "uns_number": "G10130",
      "sae_isi_number": "1013",
      "chemical_composition_percent": {
        "C": { "min": 0.11, "max": 0.16 },
        "Mn": { "min": 0.50, "max": 0.80 },
        "P_max": { "min": 0.0, "max": 0.040 },
        "S_max": { "min": 0.0, "max": 0.050 }
      }
    },
    {
      "uns_number": "G10150",
      "sae_isi_number": "1015",
      "chemical_composition_percent": {
        "C": { "min": 0.13, "max": 0.18 },
        "Mn": { "min": 0.30, "max": 0.60 },
        "P_max": { "min": 0.0, "max": 0.040 },
        "S_max": { "min": 0.0, "max": 0.050 }
      }
    },
    {
      "uns_number": "G10160",
      "sae_isi_number": "1016",
      "chemical_composition_percent": {
        "C": { "min": 0.13, "max": 0.18 },
        "Mn": { "min": 0.60, "max": 0.90 },
        "P_max": { "min": 0.0, "max": 0.040 },
        "S_max": { "min": 0.0, "max": 0.050 }
      }
    },
    {
      "uns_number": "G10170",
      "sae_isi_number": "1017",
      "chemical_composition_percent": {
        "C": { "min": 0.15, "max": 0.20 },
        "Mn": { "min": 0.30, "max": 0.60 },
        "P_max": { "min": 0.0, "max": 0.040 },
        "S_max": { "min": 0.0, "max": 0.050 }
      }
    },
    {
      "uns_number": "G10180",
      "sae_isi_number": "1018",
      "chemical_composition_percent": {
        "C": { "min": 0.15, "max": 0.20 },
        "Mn": { "min": 0.60, "max": 0.90 },
        "P_max": { "min": 0.0, "max": 0.040 },
        "S_max": { "min": 0.0, "max": 0.050 }
      }
    },
    {
      "uns_number": "G10190",
      "sae_isi_number": "1019",
      "chemical_composition_percent": {
        "C": { "min": 0.15, "max": 0.20 },
        "Mn": { "min": 0.70, "max": 1.00 },
        "P_max": { "min": 0.0, "max": 0.040 },
        "S_max": { "min": 0.0, "max": 0.050 }
      }
    },
    {
      "uns_number": "G10200",
      "sae_isi_number": "1020",
      "chemical_composition_percent": {
        "C": { "min": 0.18, "max": 0.23 },
        "Mn": { "min": 0.30, "max": 0.60 },
        "P_max": { "min": 0.0, "max": 0.040 },
        "S_max": { "min": 0.0, "max": 0.050 }
      }
    },
    {
      "uns_number": "G10210",
      "sae_isi_number": "1021",
      "chemical_composition_percent": {
        "C": { "min": 0.18, "max": 0.23 },
        "Mn": { "min": 0.60, "max": 0.90 },
        "P_max": { "min": 0.0, "max": 0.040 },
        "S_max": { "min": 0.0, "max": 0.050 }
      }
    },
    {
      "uns_number": "G10220",
      "sae_isi_number": "1022",
      "chemical_composition_percent": {
        "C": { "min": 0.18, "max": 0.23 },
        "Mn": { "min": 0.70, "max": 1.00 },
        "P_max": { "min": 0.0, "max": 0.040 },
        "S_max": { "min": 0.0, "max": 0.050 }
      }
    },
    {
      "uns_number": "G10230",
      "sae_isi_number": "1023",
      "chemical_composition_percent": {
        "C": { "min": 0.20, "max": 0.25 },
        "Mn": { "min": 0.30, "max": 0.60 },
        "P_max": { "min": 0.0, "max": 0.040 },
        "S_max": { "min": 0.0, "max": 0.050 }
      }
    },
    {
      "uns_number": "G10250",
      "sae_isi_number": "1025",
      "chemical_composition_percent": {
        "C": { "min": 0.22, "max": 0.28 },
        "Mn": { "min": 0.30, "max": 0.60 },
        "P_max": { "min": 0.0, "max": 0.040 },
        "S_max": { "min": 0.0, "max": 0.050 }
      }
    },
    {
      "uns_number": "G10260",
      "sae_isi_number": "1026",
      "chemical_composition_percent": {
        "C": { "min": 0.22, "max": 0.28 },
        "Mn": { "min": 0.60, "max": 0.90 },
        "P_max": { "min": 0.0, "max": 0.040 },
        "S_max": { "min": 0.0, "max": 0.050 }
      }
    },
    {
      "uns_number": "G10290",
      "sae_isi_number": "1029",
      "chemical_composition_percent": {
        "C": { "min": 0.25, "max": 0.31 },
        "Mn": { "min": 0.60, "max": 0.90 },
        "P_max": { "min": 0.0, "max": 0.040 },
        "S_max": { "min": 0.0, "max": 0.050 }
      }
    },
    {
      "uns_number": "G10300",
      "sae_isi_number": "1030",
      "chemical_composition_percent": {
        "C": { "min": 0.28, "max": 0.34 },
        "Mn": { "min": 0.60, "max": 0.90 },
        "P_max": { "min": 0.0, "max": 0.040 },
        "S_max": { "min": 0.0, "max": 0.050 }
      }
    },
    {
      "uns_number": "G10350",
      "sae_isi_number": "1035",
      "chemical_composition_percent": {
        "C": { "min": 0.32, "max": 0.38 },
        "Mn": { "min": 0.60, "max": 0.90 },
        "P_max": { "min": 0.0, "max": 0.040 },
        "S_max": { "min": 0.0, "max": 0.050 }
      }
    },
    {
      "uns_number": "G10370",
      "sae_isi_number": "1037",
      "chemical_composition_percent": {
        "C": { "min": 0.32, "max": 0.38 },
        "Mn": { "min": 0.70, "max": 1.00 },
        "P_max": { "min": 0.0, "max": 0.040 },
        "S_max": { "min": 0.0, "max": 0.050 }
      }
    },
    {
      "uns_number": "G10380",
      "sae_isi_number": "1038",
      "chemical_composition_percent": {
        "C": { "min": 0.35, "max": 0.42 },
        "Mn": { "min": 0.60, "max": 0.90 },
        "P_max": { "min": 0.0, "max": 0.040 },
        "S_max": { "min": 0.0, "max": 0.050 }
      }
    },
    {
      "uns_number": "G10390",
      "sae_isi_number": "1039",
      "chemical_composition_percent": {
        "C": { "min": 0.37, "max": 0.44 },
        "Mn": { "min": 0.70, "max": 1.00 },
        "P_max": { "min": 0.0, "max": 0.040 },
        "S_max": { "min": 0.0, "max": 0.050 }
      }
    },
    {
      "uns_number": "G10400",
      "sae_isi_number": "1040",
      "chemical_composition_percent": {
        "C": { "min": 0.37, "max": 0.44 },
        "Mn": { "min": 0.60, "max": 0.90 },
        "P_max": { "min": 0.0, "max": 0.040 },
        "S_max": { "min": 0.0, "max": 0.050 }
      }
    },
    {
      "uns_number": "G10420",
      "sae_isi_number": "1042",
      "chemical_composition_percent": {
        "C": { "min": 0.40, "max": 0.47 },
        "Mn": { "min": 0.60, "max": 0.90 },
        "P_max": { "min": 0.0, "max": 0.040 },
        "S_max": { "min": 0.0, "max": 0.050 }
      }
    },
    {
      "uns_number": "G10430",
      "sae_isi_number": "1043",
      "chemical_composition_percent": {
        "C": { "min": 0.40, "max": 0.47 },
        "Mn": { "min": 0.70, "max": 1.00 },
        "P_max": { "min": 0.0, "max": 0.040 },
        "S_max": { "min": 0.0, "max": 0.050 }
      }
    },
    {
      "uns_number": "G10440",
      "sae_isi_number": "1044",
      "chemical_composition_percent": {
        "C": { "min": 0.43, "max": 0.50 },
        "Mn": { "min": 0.30, "max": 0.60 },
        "P_max": { "min": 0.0, "max": 0.040 },
        "S_max": { "min": 0.0, "max": 0.050 }
      }
    },
    {
      "uns_number": "G10450",
      "sae_isi_number": "1045",
      "chemical_composition_percent": {
        "C": { "min": 0.43, "max": 0.50 },
        "Mn": { "min": 0.60, "max": 0.90 },
        "P_max": { "min": 0.0, "max": 0.040 },
        "S_max": { "min": 0.0, "max": 0.050 }
      }
    },
    {
      "uns_number": "G10460",
      "sae_isi_number": "1046",
      "chemical_composition_percent": {
        "C": { "min": 0.43, "max": 0.50 },
        "Mn": { "min": 0.70, "max": 1.00 },
        "P_max": { "min": 0.0, "max": 0.040 },
        "S_max": { "min": 0.0, "max": 0.050 }
      }
    },
    {
      "uns_number": "G10490",
      "sae_isi_number": "1049",
      "chemical_composition_percent": {
        "C": { "min": 0.46, "max": 0.53 },
        "Mn": { "min": 0.60, "max": 0.90 },
        "P_max": { "min": 0.0, "max": 0.040 },
        "S_max": { "min": 0.0, "max": 0.050 }
      }
    },
    {
      "uns_number": "G10500",
      "sae_isi_number": "1050",
      "chemical_composition_percent": {
        "C": { "min": 0.48, "max": 0.55 },
        "Mn": { "min": 0.60, "max": 0.90 },
        "P_max": { "min": 0.0, "max": 0.040 },
        "S_max": { "min": 0.0, "max": 0.050 }
      }
    },
    {
      "uns_number": "G10530",
      "sae_isi_number": "1053",
      "chemical_composition_percent": {
        "C": { "min": 0.48, "max": 0.55 },
        "Mn": { "min": 0.70, "max": 1.00 },
        "P_max": { "min": 0.0, "max": 0.040 },
        "S_max": { "min": 0.0, "max": 0.050 }
      }
    },
    {
      "uns_number": "G10550",
      "sae_isi_number": "1055",
      "chemical_composition_percent": {
        "C": { "min": 0.50, "max": 0.60 },
        "Mn": { "min": 0.60, "max": 0.90 },
        "P_max": { "min": 0.0, "max": 0.040 },
        "S_max": { "min": 0.0, "max": 0.050 }
      }
    },
    {
      "uns_number": "G10590",
      "sae_isi_number": "1059",
      "chemical_composition_percent": {
        "C": { "min": 0.55, "max": 0.65 },
        "Mn": { "min": 0.50, "max": 0.80 },
        "P_max": { "min": 0.0, "max": 0.040 },
        "S_max": { "min": 0.0, "max": 0.050 }
      }
    },
    {
      "uns_number": "G10600",
      "sae_isi_number": "1060",
      "chemical_composition_percent": {
        "C": { "min": 0.55, "max": 0.65 },
        "Mn": { "min": 0.60, "max": 0.90 },
        "P_max": { "min": 0.0, "max": 0.040 },
        "S_max": { "min": 0.0, "max": 0.050 }
      }
    },
    {
      "uns_number": "G10640",
      "sae_isi_number": "1064",
      "chemical_composition_percent": {
        "C": { "min": 0.60, "max": 0.70 },
        "Mn": { "min": 0.50, "max": 0.80 },
        "P_max": { "min": 0.0, "max": 0.040 },
        "S_max": { "min": 0.0, "max": 0.050 }
      }
    },
    {
      "uns_number": "G10650",
      "sae_isi_number": "1065",
      "chemical_composition_percent": {
        "C": { "min": 0.60, "max": 0.70 },
        "Mn": { "min": 0.60, "max": 0.90 },
        "P_max": { "min": 0.0, "max": 0.040 },
        "S_max": { "min": 0.0, "max": 0.050 }
      }
    },
    {
      "uns_number": "G10690",
      "sae_isi_number": "1069",
      "chemical_composition_percent": {
        "C": { "min": 0.65, "max": 0.75 },
        "Mn": { "min": 0.40, "max": 0.70 },
        "P_max": { "min": 0.0, "max": 0.040 },
        "S_max": { "min": 0.0, "max": 0.050 }
      }
    },
    {
      "uns_number": "G10700",
      "sae_isi_number": "1070",
      "chemical_composition_percent": {
        "C": { "min": 0.65, "max": 0.75 },
        "Mn": { "min": 0.60, "max": 0.90 },
        "P_max": { "min": 0.0, "max": 0.040 },
        "S_max": { "min": 0.0, "max": 0.050 }
      }
    },
    {
      "uns_number": "G10740",
      "sae_isi_number": "1074",
      "chemical_composition_percent": {
        "C": { "min": 0.70, "max": 0.80 },
        "Mn": { "min": 0.50, "max": 0.80 },
        "P_max": { "min": 0.0, "max": 0.040 },
        "S_max": { "min": 0.0, "max": 0.050 }
      }
    },
    {
      "uns_number": "G10750",
      "sae_isi_number": "1075",
      "chemical_composition_percent": {
        "C": { "min": 0.70, "max": 0.80 },
        "Mn": { "min": 0.40, "max": 0.70 },
        "P_max": { "min": 0.0, "max": 0.040 },
        "S_max": { "min": 0.0, "max": 0.050 }
      }
    },
    {
      "uns_number": "G10780",
      "sae_isi_number": "1078",
      "chemical_composition_percent": {
        "C": { "min": 0.72, "max": 0.85 },
        "Mn": { "min": 0.30, "max": 0.60 },
        "P_max": { "min": 0.0, "max": 0.040 },
        "S_max": { "min": 0.0, "max": 0.050 }
      }
    },
    {
      "uns_number": "G10800",
      "sae_isi_number": "1080",
      "chemical_composition_percent": {
        "C": { "min": 0.75, "max": 0.88 },
        "Mn": { "min": 0.60, "max": 0.90 },
        "P_max": { "min": 0.0, "max": 0.040 },
        "S_max": { "min": 0.0, "max": 0.050 }
      }
    },
    {
      "uns_number": "G10840",
      "sae_isi_number": "1084",
      "chemical_composition_percent": {
        "C": { "min": 0.80, "max": 0.93 },
        "Mn": { "min": 0.60, "max": 0.90 },
        "P_max": { "min": 0.0, "max": 0.040 },
        "S_max": { "min": 0.0, "max": 0.050 }
      }
    },
    {
      "uns_number": "G10850",
      "sae_isi_number": "1085",
      "chemical_composition_percent": {
        "C": { "min": 0.80, "max": 0.93 },
        "Mn": { "min": 0.70, "max": 1.00 },
        "P_max": { "min": 0.0, "max": 0.040 },
        "S_max": { "min": 0.0, "max": 0.050 }
      }
    },
    {
      "uns_number": "G10860",
      "sae_isi_number": "1086",
      "chemical_composition_percent": {
        "C": { "min": 0.80, "max": 0.93 },
        "Mn": { "min": 0.30, "max": 0.50 },
        "P_max": { "min": 0.0, "max": 0.040 },
        "S_max": { "min": 0.0, "max": 0.050 }
      }
    },
    {
      "uns_number": "G10900",
      "sae_isi_number": "1090",
      "chemical_composition_percent": {
        "C": { "min": 0.85, "max": 0.98 },
        "Mn": { "min": 0.60, "max": 0.90 },
        "P_max": { "min": 0.0, "max": 0.040 },
        "S_max": { "min": 0.0, "max": 0.050 }
      }
    },
    {
      "uns_number": "G10950",
      "sae_isi_number": "1095",
      "chemical_composition_percent": {
        "C": { "min": 0.90, "max": 1.03 },
        "Mn": { "min": 0.30, "max": 0.50 },
        "P_max": { "min": 0.0, "max": 0.040 },
        "S_max": { "min": 0.0, "max": 0.050 }
      }
    }
  ]
}

File: json/steel/merchant_quality_steel.json
{
  "source": "ASM Handbook (2005), Volume 1: Properties and Selection: Irons, Steels, and High-Performance Alloys",
  "table_title": "Table 14 Composition ranges and limits for merchant quality steels",
  "data": [
    {
      "sae_isi_number": "M1008",
      "chemical_composition_percent": {
        "C": { "min": 0.0, "max": 0.10 },
        "Mn": { "min": 0.25, "max": 0.60 },
        "P_max": { "min": 0.0, "max": 0.04 },
        "S_max": { "min": 0.0, "max": 0.05 }
      }
    },
    {
      "sae_isi_number": "M1010",
      "chemical_composition_percent": {
        "C": { "min": 0.07, "max": 0.14 },
        "Mn": { "min": 0.25, "max": 0.60 },
        "P_max": { "min": 0.0, "max": 0.04 },
        "S_max": { "min": 0.0, "max": 0.05 }
      }
    },
    {
      "sae_isi_number": "M1012",
      "chemical_composition_percent": {
        "C": { "min": 0.09, "max": 0.16 },
        "Mn": { "min": 0.25, "max": 0.60 },
        "P_max": { "min": 0.0, "max": 0.04 },
        "S_max": { "min": 0.0, "max": 0.05 }
      }
    },
    {
      "sae_isi_number": "M1015",
      "chemical_composition_percent": {
        "C": { "min": 0.12, "max": 0.19 },
        "Mn": { "min": 0.25, "max": 0.60 },
        "P_max": { "min": 0.0, "max": 0.04 },
        "S_max": { "min": 0.0, "max": 0.05 }
      }
    },
    {
      "sae_isi_number": "M1017",
      "chemical_composition_percent": {
        "C": { "min": 0.14, "max": 0.21 },
        "Mn": { "min": 0.25, "max": 0.60 },
        "P_max": { "min": 0.0, "max": 0.04 },
        "S_max": { "min": 0.0, "max": 0.05 }
      }
    },
    {
      "sae_isi_number": "M1020",
      "chemical_composition_percent": {
        "C": { "min": 0.17, "max": 0.24 },
        "Mn": { "min": 0.25, "max": 0.60 },
        "P_max": { "min": 0.0, "max": 0.04 },
        "S_max": { "min": 0.0, "max": 0.05 }
      }
    },
    {
      "sae_isi_number": "M1023",
      "chemical_composition_percent": {
        "C": { "min": 0.19, "max": 0.27 },
        "Mn": { "min": 0.25, "max": 0.60 },
        "P_max": { "min": 0.0, "max": 0.04 },
        "S_max": { "min": 0.0, "max": 0.05 }
      }
    },
    {
      "sae_isi_number": "M1025",
      "chemical_composition_percent": {
        "C": { "min": 0.20, "max": 0.30 },
        "Mn": { "min": 0.25, "max": 0.60 },
        "P_max": { "min": 0.0, "max": 0.04 },
        "S_max": { "min": 0.0, "max": 0.05 }
      }
    },
    {
      "sae_isi_number": "M1031",
      "chemical_composition_percent": {
        "C": { "min": 0.26, "max": 0.36 },
        "Mn": { "min": 0.25, "max": 0.60 },
        "P_max": { "min": 0.0, "max": 0.04 },
        "S_max": { "min": 0.0, "max": 0.05 }
      }
    },
    {
      "sae_isi_number": "M1044",
      "chemical_composition_percent": {
        "C": { "min": 0.40, "max": 0.50 },
        "Mn": { "min": 0.25, "max": 0.60 },
        "P_max": { "min": 0.0, "max": 0.04 },
        "S_max": { "min": 0.0, "max": 0.05 }
      }
    }
  ],
  "notes": {
    "a": "Merchant quality steel bars are not produced to any specified silicon content."
  }
}

File: json/steel/resisivity_metals.json
{
  "source": "International Journal of Thermophysics, Vol. 22, No. 6, November 2001 (© 2001). Correlations for the Thermal Conductivity of Metals as a Function of Temperature. S. I. Abu-Eishah",
  "table_title": "Table I. Some Characteristics of the \"Recommended Data\" Used in this Study [5]",
  "table_subtitle": null,
  "data": [
    {
      "metal": "Aluminum",
      "purity": "Well annealed, 99.9999% pure",
      "residual_electrical_resistivity_micro_ohm_cm": 0.000593,
      "accuracy_near_room_temperature": "2-3%",
      "accuracy_at_other_temperatures": "3-5%"
    },
    {
      "metal": "Antimony, PC",
      "purity": "Well annealed, high purity",
      "residual_electrical_resistivity_micro_ohm_cm": 0.054,
      "accuracy_near_room_temperature": "Up to 5%",
      "accuracy_at_other_temperatures": "5-10%"
    },
    {
      "metal": "Beryllium, PC",
      "purity": "Well annealed, high purity",
      "residual_electrical_resistivity_micro_ohm_cm": 0.0135,
      "accuracy_near_room_temperature": "Up to 5%",
      "accuracy_at_other_temperatures": "5-15%"
    },
    {
      "metal": "Bismuth, P",
      "purity": "99.997+% pure",
      "residual_electrical_resistivity_micro_ohm_cm": null,
      "accuracy_near_room_temperature": "Up to 4%",
      "accuracy_at_other_temperatures": "4-10%"
    },
    {
      "metal": "Bismuth, /c/",
      "purity": "99.997+% pure",
      "residual_electrical_resistivity_micro_ohm_cm": null,
      "accuracy_near_room_temperature": "Up to 4%",
      "accuracy_at_other_temperatures": "4-10%"
    },
    {
      "metal": "Bismuth, PC",
      "purity": "99.997+% pure",
      "residual_electrical_resistivity_micro_ohm_cm": null,
      "accuracy_near_room_temperature": "Up to 4%",
      "accuracy_at_other_temperatures": "4-10%"
    },
    {
      "metal": "Boron, PC",
      "purity": "High purity",
      "residual_electrical_resistivity_micro_ohm_cm": null,
      "accuracy_near_room_temperature": "Up to 5%",
      "accuracy_at_other_temperatures": "5-10%"
    },
    {
      "metal": "Cadmium, P",
      "purity": "Well annealed, 99.9999% pure",
      "residual_electrical_resistivity_micro_ohm_cm": 0.000463,
      "accuracy_near_room_temperature": "Up to 4%",
      "accuracy_at_other_temperatures": "4-10%"
    },
    {
      "metal": "Cadmium, /c/",
      "purity": "Well annealed, 99.9999% pure",
      "residual_electrical_resistivity_micro_ohm_cm": 0.000606,
      "accuracy_near_room_temperature": "Up to 4%",
      "accuracy_at_other_temperatures": "4-10%"
    },
    {
      "metal": "Cadmium, PC",
      "purity": "Well annealed, 99.9999% pure",
      "residual_electrical_resistivity_micro_ohm_cm": 0.000502,
      "accuracy_near_room_temperature": "Up to 4%",
      "accuracy_at_other_temperatures": "4-10%"
    },
    {
      "metal": "Cesium",
      "purity": "High purity",
      "residual_electrical_resistivity_micro_ohm_cm": 0.0465,
      "accuracy_near_room_temperature": "Up to 5%",
      "accuracy_at_other_temperatures": "5-10%"
    },
    {
      "metal": "Chromium",
      "purity": "99.998+% pure",
      "residual_electrical_resistivity_micro_ohm_cm": 0.0609,
      "accuracy_near_room_temperature": "Up to 3%",
      "accuracy_at_other_temperatures": "3-10%"
    },
    {
      "metal": "Cobalt, PC",
      "purity": "Above 99.999+% pure",
      "residual_electrical_resistivity_micro_ohm_cm": 0.0905,
      "accuracy_near_room_temperature": "Up to 4%",
      "accuracy_at_other_temperatures": "4-10%"
    },
    {
      "metal": "Copper",
      "purity": "Above 99.999+% pure",
      "residual_electrical_resistivity_micro_ohm_cm": 0.000851,
      "accuracy_near_room_temperature": "Up to 3%",
      "accuracy_at_other_temperatures": "3-5%"
    },
    {
      "metal": "Gallium, /a/",
      "purity": "99.9999% pure",
      "residual_electrical_resistivity_micro_ohm_cm": 0.000100,
      "accuracy_near_room_temperature": "Up to 4%",
      "accuracy_at_other_temperatures": "4-15%"
    },
    {
      "metal": "Gallium, /b/",
      "purity": "99.9999% pure",
      "residual_electrical_resistivity_micro_ohm_cm": 0.000341,
      "accuracy_near_room_temperature": "Up to 4%",
      "accuracy_at_other_temperatures": "4-15%"
    },
    {
      "metal": "Gallium, /c/",
      "purity": "99.9999% pure",
      "residual_electrical_resistivity_micro_ohm_cm": 0.000424,
      "accuracy_near_room_temperature": "Up to 4%",
      "accuracy_at_other_temperatures": "4-15%"
    },
    {
      "metal": "Germanium",
      "purity": "High purity",
      "residual_electrical_resistivity_micro_ohm_cm": null,
      "accuracy_near_room_temperature": "Up to 4%",
      "accuracy_at_other_temperatures": "4-10%"
    },
    {
      "metal": "Gold",
      "purity": "Well annealed, 99.995+% pure",
      "residual_electrical_resistivity_micro_ohm_cm": 0.0055,
      "accuracy_near_room_temperature": "Up to 3%",
      "accuracy_at_other_temperatures": "3-6%"
    },
    {
      "metal": "Iridium",
      "purity": "Well annealed, 99.995+% pure",
      "residual_electrical_resistivity_micro_ohm_cm": 0.0188,
      "accuracy_near_room_temperature": "Up to 4%",
      "accuracy_at_other_temperatures": "4-10%"
    },
    {
      "metal": "Iron",
      "purity": "Well annealed, 99.998+% pure",
      "residual_electrical_resistivity_micro_ohm_cm": 0.0327,
      "accuracy_near_room_temperature": "Up to 3%",
      "accuracy_at_other_temperatures": "3-8%"
    },
    {
      "metal": "Lead",
      "purity": "Well annealed, 99.999+% pure",
      "residual_electrical_resistivity_micro_ohm_cm": 0.00088,
      "accuracy_near_room_temperature": "Up to 3%",
      "accuracy_at_other_temperatures": "3-10%"
    },
    {
      "metal": "Lithium",
      "purity": "High purity",
      "residual_electrical_resistivity_micro_ohm_cm": 0.0371,
      "accuracy_near_room_temperature": "Up to 5%",
      "accuracy_at_other_temperatures": "5-10%"
    },
    {
      "metal": "Magnesium, PC",
      "purity": "Well annealed, 99.98+% pure",
      "residual_electrical_resistivity_micro_ohm_cm": 0.0189,
      "accuracy_near_room_temperature": "Up to 3%",
      "accuracy_at_other_temperatures": "3-10%"
    },
    {
      "metal": "Manganese",
      "purity": "Well annealed, 99.99+% pure",
      "residual_electrical_resistivity_micro_ohm_cm": 11.3,
      "accuracy_near_room_temperature": "Up to 5%",
      "accuracy_at_other_temperatures": "5-15%"
    },
    {
      "metal": "Molybdenum",
      "purity": "Well annealed, 99.95+% pure",
      "residual_electrical_resistivity_micro_ohm_cm": 0.167,
      "accuracy_near_room_temperature": "Up to 4%",
      "accuracy_at_other_temperatures": "4-10%"
    },
    {
      "metal": "Nickel",
      "purity": "Well annealed, 99.99+% pure",
      "residual_electrical_resistivity_micro_ohm_cm": 0.0384,
      "accuracy_near_room_temperature": "Up to 5%",
      "accuracy_at_other_temperatures": "5-10%"
    },
    {
      "metal": "Niobium",
      "purity": "Well annealed, 99.9+% pure",
      "residual_electrical_resistivity_micro_ohm_cm": 0.0975,
      "accuracy_near_room_temperature": "Up to 5%",
      "accuracy_at_other_temperatures": "5-10%"
    },
    {
      "metal": "Palladium",
      "purity": "Well annealed, 99.99+% pure",
      "residual_electrical_resistivity_micro_ohm_cm": 0.0123,
      "accuracy_near_room_temperature": "Up to 4%",
      "accuracy_at_other_temperatures": "4-10%"
    },
    {
      "metal": "Platinum",
      "purity": "Well annealed, 99.999+% pure",
      "residual_electrical_resistivity_micro_ohm_cm": 0.0106,
      "accuracy_near_room_temperature": "Up to 5%",
      "accuracy_at_other_temperatures": "5-10%"
    },
    {
      "metal": "Plutonium, PC",
      "purity": "Well annealed, 99.98+% pure",
      "residual_electrical_resistivity_micro_ohm_cm": null,
      "accuracy_near_room_temperature": "Up to 10%",
      "accuracy_at_other_temperatures": "10-20%"
    },
    {
      "metal": "Potassium",
      "purity": "99.97+% pure",
      "residual_electrical_resistivity_micro_ohm_cm": 0.00237,
      "accuracy_near_room_temperature": "Up to 5%",
      "accuracy_at_other_temperatures": "5-10%"
    },
    {
      "metal": "Rhenium, PC",
      "purity": "Well annealed, 99.99+% pure",
      "residual_electrical_resistivity_micro_ohm_cm": 0.0140,
      "accuracy_near_room_temperature": "Up to 4%",
      "accuracy_at_other_temperatures": "4-10%"
    },
    {
      "metal": "Rhodium",
      "purity": "Well annealed, 99.997+% pure",
      "residual_electrical_resistivity_micro_ohm_cm": 0.0084,
      "accuracy_near_room_temperature": "Up to 4%",
      "accuracy_at_other_temperatures": "4-10%"
    },
    {
      "metal": "Silicon",
      "purity": "High purity",
      "residual_electrical_resistivity_micro_ohm_cm": null,
      "accuracy_near_room_temperature": "Up to 4%",
      "accuracy_at_other_temperatures": "4-10%"
    },
    {
      "metal": "Silver",
      "purity": "Well annealed, 99.999+% pure",
      "residual_electrical_resistivity_micro_ohm_cm": 0.00062,
      "accuracy_near_room_temperature": "Up to 2%",
      "accuracy_at_other_temperatures": "2-5%"
    },
    {
      "metal": "Sodium",
      "purity": "High purity",
      "residual_electrical_resistivity_micro_ohm_cm": 0.00147,
      "accuracy_near_room_temperature": "Up to 5%",
      "accuracy_at_other_temperatures": "5-10%"
    },
    {
      "metal": "Tantalum",
      "purity": "Well annealed, 99.9+% pure",
      "residual_electrical_resistivity_micro_ohm_cm": 0.212,
      "accuracy_near_room_temperature": "Up to 5%",
      "accuracy_at_other_temperatures": "5-10%"
    },
    {
      "metal": "Thorium",
      "purity": "Well annealed, high pure",
      "residual_electrical_resistivity_micro_ohm_cm": 0.72,
      "accuracy_near_room_temperature": "10-15%",
      "accuracy_at_other_temperatures": "10-15%"
    },
    {
      "metal": "Tin, P",
      "purity": "Well annealed, 99.999+% pure",
      "residual_electrical_resistivity_micro_ohm_cm": 0.00012,
      "accuracy_near_room_temperature": "Up to 3%",
      "accuracy_at_other_temperatures": "3-15%"
    },
    {
      "metal": "Tin, /c/",
      "purity": "Well annealed, 99.999+% pure white",
      "residual_electrical_resistivity_micro_ohm_cm": 0.000172,
      "accuracy_near_room_temperature": "Up to 3%",
      "accuracy_at_other_temperatures": "3-15%"
    },
    {
      "metal": "Tin, PC",
      "purity": "Well annealed, 99.999+% pure",
      "residual_electrical_resistivity_micro_ohm_cm": 0.000133,
      "accuracy_near_room_temperature": "Up to 3%",
      "accuracy_at_other_temperatures": "3-15%"
    },
    {
      "metal": "Titanium, PC",
      "purity": "Well annealed, 99.99+% pure",
      "residual_electrical_resistivity_micro_ohm_cm": 1.7,
      "accuracy_near_room_temperature": "Up to 5%",
      "accuracy_at_other_temperatures": "5-15%"
    },
    {
      "metal": "Tungsten",
      "purity": "Well annealed, 99.99+% pure",
      "residual_electrical_resistivity_micro_ohm_cm": 0.0017,
      "accuracy_near_room_temperature": "Up to 3%",
      "accuracy_at_other_temperatures": "3-5%"
    },
    {
      "metal": "Uranium, PC",
      "purity": "Well annealed, high purity",
      "residual_electrical_resistivity_micro_ohm_cm": 2.2,
      "accuracy_near_room_temperature": "Up to 5%",
      "accuracy_at_other_temperatures": "5-10%"
    },
    {
      "metal": "Vanadium",
      "purity": "Well annealed, high purity",
      "residual_electrical_resistivity_micro_ohm_cm": 1.72,
      "accuracy_near_room_temperature": "Up to 5%",
      "accuracy_at_other_temperatures": "5-15%"
    },
    {
      "metal": "Zinc, PC",
      "purity": "Well annealed, 99.999+% pure",
      "residual_electrical_resistivity_micro_ohm_cm": 0.00128,
      "accuracy_near_room_temperature": "Up to 3%",
      "accuracy_at_other_temperatures": "3-10%"
    },
    {
      "metal": "Zirconium, PC",
      "purity": "Well annealed, 99.95+% pure",
      "residual_electrical_resistivity_micro_ohm_cm": 0.219,
      "accuracy_near_room_temperature": "Up to 5%",
      "accuracy_at_other_temperatures": "5-15%"
    }
  ]
}

File: json/steel/specific_heat.json
{
  "source": "ASM Handbook (2005), Volume 1: Properties and Selection: Irons, Steels, and High-Performance Alloys",
  "table_title": "Specific heats of carbon and low-alloy steels",
  "units": {
    "specific_heat": "J/kg * K",
    "temperature_range": "°C"
  },
  "data": [
    {
      "aisi_sae_grade": "1008",
      "treatment_or_condition": "Annealed",
      "values": {
        "50-100": 481, "150-200": 519, "200-250": 536, "250-300": 553, "300-350": 574, "350-400": 595, "450-500": 662, "550-600": 754, "650-700": 867, "700-750": 1105, "750-800": 875, "850-900": 846
      }
    },
    {
      "aisi_sae_grade": "1010",
      "treatment_or_condition": "Unknown",
      "values": {
        "50-100": 450, "150-200": 500, "200-250": 520, "250-300": 535, "300-350": 565, "350-400": 590, "450-500": 650, "550-600": 730, "650-700": 825
      }
    },
    {
      "aisi_sae_grade": "1015",
      "treatment_or_condition": "Annealed",
      "values": {
        "50-100": 486, "150-200": 519, "350-400": 599
      }
    },
    {
      "aisi_sae_grade": "1016",
      "treatment_or_condition": "Annealed",
      "values": {
        "50-100": 481, "150-200": 515, "350-400": 595
      }
    },
    {
      "aisi_sae_grade": "1017",
      "treatment_or_condition": "Unknown",
      "values": {
        "25-95": 481
      }
    },
    {
      "aisi_sae_grade": "1018",
      "treatment_or_condition": "Annealed",
      "values": {
        "50-100": 486, "150-200": 519, "350-400": 599
      }
    },
    {
      "aisi_sae_grade": "1020",
      "treatment_or_condition": "Unknown",
      "values": {
        "50-100": 486, "150-200": 519, "350-400": 599
      }
    },
    {
      "aisi_sae_grade": "1025",
      "treatment_or_condition": "Annealed",
      "values": {
        "50-100": 486, "150-200": 519, "200-250": 532, "250-300": 557, "300-350": 574, "350-400": 599, "450-500": 662, "550-600": 749, "650-700": 846, "700-750": 1432, "750-800": 950
      }
    },
    {
      "aisi_sae_grade": "1030",
      "treatment_or_condition": "Annealed",
      "values": {
        "50-100": 486, "150-200": 519, "350-400": 599
      }
    },
    {
      "aisi_sae_grade": "1035",
      "treatment_or_condition": "Annealed",
      "values": {
        "50-100": 486, "150-200": 519, "350-400": 586
      }
    },
    {
      "aisi_sae_grade": "1040",
      "treatment_or_condition": "Annealed",
      "values": {
        "50-100": 486, "150-200": 519, "350-400": 586
      }
    },
    {
      "aisi_sae_grade": "1042",
      "treatment_or_condition": "Annealed",
      "values": {
        "50-100": 486, "150-200": 519, "200-250": 528, "250-300": 548, "300-350": 569, "350-400": 586, "450-500": 649, "550-600": 708, "650-700": 770, "700-750": 1583, "750-800": 624, "850-900": 548
      }
    },
    {
      "aisi_sae_grade": "1045",
      "treatment_or_condition": "Annealed",
      "values": {
        "50-100": 486, "150-200": 519, "350-400": 586
      }
    },
    {
      "aisi_sae_grade": "1050",
      "treatment_or_condition": "Annealed",
      "values": {
        "50-100": 486, "150-200": 519, "350-400": 590
      }
    },
    {
      "aisi_sae_grade": "1060",
      "treatment_or_condition": "Unknown",
      "values": {
        "50-100": 502, "150-200": 544
      }
    },
    {
      "aisi_sae_grade": "1070",
      "treatment_or_condition": "Unknown",
      "values": {
        "50-100": 490, "150-200": 532
      }
    },
    {
      "aisi_sae_grade": "1078",
      "treatment_or_condition": "Annealed",
      "values": {
        "50-100": 490, "150-200": 532, "200-250": 548, "250-300": 565, "300-350": 586, "350-400": 607, "450-500": 670, "550-600": 712, "650-700": 770, "700-750": 2081, "750-800": 615
      }
    },
    {
      "aisi_sae_grade": "1086",
      "treatment_or_condition": "Unknown",
      "values": {
        "50-100": 500, "150-200": 532
      }
    },
    {
      "aisi_sae_grade": "1095",
      "treatment_or_condition": "Unknown",
      "values": {
        "20-100": 461
      }
    },
    {
      "aisi_sae_grade": "1117",
      "treatment_or_condition": "Unknown",
      "values": {
        "50-100": 481
      }
    },
    {
      "aisi_sae_grade": "1140",
      "treatment_or_condition": "Unknown",
      "values": {
        "20-100": 461
      }
    },
    {
      "aisi_sae_grade": "1151",
      "treatment_or_condition": "Unknown",
      "values": {
        "20-100": 502
      }
    },
    {
      "aisi_sae_grade": "1522",
      "treatment_or_condition": "Annealed",
      "values": {
        "50-100": 486, "150-200": 519, "350-400": 599
      }
    },
    {
      "aisi_sae_grade": "1524",
      "treatment_or_condition": "Annealed",
      "values": {
        "50-100": 477, "150-200": 511, "200-250": 528, "250-300": 544, "300-350": 565, "350-400": 590, "450-500": 649, "550-600": 741, "650-700": 837, "700-750": 1449, "750-800": 821, "850-900": 536
      }
    },
    {
      "aisi_sae_grade": "1561",
      "treatment_or_condition": "Annealed",
      "values": {
        "50-100": 486, "150-200": 519
      }
    },
    {
      "aisi_sae_grade": "4032",
      "treatment_or_condition": "Unknown",
      "values": {
        "20-200": 461
      }
    },
    {
      "aisi_sae_grade": "4130",
      "treatment_or_condition": "Hardened and tempered",
      "values": {
        "50-100": 477, "150-200": 515, "250-300": 544, "350-400": 595, "450-500": 657, "550-600": 737, "650-700": 825, "750-800": 833
      }
    },
    {
      "aisi_sae_grade": "4140",
      "treatment_or_condition": "Hardened and tempered",
      "values": {
        "20-200": 473, "20-400": 519, "20-600": 561
      }
    },
    {
      "aisi_sae_grade": "4142",
      "treatment_or_condition": "Unknown",
      "values": {
        "20-200": 502
      }
    },
    {
      "aisi_sae_grade": "4626",
      "treatment_or_condition": "Normalized and tempered",
      "values": {
        "10-25": 335, "25-540": 615
      }
    },
    {
      "aisi_sae_grade": "4815",
      "treatment_or_condition": "Unknown",
      "values": {
        "20-100": 481
      }
    },
    {
      "aisi_sae_grade": "5132",
      "treatment_or_condition": "Unknown",
      "values": {
        "50-100": 494, "150-200": 523, "200-250": 536, "250-300": 553, "300-350": 574, "350-400": 595, "450-500": 657, "550-600": 741, "650-700": 837, "700-750": 1499, "750-800": 934, "850-900": 574
      }
    },
    {
      "aisi_sae_grade": "5140",
      "treatment_or_condition": "Hardened and tempered",
      "values": {
        "20-100": 452, "20-200": 473, "20-400": 519, "20-600": 561
      }
    },
    {
      "aisi_sae_grade": "8115",
      "treatment_or_condition": "Unknown",
      "values": {
        "20-100": 461
      }
    },
    {
      "aisi_sae_grade": "8617",
      "treatment_or_condition": "Unknown",
      "values": {
        "25-95": 481
      }
    },
    {
      "aisi_sae_grade": "8637",
      "treatment_or_condition": "Unknown",
      "values": {
        "20-200": 502
      }
    }
  ]
}

File: json/steel/steel1.json
{
  "source": "ASM Handbook (2005), Volume 1: Properties and Selection: Irons, Steels, and High-Performance Alloys",
  "table_title": "Table 23 Chemical compositions for typical low-alloy steels / Table 25 Heat-resistant chromium-molybdenum low-alloy steels",
  "data": [
    {
      "steel": "A 514/A 517 grade A",
      "category": "Low-carbon quenched and tempered steels",
      "chemical_composition_percent": {
        "C": { "min": 0.15, "max": 0.21 },
        "Si": { "min": 0.40, "max": 0.80 },
        "Mn": { "min": 0.80, "max": 1.10 },
        "P": { "min": 0.0, "max": 0.035 },
        "S": { "min": 0.0, "max": 0.04 },
        "Cr": { "min": 0.50, "max": 0.80 },
        "Mo": { "min": 0.18, "max": 0.28 },
        "Zr": { "min": 0.05, "max": 0.15 },
        "B": { "min": 0.0025, "max": 0.0025 }
      }
    },
    {
      "steel": "A 514/A 517 grade F",
      "category": "Low-carbon quenched and tempered steels",
      "chemical_composition_percent": {
        "C": { "min": 0.10, "max": 0.20 },
        "Si": { "min": 0.15, "max": 0.35 },
        "Mn": { "min": 0.60, "max": 1.00 },
        "P": { "min": 0.0, "max": 0.035 },
        "S": { "min": 0.0, "max": 0.04 },
        "Ni": { "min": 0.70, "max": 1.00 },
        "Cr": { "min": 0.40, "max": 0.60 },
        "Mo": { "min": 0.40, "max": 0.60 },
        "V": { "min": 0.03, "max": 0.08 },
        "Cu": { "min": 0.15, "max": 0.50 },
        "B": { "min": 0.0005, "max": 0.005 }
      }
    },
    {
      "steel": "A 514/A 517 grade R",
      "category": "Low-carbon quenched and tempered steels",
      "chemical_composition_percent": {
        "C": { "min": 0.15, "max": 0.20 },
        "Si": { "min": 0.20, "max": 0.35 },
        "Mn": { "min": 0.85, "max": 1.15 },
        "P": { "min": 0.0, "max": 0.035 },
        "S": { "min": 0.0, "max": 0.04 },
        "Ni": { "min": 0.90, "max": 1.10 },
        "Cr": { "min": 0.35, "max": 0.65 },
        "Mo": { "min": 0.15, "max": 0.25 },
        "V": { "min": 0.03, "max": 0.08 }
      }
    },
    {
      "steel": "A 533 type A",
      "category": "Low-carbon quenched and tempered steels",
      "chemical_composition_percent": {
        "C": { "min": 0.0, "max": 0.25 },
        "Si": { "min": 0.15, "max": 0.40 },
        "Mn": { "min": 1.15, "max": 1.50 },
        "P": { "min": 0.0, "max": 0.035 },
        "S": { "min": 0.0, "max": 0.04 },
        "Mo": { "min": 0.45, "max": 0.60 }
      }
    },
    {
      "steel": "A 533 type C",
      "category": "Low-carbon quenched and tempered steels",
      "chemical_composition_percent": {
        "C": { "min": 0.0, "max": 0.25 },
        "Si": { "min": 0.15, "max": 0.40 },
        "Mn": { "min": 1.15, "max": 1.50 },
        "P": { "min": 0.0, "max": 0.035 },
        "S": { "min": 0.0, "max": 0.04 },
        "Ni": { "min": 0.70, "max": 1.00 },
        "Mo": { "min": 0.45, "max": 0.60 }
      }
    },
    {
      "steel": "HY-80",
      "category": "Low-carbon quenched and tempered steels",
      "chemical_composition_percent": {
        "C": { "min": 0.12, "max": 0.18 },
        "Si": { "min": 0.15, "max": 0.35 },
        "Mn": { "min": 0.10, "max": 0.40 },
        "P": { "min": 0.0, "max": 0.025 },
        "S": { "min": 0.0, "max": 0.025 },
        "Ni": { "min": 2.00, "max": 3.25 },
        "Cr": { "min": 1.00, "max": 1.80 },
        "Mo": { "min": 0.20, "max": 0.60 },
        "Cu": { "min": 0.0, "max": 0.25 },
        "V": { "min": 0.0, "max": 0.03 },
        "Ti": { "min": 0.0, "max": 0.02 }
      }
    },
    {
      "steel": "HY-100",
      "category": "Low-carbon quenched and tempered steels",
      "chemical_composition_percent": {
        "C": { "min": 0.12, "max": 0.20 },
        "Si": { "min": 0.15, "max": 0.35 },
        "Mn": { "min": 0.10, "max": 0.40 },
        "P": { "min": 0.0, "max": 0.025 },
        "S": { "min": 0.0, "max": 0.025 },
        "Ni": { "min": 2.25, "max": 3.50 },
        "Cr": { "min": 1.00, "max": 1.80 },
        "Mo": { "min": 0.20, "max": 0.60 },
        "Cu": { "min": 0.0, "max": 0.25 },
        "V": { "min": 0.0, "max": 0.03 },
        "Ti": { "min": 0.0, "max": 0.02 }
      }
    },
    {
      "steel": "4130",
      "category": "Medium-carbon ultrahigh-strength steels",
      "chemical_composition_percent": {
        "C": { "min": 0.28, "max": 0.33 },
        "Si": { "min": 0.20, "max": 0.35 },
        "Mn": { "min": 0.40, "max": 0.60 },
        "Cr": { "min": 0.80, "max": 1.10 },
        "Mo": { "min": 0.15, "max": 0.25 }
      }
    },
    {
      "steel": "4340",
      "category": "Medium-carbon ultrahigh-strength steels",
      "chemical_composition_percent": {
        "C": { "min": 0.38, "max": 0.43 },
        "Si": { "min": 0.20, "max": 0.35 },
        "Mn": { "min": 0.60, "max": 0.80 },
        "Ni": { "min": 1.65, "max": 2.00 },
        "Cr": { "min": 0.70, "max": 0.90 },
        "Mo": { "min": 0.20, "max": 0.30 }
      }
    },
    {
      "steel": "300M",
      "category": "Medium-carbon ultrahigh-strength steels",
      "chemical_composition_percent": {
        "C": { "min": 0.40, "max": 0.46 },
        "Si": { "min": 1.45, "max": 1.80 },
        "Mn": { "min": 0.65, "max": 0.90 },
        "Ni": { "min": 1.65, "max": 2.00 },
        "Cr": { "min": 0.70, "max": 0.95 },
        "Mo": { "min": 0.30, "max": 0.45 },
        "V": { "min": 0.05, "max": 100.0 }
      }
    },
    {
      "steel": "D-6aa",
      "category": "Medium-carbon ultrahigh-strength steels",
      "chemical_composition_percent": {
        "C": { "min": 0.42, "max": 0.48 },
        "Si": { "min": 0.15, "max": 0.30 },
        "Mn": { "min": 0.60, "max": 0.90 },
        "Ni": { "min": 0.40, "max": 0.70 },
        "Cr": { "min": 0.90, "max": 1.20 },
        "Mo": { "min": 0.90, "max": 1.10 },
        "V": { "min": 0.05, "max": 0.10 }
      }
    },
    {
      "steel": "4118",
      "category": "Carburizing bearing steels",
      "chemical_composition_percent": {
        "C": { "min": 0.18, "max": 0.23 },
        "Si": { "min": 0.15, "max": 0.30 },
        "Mn": { "min": 0.70, "max": 0.90 },
        "P": { "min": 0.0, "max": 0.035 },
        "S": { "min": 0.0, "max": 0.040 },
        "Cr": { "min": 0.40, "max": 0.60 },
        "Mo": { "min": 0.08, "max": 0.18 }
      }
    },
    {
      "steel": "5120",
      "category": "Carburizing bearing steels",
      "chemical_composition_percent": {
        "C": { "min": 0.17, "max": 0.22 },
        "Si": { "min": 0.15, "max": 0.30 },
        "Mn": { "min": 0.70, "max": 0.90 },
        "P": { "min": 0.0, "max": 0.035 },
        "S": { "min": 0.0, "max": 0.040 },
        "Cr": { "min": 0.70, "max": 0.90 }
      }
    },
    {
      "steel": "3310",
      "category": "Carburizing bearing steels",
      "chemical_composition_percent": {
        "C": { "min": 0.08, "max": 0.13 },
        "Si": { "min": 0.20, "max": 0.35 },
        "Mn": { "min": 0.45, "max": 0.60 },
        "P": { "min": 0.0, "max": 0.025 },
        "S": { "min": 0.0, "max": 0.025 },
        "Ni": { "min": 3.25, "max": 3.75 },
        "Cr": { "min": 1.40, "max": 1.75 }
      }
    },
    {
      "steel": "52100",
      "category": "Through-hardened bearing steels",
      "chemical_composition_percent": {
        "C": { "min": 0.98, "max": 1.10 },
        "Si": { "min": 0.15, "max": 0.30 },
        "Mn": { "min": 0.25, "max": 0.45 },
        "P": { "min": 0.0, "max": 0.025 },
        "S": { "min": 0.0, "max": 0.025 },
        "Cr": { "min": 1.30, "max": 1.60 }
      }
    },
    {
      "steel": "A 485 grade 1",
      "category": "Through-hardened bearing steels",
      "chemical_composition_percent": {
        "C": { "min": 0.90, "max": 1.05 },
        "Si": { "min": 0.45, "max": 0.75 },
        "Mn": { "min": 0.95, "max": 1.25 },
        "P": { "min": 0.0, "max": 0.025 },
        "S": { "min": 0.0, "max": 0.025 },
        "Ni": { "min": 0.0, "max": 0.25 },
        "Cr": { "min": 0.90, "max": 1.20 },
        "Mo": { "min": 0.0, "max": 0.10 },
        "Cu": { "min": 0.0, "max": 0.35 }
      }
    },
    {
      "steel": "A 485 grade 3",
      "category": "Through-hardened bearing steels",
      "chemical_composition_percent": {
        "C": { "min": 0.95, "max": 1.10 },
        "Si": { "min": 0.15, "max": 0.35 },
        "Mn": { "min": 0.65, "max": 0.90 },
        "P": { "min": 0.0, "max": 0.025 },
        "S": { "min": 0.0, "max": 0.025 },
        "Ni": { "min": 0.0, "max": 0.25 },
        "Cr": { "min": 1.10, "max": 1.50 },
        "Mo": { "min": 0.20, "max": 0.30 },
        "Cu": { "min": 0.0, "max": 0.35 }
      }
    }
  ],
  "notes": {
    "a": "Single values represent the maximum allowable.",
    "b": "Zirconium may be replaced by cerium. When cerium is added, the cerium/sulfur ratio should be approximately 1.5/1, based on heat analysis."
  }
}
