Repository: zakhovalkopavel/thermal-software

# Thermal Software v2.0

Enterprise-grade thermal engineering software — NestJS backend, React frontend, Python tools.

---

## 🏗️ Architecture

```
thermal-software/
├── backend/        ← NestJS API  (refractory + thermodynamics modules)
├── frontend/       ← React SPA   (skeleton — in progress)
├── python/         ← Python tools (NASA thermo parser + OCR pipeline)
├── shared/         ← Shared types / constants
├── docs/           ← All documentation
└── legacy/         ← 📦 Archival reference ONLY — NOT a running service
```

File: json/steel/supperalloy_oxide_dispersion.json
{
  "source": "ASM Handbook (2005), Volume 1: Properties and Selection: Irons, Steels, and High-Performance Alloys",
  "table_title": "Table 14 Oxide dispersion strengthened superalloys",
  "units": {
    "density": "g/cm^3",
    "composition": "%"
  },
  "data": [
    {
      "alloy": "Inconel MA 754",
      "group": "Nickel base (ODS)",
      "density": 8.3,
      "nominal_composition": {
        "Ni": "bal", "Cr": 20.0, "Y2O3": 0.6, "Ti": 0.5, "Al": 0.3, "C": 0.05
      }
    },
    {
      "alloy": "Inconel MA 758",
      "group": "Nickel base (ODS)",
      "nominal_composition": {
        "Ni": "bal", "Cr": 30.0, "Y2O3": 0.6, "Ti": 0.5, "Al": 0.3, "C": 0.05
      }
    },
    {
      "alloy": "Incoloy MA 956",
      "group": "Iron base (ODS)",
      "density": 7.2,
      "nominal_composition": {
        "Cr": 20.0, "Y2O3": 0.5, "Ti": 0.5, "Al": 4.5, "Fe": "bal"
      }
    },
    {
      "alloy": "Incoloy MA 957",
      "group": "Iron base (ODS)",
      "nominal_composition": {
        "Cr": 14.0, "Y2O3": 0.25, "Ti": 1.0, "Co": 0.3, "Fe": "bal"
      }
    },
    {
      "alloy": "Inconel MA 6000",
      "group": "Nickel base (ODS)",
      "density": 8.1,
      "nominal_composition": {
        "Ni": "bal", "Cr": 15.0, "Y2O3": 1.1, "Ti": 2.5, "Al": 4.5, "C": 0.05, "Co": 2.0, "Other": "2 Mo, 4 W, 2 Ta, 0.15 Zr, 0.1 B"
      }
    },
    {
      "alloy": "Inconel MA 760",
      "group": "Nickel base (ODS)",
      "nominal_composition": {
        "Ni": "bal", "Cr": 20.0, "Y2O3": 0.95, "Al": 6.0, "C": 0.05, "Other": "2 Mo, 3.5 W, 0.15 Zr, 0.01 B"
      }
    }
  ]
}
