Repository: zakhovalkopavel/thermal-software

# Thermal Software v2.0

Enterprise-grade thermal engineering software — NestJS backend, React frontend, Python tools.

---

## 🏗️ Architecture

```
thermal-software/
├── backend/        ← NestJS API  (refractory + thermodynamics modules)
├── frontend/       ← React SPA   (skeleton — in progress)
├── python/         ← Python tools (NASA thermo parser + OCR pipeline)
├── shared/         ← Shared types / constants
├── docs/           ← All documentation
└── legacy/         ← 📦 Archival reference ONLY — NOT a running service
```

## 🚀 Quick Start

### First time

```bash

# 2. Generate secure secrets (JWT + DB password)
make setup-secrets

#### Numeric Methods (`numeric.controller.ts` → `/api/v1/numeric`)

| Endpoint | Description |
|----------|-------------|
| `POST /numeric/brentq` | Brent root-finding method |
| `POST /numeric/nelder-mead` | Nelder-Mead optimiser (named-variable API) |
| `POST /numeric/regression/linear` | Linear regression |
| `POST /numeric/regression/polynomial` | Polynomial regression (ascending coefficients) |
| `POST /numeric/regression/exponential` | Exponential regression |
| `POST /numeric/regression/power` | Power-law regression |
| `POST /numeric/regression/levenberg-marquardt` | Non-linear least-squares fitting |

All numeric endpoints are stateless pure-math wrappers. Response shapes defined in [`docs/api/THERMODYNAMICS_API_SPEC.md §8`](docs/api/THERMODYNAMICS_API_SPEC.md).

---

# Specific file
docker compose exec backend npm run test -- psd-calculator.service.spec

# Thermophysical Database Library

## Structure

```
library/
├── docs/                      # Documentation
│   ├── README.md              # This file
│   ├── THERMOPHYSICAL_DATA_SPEC.md
│   ├── COMPREHENSIVE_DATABASE_GUIDE.md
│   ├── QUICK_START.md
│   ├── QUICK_REFERENCE.md
│   ├── PUBCHEM_API_GUIDE.md
│   ├── BULK_FETCH_GUIDE.md
│   └── THERMOPHYSICAL_DATA_NOTES.md
│
├── processed_data/          # Final database files
│   ├── thermophysical_anhydrous.csv  # Anhydrous compounds
│   └── thermophysical_hydrates.csv   # Hydrated compounds
│
└── resources/
    └── data_sources/          # Source data files
        ├── manual_data_entry.csv
        └── PubChem_bulk_fetch_*.csv
```

## Data Files

### Final Database (processed_data/)

**Current Database:** January 28, 2026
- **thermophysical_anhydrous.csv** - 821 anhydrous compounds
- **thermophysical_hydrates.csv** - 274 hydrated compounds
- **Total: 1,095 compounds**

**Anion Families Included:**
- Oxides, Chlorides, Fluorides, Bromides, Iodides
- Sulfates, Sulfites, Carbonates
- Phosphates, Borates
- Nitrates, Nitrites
- Nitrides, Carbides, Borides

### Source Data (resources/data_sources/)

- **manual_data_entry.csv** - Manually entered data from CRC Handbook 97th Ed
- **PubChem_bulk_fetch_20260128_041155.csv** - 158 compounds with PubChem data (color, solubility, stability)

## Database Columns

### Identity
- `formula` - Chemical formula
- `compound_type` - anion_family, cation, or hydroxide
- `anion_family` - For salts (e.g., chloride, sulfate)
- `cation` - For salts (e.g., sodium, calcium)

### Numerical Properties
- `CAS` - CAS Registry Number
- `Tm_C`, `Tm_K` - Melting point (°C, K)
- `Tb_C`, `Tb_K` - Boiling point (°C, K)
- `Td_C` - Decomposition temperature (°C)
- `density_g_per_cm3` - Density at 20°C (g/cm³)
- `Hfus_kJ_per_mol` - Heat of fusion (kJ/mol)
- `Hvap_kJ_per_mol` - Heat of vaporization (kJ/mol)
- `thermal_conductivity_W_per_mK` - Thermal conductivity (W/m·K)
- `hardness_Mohs` - Mohs hardness
- `flash_point_C` - Flash point (°C)
- `vapor_pressure_mmHg` - Vapor pressure (mmHg)

### Text Properties (Separate Columns)
- `color` - Physical appearance/color
- `solubility` - Solubility in various solvents
- `stability` - Stability conditions
- `odor` - Odor/smell description
- `toxicity_hazard` - Safety and toxicity information

### Metadata
- `source_physical_properties` - Data source
- `nbs_table` - NBS table reference (if applicable)

## Usage

### Load Database
```python
import pandas as pd

# Load anhydrous compounds
df_anh = pd.read_csv('library/processed_data/thermophysical_anhydrous.csv')

## Data Sources

1. **NBS Tables of Chemical Thermodynamic Properties**
2. **Manual Literature Data** (CRC Handbook, NIST Chemistry WebBook)
3. **PubChem** (CAS, physical properties, experimental data)

### Update Database
```bash
cd python_scripts
python3 thermophysical_data_processor.py
```

### Enrich with PubChem Data
```bash
cd python_scripts
python3 bulk_pubchem_fetcher.py
```

### Add Manual Data
Edit `library/resources/data_sources/manual_data_entry.csv` and run enrichment.

## Data Quality

- ✅ All formulas validated
- ✅ Anion families systematically classified
- ✅ Cations systematically classified
- ✅ Source tracking for all data
- ✅ Separate columns for text properties
- ✅ No mixing of color/odor/solubility/stability

File: library/processed_data/thermophysical_anhydrous.csv (part 1 of 4)
cation,anion_family,compound_name,formula,base_formula,hydration,hydration_formula,phase_at_25C,state_description,molar_mass_g_per_mol,DfH0_kJ_per_mol,DfH_298K_kJ_per_mol,DfG_298K_kJ_per_mol,H_H0_298K_kJ_per_mol,S_298K_J_per_molK,Cp_298K_J_per_molK,Cp_mass_J_per_kgK_298K,Tm_C,Tm_K,Tb_C,Tb_K,Td_C,Hfus_kJ_per_mol,Hvap_kJ_per_mol,Hsub_kJ_per_mol,density_g_per_cm3,thermal_conductivity_W_per_mK,viscosity_mPa_s,hardness_Mohs,stability_range_C_min,stability_range_C_max,decomposition_products,Cp_equation_type,Cp_coeff_a,Cp_coeff_b,Cp_coeff_c,Cp_temp_range_K_min,Cp_temp_range_K_max,pressure_kPa,source_thermodynamic,source_physical_properties,source_transition_temps,data_quality,CAS,notes,CID_pubchem,color,odor,solubility,stability,toxicity_hazard,Tm_C_pubchem,Tb_C_pubchem,Td_C_pubchem,density_pubchem,flash_point_C,vapor_pressure_mmHg
Si,oxide,Silicon dioxide,SiO2,SiO2,anhydrous,,solid,α quartz,60.0848,-905.978,-910.94,-856.64,6.933,41.84,44.43,739.454903736053,1713.0,1986.15,2950.0,3223.15,,9.6,,,2.648,,,,,,,,,,,,,101.325,NBS Tables,,,A,14808-60-7,,,,,,,,,,,,,
Si,oxide,Silicon dioxide,SiO2,SiO2,anhydrous,,solid,α cristobalite,60.0848,-904.572,-909.48,-855.43,6.991,42.68,44.18,735.2941176470588,1713.0,1986.15,2950.0,3223.15,,9.6,,,2.648,,,,,,,,,,,,,101.325,NBS Tables,,,A,14808-60-7,,,,,,,,,,,,,
Si,oxide,Silicon dioxide,SiO2,SiO2,anhydrous,,solid,α tridymite,60.0848,-904.246,-909.06,-855.26,7.084,43.5,44.6,742.2842382765691,1713.0,1986.15,2950.0,3223.15,,9.6,,,2.648,,,,,,,,,,,,,101.325,NBS Tables,,,A,14808-60-7,,,,,,,,,,,,,
Si,oxide,Silicon dioxide,SiO2,SiO2,anhydrous,,amorphous,,60.0848,,-903.49,-850.7,,46.9,44.4,738.9556094053737,1713.0,1986.15,2950.0,3223.15,,9.6,,,2.648,,,,,,,,,,,,,101.325,NBS Tables,,,A,14808-60-7,,,,,,,,,,,,,
Si,chloride,Silicon tetrachloride,SiCl4,SiCl4,anhydrous,,liquid,,169.898,,-687.0,-619.84,,239.7,145.31,855.2778726059165,-68.0,205.14999999999998,57.0,330.15,,,,,,,,,,,,,,,,,,101.325,NBS Tables,,,A,10026-04-7,,24816.0,"Colorless, clear, mobile, fuming liquid",,"Miscible with benzene, ether, chloroform, petroleum ether; Miscible in all proportions with carbon tetrachloride, tin tetrachloride, titanium chloride, sulfur mono- & dichlorides; Solubility in water: reaction",,,-68.0,57.0,,,,
Si,sulfide,,SiS2,SiS2,anhydrous,,solid,,92.214,,-207.1,,,,,,,,,,,,,,,,,,,,,,,,,,,101.325,NBS Tables,,,A,,,,,,,,,,,,,,
Si,nitride,Silicon nitride,Si3N4,Si3N4,anhydrous,,solid,α,140.2848,,-743.5,-642.6,,101.3,,,1900.0,2173.15,,,,,,,3.17,,,,,,,,,,,,,101.325,NBS Tables,,,A,12033-89-5,,3084099.0,,,,,,,,,,,
Si,carbide,Silicon carbide,SiC,SiC,anhydrous,,solid,"β, cubic",40.0972,-64.27,-65.3,-62.8,3.268,16.61,26.86,669.872210528416,2830.0,3103.15,,,,,,,3.21,,,,,,,,,,,,,101.325,NBS Tables,,,A,409-21-2,,,,,,,,,,,,,
Si,carbide,Silicon carbide,SiC,SiC,anhydrous,,solid,"α, hexagonal",40.0972,,-62.8,-60.2,,16.48,26.69,665.632512993426,2830.0,3103.15,,,,,,,3.21,,,,,,,,,,,,,101.325,NBS Tables,,,A,409-21-2,,,,,,,,,,,,,
B,borate,Boron oxide,B2O3,B2O3,anhydrous,,solid,,69.6202,-1266.626,-1272.77,-1193.65,9.301,53.97,62.93,903.9043266178496,450.0,723.15,1860.0,2133.15,,24.6,,,2.46,,,,,,,,,,,,,101.325,NBS Tables,,,A,1303-86-2,,,,,,,,,,,,,
B,borate,Boron oxide,B2O3,B2O3,anhydrous,,amorphous,,69.6202,,-1254.53,-1182.3,,77.8,61.1,877.6188519998507,450.0,723.15,1860.0,2133.15,,24.6,,,2.46,,,,,,,,,,,,,101.325,NBS Tables,,,A,1303-86-2,,,,,,,,,,,,,
B,chloride,Boron trichloride,BCl3,BCl3,anhydrous,,solid,,117.17,-440.99,,,,,,,-107.0,166.14999999999998,12.5,285.65,,,,,,,,,,,,,,,,,,101.325,NBS Tables,,,A,10294-34-5,,25135.0,Gas at room temperature,,Solubility in water: reaction,Trialkylboranes are stable indefinitely when stored under an inert atmosphere. /Trialkylboranes/,,-107.0,12.5,,,,
B,chloride,Boron trichloride,BCl3,BCl3,anhydrous,,liquid,,117.17,,-427.2,-387.4,28.79,206.3,106.7,910.6426559699582,-107.0,166.14999999999998,12.5,285.65,,,,,,,,,,,,,,,,,,101.325,NBS Tables,,,A,10294-34-5,,25135.0,Gas at room temperature,,Solubility in water: reaction,Trialkylboranes are stable indefinitely when stored under an inert atmosphere. /Trialkylboranes/,,-107.0,12.5,,,,
B,chloride,,B2Cl4,B2Cl4,anhydrous,,liquid,,163.434,,-523.0,-464.8,,262.3,137.7,842.5419435368406,,,,,,,,,,,,,,,,,,,,,,101.325,NBS Tables,,,A,13701-67-2,,139548.0,,,,,,,,,,,
B,sulfide,,B2S3,B2S3,anhydrous,,solid,,117.814,,-240.6,,,,,,,,,,,,,,,,,,,,,,,,,,,101.325,NBS Tables,,,A,12007-33-9,,123269.0,,,,,,,,,,,
B,nitride,Boron nitride,BN,BN,anhydrous,,solid,,24.8177,-251.46,-254.4,-228.4,2.628,14.81,19.71,794.1912425406061,2967.0,3240.15,,,,,,,2.29,,,,,,,,,,,,,101.325,NBS Tables,,,A,10043-11-5,,66227.0,,,,,,,,,,,
B,chloride,trichloroborazole,B3N3H3Cl3,B3N3H3Cl3,anhydrous,,solid,β,183.8361,,-1066.9,,,,,,,,,,,,,,,,,,,,,,,,,,,101.325,NBS Tables,,,A,,,,,,,,,,,,,,
B,carbide,Boron carbide,B4C,B4C,anhydrous,,solid,,55.2552,-70.84,-71.0,-71.0,5.619,27.11,52.8,955.5661729574772,2450.0,2723.15,,,,,,,2.52,,,,,,,,,,,,,101.325,NBS Tables,,,A,12069-32-8,,,,,,,,,,,,,
Al,oxide,Aluminum oxide,Al2O3,Al2O3,anhydrous,,solid,α. corundum,101.9612,-1663.52,-1675.7,-1582.3,10.016,50.92,79.04,775.1968395821156,2072.0,2345.15,2977.0,3250.15,,111.1,,,3.95,,,,,,,,,,,,,101.325,NBS Tables,,,A,1344-28-1,,,,,,,,,,,,,
Al,oxide,Aluminum oxide,Al2O3,Al2O3,anhydrous,,solid,δ,101.9612,,-1666.5,,,,,,2072.0,2345.15,2977.0,3250.15,,111.1,,,3.95,,,,,,,,,,,,,101.325,NBS Tables,,,A,1344-28-1,,,,,,,,,,,,,
Al,oxide,Aluminum oxide,Al2O3,Al2O3,anhydrous,,solid,ρ,101.9612,,-1657.0,,,,,,2072.0,2345.15,2977.0,3250.15,,111.1,,,3.95,,,,,,,,,,,,,101.325,NBS Tables,,,A,1344-28-1,,,,,,,,,,,,,
Al,oxide,Aluminum oxide,Al2O3,Al2O3,anhydrous,,solid,κ,101.9612,,-1662.3,,,,,,2072.0,2345.15,2977.0,3250.15,,111.1,,,3.95,,,,,,,,,,,,,101.325,NBS Tables,,,A,1344-28-1,,,,,,,,,,,,,
Al,oxide,Aluminum oxide,Al2O3,Al2O3,anhydrous,,solid,γ,101.9612,,-1656.9,,,,,,2072.0,2345.15,2977.0,3250.15,,111.1,,,3.95,,,,,,,,,,,,,101.325,NBS Tables,,,A,1344-28-1,,,,,,,,,,,,,
Al,oxide,Aluminum oxide,Al2O3,Al2O3,anhydrous,,amorphous,,101.9612,,-1632.0,,,,,,2072.0,2345.15,2977.0,3250.15,,111.1,,,3.95,,,,,,,,,,,,,101.325,NBS Tables,,,A,1344-28-1,,,,,,,,,,,,,
Al,fluoride,Aluminum fluoride,AlF3,AlF3,anhydrous,,solid,,83.9767,-1497.96,-1504.1,-1425.0,11.623,66.44,75.1,894.2956796349464,1290.0,1563.15,1291.0,1564.15,,96.0,,,2.882,,,,,,,,,,,,,101.325,NBS Tables,,,A,7784-18-1,,,,,,,,,,,,,
Al,chloride,Aluminum chloride,AlCl3,AlCl3,anhydrous,,solid,,133.3405,-703.0,-704.2,-628.8,17.171,110.67,91.84,688.7629789898793,192.0,465.15,180.0,453.15,,35.4,,,2.44,,,,,,,,,,,,,101.325,NBS Tables,,,A,7446-70-0,,,,,,,,,,,,,
Al,chloride,,AlOCl,AlOCl,anhydrous,,solid,,78.4339,,-791.6,,,,,,,,,,,,,,,,,,,,,,,,,,,101.325,NBS Tables,,,A,,,,,,,,,,,,,,
Al,sulfide,Aluminum sulfide,Al2S3,Al2S3,anhydrous,,solid,,150.155,,-724.0,,,,,,,,,,,,,,,,,,,,,,,,,,,101.325,NBS Tables,,,A,1302-81-4,,159369.0,,,,,,,,,,,
Al,sulfate,Aluminum sulfate,Al2(SO4)3,Al2(SO4)3,anhydrous,,solid,,342.1478,,-3440.84,-3099.94,,239.3,259.41,758.1811135421593,770.0,1043.15,1600.0,1873.15,,,,,2.71,,,,,,,,,,,,,101.325,NBS Tables,,,A,10043-01-3,,24850.0,"White, lustrous crystals, pieces, granules, or powder",,"86.9; Freely soluble in water, insoluble in ethanol; Soluble in 1 part water.; Soluble in water, insoluble in ethanol.; Solubility in water: good","Stable in air.; Low melting solids or colorless, volatile liquids. /Alkylaluminum halides/; Less sensitive than trialkylaminums to oxidation upon exposure to air. /Alkylaluminum halides/",,770.0,1600.0,,,,
Al,chloride,,AlCl3·0.5SO2,AlCl3·0.5SO2,anhydrous,,solid,,165.3719,,-890.8,,,,,,,,,,,,,,,,,,,,,,,,,,,101.325,NBS Tables,,,A,,,,,,,,,,,,,,
Al,chloride,,AlCl3·SO2,AlCl3·SO2,anhydrous,,solid,,197.4033,,-1061.1,,,,,,,,,,,,,,,,,,,,,,,,,,,101.325,NBS Tables,,,A,,,,,,,,,,,,,,
Al,sulfide,,AlCl3·H2S,AlCl3·H2S,anhydrous,,solid,,167.4205,,-763.2,,,,,,,,,,,,,,,,,,,,,,,,,,,101.325,NBS Tables,,,A,,,,,,,,,,,,,,
Al,sulfide,,AlBr3·H2S,AlBr3·H2S,anhydrous,,solid,,300.7885,,-588.3,,,,,,,,,,,,,,,,,,,,,,,,,,,101.325,NBS Tables,,,A,,,,,,,,,,,,,,
Al,sulfide,,AlI3·2H2S,AlI3·2H2S,anhydrous,,solid,,475.8547,,-431.4,,,,,,,,,,,,,,,,,,,,,,,,,,,101.325,NBS Tables,,,A,,,,,,,,,,,,,,
Al,nitride,Aluminum nitride,AlN,AlN,anhydrous,,solid,,40.9882,-312.96,-318.0,-287.0,3.87,20.17,30.12,734.8456385008368,2200.0,2473.15,,,,,,,3.26,,,,,,,,,,,,,101.325,NBS Tables,,,A,24304-00-5,,,,,,,,,,,,,
Al,phosphate,berlinite,AlPO4,AlPO4,anhydrous,,solid,,121.9529,-1721.3,-1733.8,-1617.9,14.761,90.79,93.18,764.0654711778072,,,,,,,,,2.566,,,,,,,,,,,,,101.325,NBS Tables,,,A,7784-30-7,,,,,,,,,,,,,
Al,chloride,,AlCl3·PH3,AlCl3·PH3,anhydrous,,solid,,167.3383,,-740.1,,,,,,,,,,,,,,,,,,,,,,,,,,,101.325,NBS Tables,,,A,,,,,,,,,,,,,,
Al,carbide,Aluminum carbide,Al4C3,Al4C3,anhydrous,,solid,,143.9596,-203.8,-208.8,-196.2,16.468,88.95,116.78,811.1998088352566,,,,,,,,,,,,,,,,,,,,,,101.325,NBS Tables,,,A,,,,,,,,,,,,,,
Al,oxide,andalusite,Al2SiO5,Al2SiO5,anhydrous,,solid,,162.046,-2573.298,-2590.27,-2442.66,17.096,93.22,122.72,757.3158239018551,,,,,,,,,,,,,,,,,,,,,,101.325,NBS Tables,,,A,,,,,,,,,,,,,,
Al,oxide,kyanite,Al2SiO5,Al2SiO5,anhydrous,,solid,,162.046,-2576.26,-2594.29,-2443.88,16.041,83.81,121.71,751.0830258074867,,,,,,,,,,,,,,,,,,,,,,101.325,NBS Tables,,,A,,,,,,,,,,,,,,
Al,oxide,sillimanite,Al2SiO5,Al2SiO5,anhydrous,,solid,,162.046,-2571.106,-2587.76,-2440.99,17.41,96.11,124.52,768.4237809017193,,,,,,,,,,,,,,,,,,,,,,101.325,NBS Tables,,,A,,,,,,,,,,,,,,
Al,oxide,mullite,Al6Si2O13,Al6Si2O13,anhydrous,,solid,,426.0532,,-6816.2,-6432.7,,255.0,326.1,765.3973729102376,,,,,,,,,,,,,,,,,,,,,,101.325,NBS Tables,,,A,,,,,,,,,,,,,,
Al,boride,Aluminum diboride,AlB2,AlB2,anhydrous,,solid,,48.6035,,-151.0,,,,,,,,,,,,,,,,,,,,,,,,,,,101.325,NBS Tables,,,A,,,,,,,,,,,,,,
Al,boride,,AlB12,AlB12,anhydrous,,solid,α,156.7135,,-266.1,,,,,,,,,,,,,,,,,,,,,,,,,,,101.325,NBS Tables,,,A,,,,,,,,,,,,,,
Zn,oxide,Zinc oxide,ZnO,ZnO,anhydrous,,solid,,81.3694,,-348.28,-318.3,,43.64,40.25,494.65769687376337,1975.0,2248.15,,,,,,,5.606,,,,,,,,,,,,,101.325,NBS Tables,,,A,1314-13-2,,14806.0,,,,,,,,,,,
Zn,fluoride,Zinc fluoride,ZnF2,ZnF2,anhydrous,,solid,,103.3668,-761.78,-764.4,-713.3,11.828,73.68,65.65,635.1168847250763,872.0,1145.15,500.0,773.15,,,,,,,,,,,,,,,,,,101.325,NBS Tables,,,A,573640-07-0,,24551.0,COLORLESS MONOCLINIC OR TRICLINIC CRYSTALS; TETRAGONAL NEEDLES (RUTILE LATTICE) OR WHITE CRYSTALLINE MASS,,"1.516 G SOL IN 100 ML WATER; BECOMES ANHYDR AT 100 °C /TETRAHYDRATE/; INSOL IN ALCOHOL & AMMONIA; SOL IN HOT ACID; SLIGHTLY SOL IN AQ HYDROFLUORIC ACID; SOL IN AMMONIUM HYDROXIDE, HYDROCHLORIC & NITRIC ACIDS; 1.62 G/100 CC WATER AT 20 °C",,,872.0,500.0,,,,
Zn,chloride,Zinc chloride,ZnCl2,ZnCl2,anhydrous,,solid,,136.276,-415.283,-415.05,-369.398,15.054,111.46,71.34,523.496433708063,290.0,563.15,732.0,1005.15,,10.3,,,2.907,,,,,,,,,,,,,101.325,NBS Tables,,,A,7646-85-7,,,,,,,,,,,,,
Zn,chloride,,Zn2(OH)3Cl,Zn2(OH)3Cl,anhydrous,,solid,,217.2152,,,-1050.1,,,,,,,,,,,,,,,,,,,,,,,,,,101.325,NBS Tables,,,A,,,,,,,,,,,,,,
Zn,sulfide,wurtzite,ZnS,ZnS,anhydrous,,solid,,97.434,,-192.63,,,,,,1830.0,2103.15,,,,46.0,,,4.09,,,,,,,,,,,,,101.325,NBS Tables,,,A,1314-98-3,,54104351.0,,,,,,,,,,,
Zn,sulfide,sphalerite,ZnS,ZnS,anhydrous,,solid,,97.434,,-205.98,-201.29,,57.7,46.0,472.11445696574094,1830.0,2103.15,,,,46.0,,,4.09,,,,,,,,,,,,,101.325,NBS Tables,,,A,1314-98-3,,54104351.0,,,,,,,,,,,
Zn,sulfate,Zinc sulfate,ZnSO4,ZnSO4,anhydrous,,solid,,161.4316,,-982.8,-871.5,,110.5,99.2,614.5017456309669,680.0,953.15,,,740.0,,,,3.54,,,,,,,,,,,,,101.325,NBS Tables,,,A,7733-02-0,,24424.0,"Colorless, orthorhombic crystals",,"Solubility: 54.480 lb/100 lb water /Heptahydrate/; 57.7 g/100 g water at 25 °C; In water solubility, 101 g/100 g water at 70 °C; Solubility in water, g/100ml at 20Â °C: 22 (good)",There is ... /a/ tendency for solutions of zinc sulfate to form slight cloudiness due to seperation of basic salt formed through partial hydrolysis.,,680.0,,,,,
Zn,sulfate,,ZnO·2ZnSO4,ZnO·2ZnSO4,anhydrous,,solid,,404.2326,,-2306.6,-2058.8,,279.9,,,,,,,,,,,,,,,,,,,,,,,,101.325,NBS Tables,,,A,,,,,,,,,,,,,,
Zn,sulfate,,ZnSO4·Zn(OH)2,ZnSO4·Zn(OH)2,anhydrous,,solid,,260.8164,,,-1470.1,,,,,,,,,,,,,,,,,,,,,,,,,,101.325,NBS Tables,,,A,,,,,,,,,,,,,,
Zn,nitride,,Zn3N2,Zn3N2,anhydrous,,solid,,224.1234,,-22.6,,,,109.0,486.3392220535652,,,,,,,,,,,,,,,,,,,,,,101.325,NBS Tables,,,A,,,,,,,,,,,,,,
Zn,chloride,,ZnCl2·2N2H4,ZnCl2·2N2H4,anhydrous,,solid,,200.3668,,-480.28,,,,,,,,,,,,,,,,,,,,,,,,,,,101.325,NBS Tables,,,A,,,,,,,,,,,,,,
Zn,metaphosphate,,Zn(PO3)2,Zn(PO3)2,anhydrous,,solid,,223.314,,-2083.2,,,,,,,,,,,,,,,,,,,,,,,,,,,101.325,NBS Tables,,,A,,,,,,,,,,,,,,
Zn,metaphosphate,,Zn(PO3)2,Zn(PO3)2,anhydrous,,amorphous,,223.314,,-2030.5,,,,,,,,,,,,,,,,,,,,,,,,,,,101.325,NBS Tables,,,A,,,,,,,,,,,,,,
Zn,pyrophosphate,,Zn2(P2O7),Zn2(P2O7),anhydrous,,solid,,304.6834,,-2510.4,,,,,,,,,,,,,,,,,,,,,,,,,,,101.325,NBS Tables,,,A,,,,,,,,,,,,,,
Zn,phosphate,,Zn3(PO4)2,Zn3(PO4)2,anhydrous,,solid,,386.0528,,-2892.4,,,,,,,,,,,,,,,,,,,,,,,,,,,101.325,NBS Tables,,,A,,,,,,,,,,,,,,
Zn,phosphate,,Zn3P4O13,Zn3P4O13,anhydrous,,amorphous,,527.9974,,-4479.4,,,,,,,,,,,,,,,,,,,,,,,,,,,101.325,NBS Tables,,,A,,,,,,,,,,,,,,
Zn,phosphate,,Zn5(P3O10)2,Zn5(P3O10)2,anhydrous,,amorphous,,832.6808,,-6916.6,,,,,,,,,,,,,,,,,,,,,,,,,,,101.325,NBS Tables,,,A,,,,,,,,,,,,,,
Zn,carbonate,Zinc carbonate,ZnCO3,ZnCO3,anhydrous,,solid,,125.3794,,-812.78,-731.52,,82.4,79.71,635.7503704755326,,,,,,,,,,,,,,,,,,,,,,101.325,NBS Tables,,,A,,,129627956.0,,,,,,,,,,,
Zn,oxide,,ZnSiO3,ZnSiO3,anhydrous,,solid,,141.4542,,-1260.2,,,,,,,,,,,,,,,,,,,,,,,,,,,101.325,NBS Tables,,,A,,,,,,,,,,,,,,
Zn,oxide,,Zn2SiO4,Zn2SiO4,anhydrous,,solid,,222.8236,,-1636.74,-1523.16,,131.4,123.34,553.5320316160406,,,,,,,,,,,,,,,,,,,,,,101.325,NBS Tables,,,A,,,,,,,,,,,,,,
Zn,borate,,Zn(BO2)2,Zn(BO2)2,anhydrous,,solid,,150.9896,,,-1562.99,,,,,,,,,,,,,,,,,,,,,,,,,,101.325,NBS Tables,,,A,,,,,,,,,,,,,,
Zn,oxide,,ZnAl2O4,ZnAl2O4,anhydrous,,solid,,183.3306,,-2065.2,,,,,,,,,,,,,,,,,,,,,,,,,,,101.325,NBS Tables,,,A,,,,,,,,,,,,,,
Al,chloride,,Al2Cl6·1.5ZnCl2,Al2Cl6·1.5ZnCl2,anhydrous,,solid,,471.095,,-1992.8,,,,,,,,,,,,,,,,,,,,,,,,,,,101.325,NBS Tables,,,A,,,,,,,,,,,,,,
Cu,oxide,Copper(II) oxide,CuO,CuO,anhydrous,,solid,,79.5394,,-157.3,-129.7,,42.63,42.3,531.8119070548684,1326.0,1599.15,,,,,,,6.31,,,,,,,,,,,,,101.325,NBS Tables,,,A,1317-38-0,,14829.0,,,,,,,,,,,
Cu,oxide,Copper(I) oxide,Cu2O,Cu2O,anhydrous,,solid,,143.0794,,-168.6,-146.0,,93.14,63.64,444.7879988314181,,,,,,,,,,,,,,,,,,,,,,101.325,NBS Tables,,,A,1308-76-5,,10313194.0,,,,,,,,,,,
Cu,fluoride,Copper(II) fluoride,CuF2,CuF2,anhydrous,,solid,,101.5368,,-542.7,,,,,,,,,,,,,,,,,,,,,,,,,,,101.325,NBS Tables,,,A,7789-19-7,,522688.0,,,,,,,,,,,
Cu,chloride,Copper(I) chloride,CuCl,CuCl,anhydrous,,solid,,98.993,,-137.2,-119.86,,86.2,48.5,489.9336316709262,430.0,703.15,1490.0,1763.15,,10.2,,,4.14,,,,,,,,,,,,,101.325,NBS Tables,,,A,7758-89-6,,,,,,,,,,,,,
Cu,chloride,Copper(II) chloride,CuCl2,CuCl2,anhydrous,,solid,,134.446,-220.87,-220.1,-175.7,14.983,108.07,71.88,534.6384421998422,498.0,771.15,993.0,1266.15,993.0,15.0,,,3.386,,,,,,,,,,,,,101.325,NBS Tables,,,A,7447-39-4,,24014.0,"Yellow to brown, microcrystalline powder; Yellow-brown, monoclinic crystals",,"Green to blue powder or orthorhombic, bipyramidal crystals; deliquescent in moist air, efflorescent in dry air; water loss occurs from 70-200 °C; mp 100 °C; ... freely sol in water, methanol, ethanol; moderately sol in acetone, ethyl acetate; slightly sol in ether. The aq soln is acid to litmus; pH of 0.2 molar soln 3.6; /Dihydrate/; Soluble in acetone.; SOL IN HOT SULFURIC ACID.; 70.6 g/100 cc water @ 0 °C, 107.9 g/100 cc water @ 100 °C; 53 g/100 cc alcohol @ 15 °C; For more Solubility (Complete) data for COPPER(II) CHLORIDE (6 total), please visit the HSDB record page.",Forms dihydrate in moist air.,,630.0,993.0,,,,
Cu,chloride,,Cu2OCl2,Cu2OCl2,anhydrous,,solid,,213.9854,,-377.0,,,,,,,,,,,,,,,,,,,,,,,,,,,101.325,NBS Tables,,,A,,,,,,,,,,,,,,
Cu,chloride,,CuCl2·3CuO,CuCl2·3CuO,anhydrous,,solid,,373.0642,,-686.2,,,,,,,,,,,,,,,,,,,,,,,,,,,101.325,NBS Tables,,,A,,,,,,,,,,,,,,
Cu,chloride,,CuCl2·3Cu(OH)2,CuCl2·3Cu(OH)2,anhydrous,,solid,,427.1104,,,-1339.5,,,,,,,,,,,,,,,,,,,,,,,,,,101.325,NBS Tables,,,A,,,,,,,,,,,,,,
Cu,sulfide,Copper(II) sulfide,CuS,CuS,anhydrous,,solid,,95.604,,-53.1,-53.6,,66.5,47.82,500.1882766411448,,,,,500.0,,,,4.76,,,,,,,,,,,,,101.325,NBS Tables,,,A,1317-40-4,,,,,,,,,,,,,
Cu,sulfide,Copper(I) sulfide,Cu2S,Cu2S,anhydrous,,solid,α,159.144,,-79.5,-86.2,,120.9,76.32,479.5656763685718,1129.0,1402.15,,,,,,,5.6,,,,,,,,,,,,,101.325,NBS Tables,,,A,22205-45-4,,,,,,,,,,,,,
Cu,sulfate,Copper(II) sulfate,CuSO4,CuSO4,anhydrous,,solid,,159.6016,,-771.36,-661.8,,109.0,100.0,626.5601347354915,110.0,383.15,650.0,923.15,650.0,,,,3.603,,,,,,,,,,,,,101.325,NBS Tables,,,A,7758-98-7,,24462.0,Grayish-white to greenish-white rhombic crystals or amorphous powder /SRP: somewhat wet/; White when dehydrated; Gray to white and has rhombic crystals,,"Very soluble in hot water, soluble cold water; Soluble in methanol (1.1 g/100 ml), but insoluble in ethanol; it readily dissolves in aqueous ammonia and excess alkali metal cyanides, with the formation of complexes; In water, 243 g/l @ 0 °C.; 75.4 g/100 cc water @ 100 °C; 1.04 g/100 cc methanol @ 18 °C; Solubility in water, g/l at 20Â °C: 203 (freely soluble)",,,590.0,650.0,,,,
Cu,sulfate,,Cu2SO4,Cu2SO4,anhydrous,,solid,,223.1416,,-751.4,,,,,,,,,,,,,,,,,,,,,,,,,,,101.325,NBS Tables,,,A,17599-81-4,,134737.0,,,,,,,,,,,
Cu,sulfate,,CuO·CuSO4,CuO·CuSO4,anhydrous,,solid,,239.141,,-936.4,,,,,,,,,,,,,,,,,,,,,,,,,,,101.325,NBS Tables,,,A,,,,,,,,,,,,,,
Cu,sulfate,antlerite,CuSO4·2Cu(OH)2,CuSO4·2Cu(OH)2,anhydrous,,solid,,354.7112,,,-1446.6,,,,,,,,,,,,,,,,,,,,,,,,,,101.325,NBS Tables,,,A,,,,,,,,,,,,,,
Cu,sulfate,brochantite,CuSO4·3Cu(OH)2,CuSO4·3Cu(OH)2,anhydrous,,solid,,452.266,,,-1817.7,,,,,,,,,,,,,,,,,,,,,,,,,,101.325,NBS Tables,,,A,,,,,,,,,,,,,,
Cu,nitride,,CuN3,CuN3,anhydrous,,solid,,105.5601,,279.1,344.8,,100.0,,,,,,,,,,,,,,,,,,,,,,,,101.325,NBS Tables,,,A,,,,,,,,,,,,,,
Cu,nitride,,Cu3N,Cu3N,anhydrous,,solid,,204.6267,,74.5,,,,92.0,449.59919697673865,,,,,,,,,,,,,,,,,,,,,,101.325,NBS Tables,,,A,,,,,,,,,,,,,,
Cu,pyrophosphate,,Cu2P2O7,Cu2P2O7,anhydrous,,solid,,301.0234,,,-1874.3,,,,,,,,,,,,,,,,,,,,,,,,,,101.325,NBS Tables,,,A,,,,,,,,,,,,,,
Cu,phosphate,,Cu3(PO4)2,Cu3(PO4)2,anhydrous,,solid,,380.5628,,,-2051.3,,,,,,,,,,,,,,,,,,,,,,,,,,101.325,NBS Tables,,,A,,,,,,,,,,,,,,
Cu,chloride,,CuCl·PH3,CuCl·PH3,anhydrous,,solid,,132.9908,,-183.7,,,,,,,,,,,,,,,,,,,,,,,,,,,101.325,NBS Tables,,,A,,,,,,,,,,,,,,
Cu,chloride,,CuCl·2PH3,CuCl·2PH3,anhydrous,,solid,,166.9886,,-214.2,,,,,,,,,,,,,,,,,,,,,,,,,,,101.325,NBS Tables,,,A,,,,,,,,,,,,,,
Cu,oxide,oxalate,CuC2O4,CuC2O4,anhydrous,,solid,,151.56,,,-661.8,,,,,,,,,,,,,,,,,,,,,,,,,,101.325,NBS Tables,,,A,,,,,,,,,,,,,,
Cu,carbonate,malachite,CuCO3·Cu(OH)2,CuCO3·Cu(OH)2,anhydrous,,solid,,221.1042,,-1051.4,-893.6,,186.2,,,,,,,,,,,,,,,,,,,,,,,,101.325,NBS Tables,,,A,,,,,,,,,,,,,,
Cu,nitride,,CuCN,CuCN,anhydrous,,solid,,89.5579,,96.2,111.3,,84.5,,,474.0,747.15,,,,,,,,,,,,,,,,,,,,101.325,NBS Tables,,,A,544-92-3,,11009.0,"White monoclinic prisms or green orthorhombic crystals; White to cream-colored powder, colorless or dark green orthorhombic crystals or dark red monoclinic crystals; Pale cream powder",,"Practically insol in water, alcohol, cold dil acids; sol in ammonium hydroxide, sol in alkali cyanide solutions because of formation of stable cyanocuprate(I) ions; Soluble in potassium cyanide solution; insoluble in water and ethanol; Soluble in sodium ... cyanide, hydrochloric acid ... .",,,474.0,,,,,
Cu,sulfide,cuprous fulminate,CuONC,CuONC,anhydrous,,solid,,105.5573,,110.0,,,,,,,,,,,,,,,,,,,,,,,,,,,101.325,NBS Tables,,,A,,,,,,,,,,,,,,
Cu,sulfide,,CuCNS,CuCNS,anhydrous,,solid,,121.6219,,,69.9,,,,,,,,,,,,,,,,,,,,,,,,,,101.325,NBS Tables,,,A,,,,,,,,,,,,,,
Cu,oxide,,CuAl2O4,CuAl2O4,anhydrous,,solid,,181.5006,,-1812.9,,,,,,,,,,,,,,,,,,,,,,,,,,,101.325,NBS Tables,,,A,,,,,,,,,,,,,,
Cu,oxide,,Cu2Al2O4,Cu2Al2O4,anhydrous,,solid,,245.0406,,-1874.0,,,,,,,,,,,,,,,,,,,,,,,,,,,101.325,NBS Tables,,,A,,,,,,,,,,,,,,
Ni,oxide,Nickel(II) oxide,NiO,NiO,anhydrous,,solid,,74.7094,-237.2,-239.7,-211.7,6.7,37.99,44.31,593.0980572725788,1957.0,2230.15,,,,49.0,,,6.67,,,,,,,,,,,,,101.325,NBS Tables,,,A,1313-99-1,,,,,,,,,,,,,
Ni,oxide,,Ni2O3,Ni2O3,anhydrous,,solid,,165.4182,,-489.5,,,,,,,,,,,,,,,,,,,,,,,,,,,101.325,NBS Tables,,,A,,,,,,,,,,,,,,
Ni,fluoride,Nickel(II) fluoride,NiF2,NiF2,anhydrous,,solid,,96.7068,-649.27,-651.4,-604.1,11.418,73.6,64.06,662.4146388878548,1000.0,1273.15,,,,,,,,,,,,,,,,,,,,101.325,NBS Tables,,,A,10028-18-9,,24825.0,Yellowish to green tetragonal crystals (Rutile type); A light yellow colored powder,,"Insoluble in ethanol and ethyl ether; Insol in alcohol, ether; 4 g/100 ml water @ 25 °C; Sol in aq hydrogen fluoride; insol in anhydrous hydrogen fluoride",,,1000.0,,,,,
Ni,chloride,Nickel(II) chloride,NiCl2,NiCl2,anhydrous,,solid,,129.616,-305.754,-305.332,-259.032,14.385,97.65,71.67,552.9409949388964,1001.0,1274.15,973.0,1246.15,,,,,,,,,,,,,,,,,,101.325,NBS Tables,,,A,7718-54-9,,24385.0,Yellow scales; ... golden yellow; Brown scales; Golden yellow,,"Green, deliquescent crystals or crystal powder, monoclinic, structure reported to be trans-(NiCl2(H2O)4.2H2O, sol in about one part water, in alcohol /Hexahydrate/; Green scales, sol in water, alcohol, and ammonium hydroxide /Hexahydrate/; Soluble in ethanol and ammonium hydroxide, insoluble in ammonia; 64.2 g/100 cc water @ 20 °C; 87.6 g/100 cc water @ 100 °C; SOL IN ETHANOL & AMMONIUM HYDROXIDE; For more Solubility (Complete) data for NICKEL CHLORIDE (8 total), please visit the HSDB record page.",,,1001.0,973.0,,,,
Ni,sulfide,Nickel(II) sulfide,NiS,NiS,anhydrous,,solid,,90.774,,-82.0,-79.5,,52.97,47.11,518.9812060722232,,,,,,,,,,,,,,,,,,,,,,101.325,NBS Tables,,,A,516-12-1,,120273.0,,,,,,,,,,,
Ni,sulfide,Nickel(II) sulfide,NiS,NiS,anhydrous,,solid,precipitated,90.774,,-77.4,,,,,,,,,,,,,,,,,,,,,,,,,,,101.325,NBS Tables,,,A,516-12-1,,120273.0,,,,,,,,,,,
Ni,sulfide,,Ni3S2,Ni3S2,anhydrous,,solid,,240.258,,-202.9,-197.1,,133.9,117.65,489.6819252636749,790.0,1063.15,,,,,,,,,,,,,,,,,,,,101.325,NBS Tables,,,A,12035-72-2,,25199732.0,Hexagonal crystals,,"less than 1 mg/mL at 70.7 °F (NTP, 1992); INSOL IN COLD WATER; SOL IN NITRIC ACID; Solubility in water, mg/l at 37Â °C: 517 (practically insoluble)",,,790.0,,,,,
Ni,sulfide,,Ni6S5,Ni6S5,anhydrous,,solid,,512.58,,-441.8,,,,,,,,,,,,,,,,,,,,,,,,,,,101.325,NBS Tables,,,A,,,,,,,,,,,,,,
Ni,sulfide,,Ni7S6,Ni7S6,anhydrous,,solid,,603.354,,-558.6,,,,,,,,,,,,,,,,,,,,,,,,,,,101.325,NBS Tables,,,A,,,,,,,,,,,,,,
Ni,sulfate,Nickel(II) sulfate,NiSO4,NiSO4,anhydrous,,solid,,154.7716,,-872.91,-759.7,,92.0,138.0,891.63645009808,,,,,,,,,,,,,,,,,,,,,,101.325,NBS Tables,,,A,,,,,,,,,,,,,,
Ni,sulfate,,NiSO4·3Ni(OH)2,NiSO4·3Ni(OH)2,anhydrous,,solid,,432.946,,-2449.3,-2167.5,,623.0,,,,,,,,,,,,,,,,,,,,,,,,101.325,NBS Tables,,,A,,,,,,,,,,,,,,
Ni,nitride,,Ni3N,Ni3N,anhydrous,,solid,,190.1367,,0.8,,,,,,,,,,,,,,,,,,,,,,,,,,,101.325,NBS Tables,,,A,,,,,,,,,,,,,,
Ni,sulfate,,Ni(N2H4)3SO4,Ni(N2H4)3SO4,anhydrous,,solid,,250.9078,,,-480.8,,,,,,,,,,,,,,,,,,,,,,,,,,101.325,NBS Tables,,,A,,,,,,,,,,,,,,
Ni,pyrophosphate,,Ni2P2O7,Ni2P2O7,anhydrous,,solid,,291.3634,,,-2083.1,,,,,,,,,,,,,,,,,,,,,,,,,,101.325,NBS Tables,,,A,,,,,,,,,,,,,,
Ni,phosphate,,Ni3(PO4)2,Ni3(PO4)2,anhydrous,,solid,,366.0728,,,-2353.0,,,,,,,,,,,,,,,,,,,,,,,,,,101.325,NBS Tables,,,A,,,,,,,,,,,,,,
Ni,carbide,,Ni3C,Ni3C,anhydrous,,solid,,188.1412,,67.4,,,,,,,,,,,,,,,,,,,,,,,,,,,101.325,NBS Tables,,,A,,,,,,,,,,,,,,
Ni,carbonate,Nickel(II) carbonate,NiCO3,NiCO3,anhydrous,,solid,,118.7194,,,-612.5,,,,,,,,,,,,,,,,,,,,,,,,,,101.325,NBS Tables,,,A,,,,,,,,,,,,,,
Ni,oxide,oxalate,NiC2O4,NiC2O4,anhydrous,,solid,,146.73,,-856.9,,,,,,,,,,,,,,,,,,,,,,,,,,,101.325,NBS Tables,,,A,,,,,,,,,,,,,,
Ni,borate,,Ni(BO2)2,Ni(BO2)2,anhydrous,,solid,,144.3296,,,-1453.0,,,,,,,,,,,,,,,,,,,,,,,,,,101.325,NBS Tables,,,A,,,,,,,,,,,,,,
Ni,borate,,Ni(OH)2·2H3BO3,Ni(OH)2·2H3BO3,anhydrous,,solid,,216.3912,,,-2525.6,,,,,,,,,,,,,,,,,,,,,,,,,,101.325,NBS Tables,,,A,,,,,,,,,,,,,,
Ni,oxide,,NiAl2O4,NiAl2O4,anhydrous,,solid,,176.6706,,-1915.9,,,,,,,,,,,,,,,,,,,,,,,,,,,101.325,NBS Tables,,,A,,,,,,,,,,,,,,
Fe,oxide,wustite,FeO0.947O,FeO0.947O,anhydrous,,solid,,68.8865,-267.15,-266.27,-245.12,9.46,57.49,48.12,698.5403526090017,,,,,,,,,,,,,,,,,,,,,,101.325,NBS Tables,,,A,,,,,,,,,,,,,,
Fe,oxide,Iron(II) oxide,FeO,FeO,anhydrous,,solid,,71.8464,,-272.0,,,,,,,,,,,,,,,,,,,,,,,,,,,101.325,NBS Tables,,,A,,,,,,,,,,,,,,
Fe,oxide,hematite,Fe2O3,Fe2O3,anhydrous,,solid,,159.6922,-817.8,-824.2,-742.2,15.56,87.4,103.85,650.3135406738713,1539.0,1812.15,,,,,,,5.242,,,,,,,,,,,,,101.325,NBS Tables,,,A,1309-37-1,,14833.0,"Brilliant black to blackish red or brick red mineral, brown to cherry red streak and metallic to dull luster /Hematite, red/; Red-brown hexagonal crystals",,"Insol in water; sol in hydrochloric acid, sulfuric acid; slightly sol in nitric acid",,,1565.0,,,,,
Fe,oxide,magnetite,Fe3O4,Fe3O4,anhydrous,,solid,,231.5386,-1112.11,-1118.4,-1015.4,24.56,146.4,143.43,619.4647458350357,1597.0,1870.15,,,,,,,5.17,,,,,,,,,,,,,101.325,NBS Tables,,,A,1317-61-9,,,,,,,,,,,,,
Fe,fluoride,Iron(II) fluoride,FeF2,FeF2,anhydrous,,solid,,93.8438,-710.74,-711.3,-668.6,12.757,86.99,68.12,725.887059134434,,,,,,,,,,,,,,,,,,,,,,101.325,NBS Tables,,,A,,,522690.0,,,,,,,,,,,
Fe,chloride,Iron(II) chloride,FeCl2,FeCl2,anhydrous,,solid,,126.753,-344.398,-341.79,-302.3,16.272,117.95,76.65,604.7194149250905,677.0,950.15,1023.0,1296.15,,43.0,,,3.16,,,,,,,,,,,,,101.325,NBS Tables,,,A,7758-94-3,,,,,,,,,,,,,
Fe,chloride,Iron(III) chloride,FeCl3,FeCl3,anhydrous,,solid,,162.206,-400.944,-399.49,-334.0,19.707,142.3,96.65,595.8472559584726,307.0,580.15,315.0,588.15,,40.0,,,2.898,,,,,,,,,,,,,101.325,NBS Tables,,,A,7705-08-0,,,,,,,,,,,,,
Fe,chloride,,FeOCl,FeOCl,anhydrous,,solid,,107.2994,,-377.0,,,,,,,,,,,,,,,,,,,,,,,,,,,101.325,NBS Tables,,,A,,,,,,,,,,,,,,
Fe,chloride,,FeBrCl2,FeBrCl2,anhydrous,,solid,,206.662,,-348.9,,,,,,,,,,,,,,,,,,,,,,,,,,,101.325,NBS Tables,,,A,,,,,,,,,,,,,,
Fe,sulfide,,Fe1.000S,Fe1.000S,anhydrous,,solid,"iron-rich pyrrhotite, α",87.911,-100.46,-100.0,-100.4,9.351,60.29,50.54,574.8996143827279,,,,,,,,,,,,,,,,,,,,,,101.325,NBS Tables,,,A,,,,,,,,,,,,,,
Fe,sulfide,Iron(II) disulfide,FeS2,FeS2,anhydrous,,solid,pyrite,119.975,-174.56,-178.2,-166.9,9.632,52.93,62.17,518.1912898520525,,,,,,,,,,,,,,,,,,,,,,101.325,NBS Tables,,,A,,,,,,,,,,,,,,
Fe,sulfide,Iron(II) disulfide,FeS2,FeS2,anhydrous,,solid,markasite,119.975,,-154.8,,,,,,,,,,,,,,,,,,,,,,,,,,,101.325,NBS Tables,,,A,,,,,,,,,,,,,,
Fe,sulfide,,Fe7S8,Fe7S8,anhydrous,,solid,sulphur-rich pyrrhotite,647.441,-743.41,-736.4,-748.5,73.72,485.8,398.57,615.6082175827604,,,,,,,,,,,,,,,,,,,,,,101.325,NBS Tables,,,A,,,,,,,,,,,,,,
Fe,sulfate,Iron(II) sulfate,FeSO4,FeSO4,anhydrous,,solid,,151.9086,,-928.4,-820.8,,107.5,100.58,662.1086627090236,680.0,953.15,300.0,573.15,,,,,3.65,,,,,,,,,,,,,101.325,NBS Tables,,,A,7720-78-7,,24393.0,"White orthorhombic crystals, hygroscopic",,25.6; White to yellow crystalline powder. Sol in water. Loses water @ about 300 °C; decomp @ higher temp. /Ferrous sulfate monohydrate/; Soluble in water.,"In moist air, ferrous sulfate rapidly oxidizes and becomes coated with brownish-yellow ferric sulfate... . The rate of oxidation is increased by the addition of alkali or by exposure to light.",,64.0,300.0,,,,
Fe,sulfate,Iron(III) sulfate,Fe2(SO4)3,Fe2(SO4)3,anhydrous,,solid,,399.8788,,-2581.5,,,,,,,,,,,,,,,,,,,,,,,,,,,101.325,NBS Tables,,,A,,,,,,,,,,,,,,
Fe,nitride,Iron nitride,Fe4N,Fe4N,anhydrous,,solid,,237.3947,,-10.5,3.8,,155.0,,,,,,,,,,,,,,,,,,,,,,,,101.325,NBS Tables,,,A,,,,,,,,,,,,,,
Fe,phosphate,Iron(III) phosphate,FePO4,FePO4,anhydrous,,solid,,150.8184,,-1297.5,,,,,,,,,,,,,,3.056,,,,,,,,,,,,,101.325,NBS Tables,,,A,10045-86-0,,24861.0,,,,,,,,,,,
Fe,carbide,Iron carbide,Fe3C,Fe3C,anhydrous,,solid,"α, cementite",179.5522,,25.1,20.1,,104.6,105.9,589.8006262245743,,,,,,,,,,,,,,,,,,,,,,101.325,NBS Tables,,,A,,,,,,,,,,,,,,
Fe,carbonate,Iron(II) carbonate,FeCO3,FeCO3,anhydrous,,solid,siderite,115.8564,,-740.57,-666.67,,92.9,82.13,708.8948042576845,,,,,400.0,,,,3.944,,,,,,,,,,,,,101.325,NBS Tables,,,A,563-71-3,,115133.0,,,,,,,,,,,
Fe,oxide,,FeSiO3,FeSiO3,anhydrous,,solid,,131.9312,,-1205.0,,,,,,,,,,,,,,,,,,,,,,,,,,,101.325,NBS Tables,,,A,,,,,,,,,,,,,,
Fe,oxide,,Fe2SiO4,Fe2SiO4,anhydrous,,solid,fayalite,203.7776,,-1479.9,-1379.0,,145.2,132.88,652.08344783725,,,,,,,,,,,,,,,,,,,,,,101.325,NBS Tables,,,A,,,,,,,,,,,,,,
Fe,oxide,,FeAl2O4,FeAl2O4,anhydrous,,solid,,173.8076,,-1995.3,-1879.8,,106.3,123.55,710.8434844045945,,,,,,,,,,,,,,,,,,,,,,101.325,NBS Tables,,,A,,,,,,,,,,,,,,
Zn,oxide,,ZnFe2O4,ZnFe2O4,anhydrous,,solid,,241.0616,-1161.27,-1169.4,-1063.5,23.811,151.67,142.97,593.0849210326323,,,,,,,,,,,,,,,,,,,,,,101.325,NBS Tables,,,A,12063-19-3,,11831558.0,,,,,,,,,,,
Cu,oxide,,CuFeO2,CuFeO2,anhydrous,,solid,,151.3858,,-532.6,-479.9,,88.7,80.04,528.7153748898511,,,,,,,,,,,,,,,,,,,,,,101.325,NBS Tables,,,A,,,,,,,,,,,,,,
Cu,oxide,,CuFe2O4,CuFe2O4,anhydrous,,solid,,239.2316,,-965.21,-858.74,,141.0,148.62,621.2390001989704,,,,,,,,,,,,,,,,,,,,,,101.325,NBS Tables,,,A,37220-43-2,,16217788.0,,,,,,,,,,,
Cu,oxide,,Cu0.75Fe2.25O4,Cu0.75Fe2.25O4,anhydrous,,solid,,237.3083,,,,,151.5,151.17,637.0194384267216,,,,,,,,,,,,,,,,,,,,,,101.325,NBS Tables,,,A,,,,,,,,,,,,,,
Ni,oxide,,NiFe2O4,NiFe2O4,anhydrous,,solid,,234.4016,-1072.07,-1081.1,-973.1,22.066,131.8,145.6,621.1561695824602,,,,,,,,,,,,,,,,,,,,,,101.325,NBS Tables,,,A,,,,,,,,,,,,,,
Mn,oxide,Manganese(II) oxide,MnO,MnO,anhydrous,,solid,,70.9374,,-385.22,-362.9,,59.71,45.44,640.5647796507907,1945.0,2218.15,,,,,,,5.37,,,,,,,,,,,,,101.325,NBS Tables,,,A,1344-43-0,,444604.0,,,,,,,,,,,
Mn,oxide,Manganese(IV) oxide,MnO2,MnO2,anhydrous,,solid,,86.9368,,-520.03,-465.14,,53.05,54.14,622.7512399812277,,,,,,,,,,,,,,,,,,,,,,101.325,NBS Tables,,,A,1313-13-9,,14801.0,,,Solubility in water: none,,,,,,,,
Mn,oxide,Manganese(IV) oxide,MnO2,MnO2,anhydrous,,amorphous,precipitated,86.9368,,-502.5,,,,,,,,,,,,,,,,,,,,,,,,,,,101.325,NBS Tables,,,A,1313-13-9,,14801.0,,,Solubility in water: none,,,,,,,,
Mn,oxide,Manganese(III) oxide,Mn2O3,Mn2O3,anhydrous,,solid,,157.8742,,-959.0,-881.1,,110.5,107.65,681.8720221543483,,,,,,,,,,,,,,,,,,,,,,101.325,NBS Tables,,,A,,,131675775.0,,,,,,,,,,,
Mn,oxide,Manganese(II III) oxide,Mn3O4,Mn3O4,anhydrous,,solid,,228.8116,,-1387.8,-1283.2,,155.6,139.66,610.3711525114985,,,,,,,,,,,,,,,,,,,,,,101.325,NBS Tables,,,A,11129-60-5,,160959.0,,,,,,,,,,,
Mn,fluoride,Manganese(II) fluoride,MnF2,MnF2,anhydrous,,solid,,92.9348,,,,13.01,92.26,66.78,718.5682865837125,,,,,,,,,,,,,,,,,,,,,,101.325,NBS Tables,,,A,,,24528.0,,,,,,,,,,,
Mn,chloride,Manganese(II) chloride,MnCl2,MnCl2,anhydrous,,solid,,125.844,-482.185,-481.29,-440.5,15.071,118.24,72.93,579.5270334700106,,,,,,,,,,,,,,,,,,,,,,101.325,NBS Tables,,,A,,,24480.0,,,,,,,,,,,
Mn,sulfide,Manganese(II) sulfide,MnS,MnS,anhydrous,,solid,green,87.002,,-214.2,-218.4,,78.2,49.96,574.2396726512035,,,,,,,,,,,,,,,,,,,,,,101.325,NBS Tables,,,A,1485-00-3,,672296.0,,,,,,,,,,,
Mn,sulfide,Manganese(II) sulfide,MnS,MnS,anhydrous,,amorphous,"precipitated, pink",87.002,,-213.8,,,,,,,,,,,,,,,,,,,,,,,,,,,101.325,NBS Tables,,,A,1485-00-3,,672296.0,,,,,,,,,,,
Mn,sulfate,Manganese(II) sulfate,MnSO4,MnSO4,anhydrous,,solid,,150.9996,,-1065.25,-957.36,,112.1,100.5,665.5646769925219,700.0,973.15,850.0,1123.15,,,,,,,,,,,,,,,,,,101.325,NBS Tables,,,A,7785-87-7,,24580.0,White orthorhombic crystals,,"Pale red, slightly efflorescent crystals; sol in about 1 part cold, 0.6 part boiling water; insol in alcohol; loses all water @ 400-450 °C. /Monohydrate/; 52 G/100 CC OF WATER @ 5 °C; 70 G/100 CC OF WATER @ 70 °C; SOL IN ALCOHOL; INSOL IN ETHER; Slightly soluble in methanol.",,,700.0,850.0,,,,
Mn,nitride,,Mn5N2,Mn5N2,anhydrous,,solid,,302.7034,,-204.2,,,,,,,,,,,,,,,,,,,,,,,,,,,101.325,NBS Tables,,,A,,,,,,,,,,,,,,
Mn,nitride,,Mn8N2,Mn8N2,anhydrous,,solid,,467.5174,,-257.3,,,,,,,,,,,,,,,,,,,,,,,,,,,101.325,NBS Tables,,,A,,,,,,,,,,,,,,
Mn,phosphate,,Mn3(PO4)2,Mn3(PO4)2,anhydrous,,solid,,354.7568,,-3116.7,,,,,,,,,,,,,,,,,,,,,,,,,,,101.325,NBS Tables,,,A,,,,,,,,,,,,,,
Mn,phosphate,,MnHPO4,MnHPO4,anhydrous,,solid,,150.9174,,,-1391.1,,,,,,,,,,,,,,,,,,,,,,,,,,101.325,NBS Tables,,,A,,,,,,,,,,,,,,
Mn,carbide,,Mn3C,Mn3C,anhydrous,,solid,,176.8252,,4.6,5.4,,98.7,93.43,528.3749148876971,,,,,,,,,,,,,,,,,,,,,,101.325,NBS Tables,,,A,,,,,,,,,,,,,,
Mn,carbide,,Mn7C3,Mn7C3,anhydrous,,solid,,420.5996,,-42.0,,,,,,,,,,,,,,,,,,,,,,,,,,,101.325,NBS Tables,,,A,,,,,,,,,,,,,,
Mn,carbonate,Manganese(II) carbonate,MnCO3,MnCO3,anhydrous,,solid,natural,114.9474,,-894.1,-816.7,,85.8,81.5,709.0199517344455,,,,,,,,,,,,,,,,,,,,,,101.325,NBS Tables,,,A,,,,,,,,,,,,,,
Mn,carbonate,Manganese(II) carbonate,MnCO3,MnCO3,anhydrous,,solid,precipitated,114.9474,,-883.2,,,,,,,,,,,,,,,,,,,,,,,,,,,101.325,NBS Tables,,,A,,,,,,,,,,,,,,
Mn,oxide,oxalate,MnC2O4,MnC2O4,anhydrous,,solid,,142.958,,-1028.8,,,,,,,,,,,,,,,,,,,,,,,,,,,101.325,NBS Tables,,,A,,,,,,,,,,,,,,
Mn,oxide,,MnSiO3,MnSiO3,anhydrous,,solid,,131.0222,,-1320.9,-1240.5,,89.1,86.44,659.7355257353333,,,,,,,,,,,,,,,,,,,,,,101.325,NBS Tables,,,A,,,,,,,,,,,,,,
Mn,oxide,,Mn2SiO4,Mn2SiO4,anhydrous,,solid,,201.9596,,-1730.5,-1632.1,,163.2,129.87,643.0494019595999,,,,,,,,,,,,,,,,,,,,,,101.325,NBS Tables,,,A,,,,,,,,,,,,,,
Mn,oxide,,MnFe2O4,MnFe2O4,anhydrous,,solid,,230.6296,,-1226.0,,,,,,,,,,,,,,,,,,,,,,,,,,,101.325,NBS Tables,,,A,,,,,,,,,,,,,,
Cr,oxide,,CrO2,CrO2,anhydrous,,solid,,83.9948,,-598.0,,,,,,,,,,,,,,,,,,,,,,,,,,,101.325,NBS Tables,,,A,12018-01-8,,15972932.0,,,,,,,,,,,
Cr,oxide,Chromium(VI) oxide,CrO3,CrO3,anhydrous,,solid,,99.9942,,-589.5,,,,,,197.22,470.37,250.0,523.15,,,,,,,,,,,,,,,,,,101.325,NBS Tables,,,A,1333-82-0,,14915.0,"Dark red, bipyramidal prismatic crystals, flakes or granular powder; Brown solid; Flake, ground powder form; Dark-red ... flakes or powder [Note: Often used in an aqueous solution (H2CrO4)]",,"Very soluble (NTP, 1992); Solubility in water, 61.7 g/100 cc solution at 0 °C; 67.45 g/100 cc solution at 100 °C; In water, 169 g/100 g water at 25 °C; In water, 1667 g/L (EU Method A.6 (Water Solubility)); In water, 167.299 lb/100 lb water at 70 °F; Soluble in ethyl alcohol, ethyl ether, sulfuric and nitric acids; For more Solubility (Complete) data for CHROMIC TRIOXIDE (6 total), please visit the HSDB record page.; Solubility in water, g/100ml: 61.7 (good); 63%",Stable under recommended storage conditions.; Trivalent chromium is the most stable oxidation state and hexavalent chromium is the second most stable state. /Trivalent and hexavalent chromium/,,197.22,250.0,,,,
Cr,oxide,Chromium(III) oxide,Cr2O3,Cr2O3,anhydrous,,solid,,151.9902,,-1139.7,-1058.1,,81.2,118.74,781.2345795978952,2435.0,2708.15,4000.0,4273.15,,125.0,,,5.22,,,,,,,,,,,,,101.325,NBS Tables,,,A,1308-38-9,,,,,,,,,,,,,
Cr,oxide,,Cr3O4,Cr3O4,anhydrous,,solid,,219.9856,,-1531.0,,,,,,,,,,,,,,,,,,,,,,,,,,,101.325,NBS Tables,,,A,,,,,,,,,,,,,,
Cr,fluoride,,CrF2,CrF2,anhydrous,,solid,,89.9928,,-778.0,,,,,,,,,,,,,,,,,,,,,,,,,,,101.325,NBS Tables,,,A,,,,,,,,,,,,,,
Cr,fluoride,Chromium(III) fluoride,CrF3,CrF3,anhydrous,,solid,,108.9912,-1155.7,-1159.0,-1088.0,14.046,93.89,78.74,722.4436468265327,,,,,,,,,,,,,,,,,,,,,,101.325,NBS Tables,,,A,7788-97-8,,522687.0,,,,,,,,,,,
Cr,fluoride,,CrF4,CrF4,anhydrous,,solid,,127.9896,,-1247.0,,,,,,,,,,,,,,,,,,,,,,,,,,,101.325,NBS Tables,,,A,,,,,,,,,,,,,,
Cr,chloride,,CrCl2,CrCl2,anhydrous,,solid,,122.902,-397.19,-395.4,-356.0,15.033,115.31,71.17,579.0792664073815,824.0,1097.15,1300.0,1573.15,,,,,,,,,,,,,,,,,,101.325,NBS Tables,,,A,10049-05-5,,24871.0,"Lustrous needles or fused, fibrous mass; White deliquescent needles; Gives blue solution when dissolved in water",,Very soluble in water; Insoluble in alcohol and ether; Solubility in water: very good,"STABLE IN DRY AIR BUT OXIDIZES RAPIDLY IF MOIST; Hygroscopic; above 38 °C changes to isomeric green modification; loses 1 H2O, forming trihydrate at 51 °C; absorbs O2 even when dry, forming greenish-black oxychloride; on standing in solution it is oxidized by water with liberation of hydrogen. /Tetrahydrate/; Stable under recommended storage conditions.",,824.0,1300.0,,,,
Cr,chloride,Chromium(III) chloride,CrCl3,CrCl3,anhydrous,,solid,,158.355,-556.3,-556.5,-486.1,17.66,123.0,91.8,579.7101449275362,1152.0,1425.15,1300.0,1573.15,,,,,,,,,,,,,,,,,,101.325,NBS Tables,,,A,10025-73-7,,24808.0,"Violet, lustrous, hexagonal, crystalline scales; Red-violet crystals; Bright purple plates",,"Insoluble in water; Insoluble in alcohol; Slightly soluble in hot water. Insoluble in cold water, alcohol, acetone, methanol, and ether; Addition of a trace of chromium dichloride (CrCl2) or wetting agent aid in rapid solution in water, alcohol; Solubility in water: none",Stable under recommended storage conditions; Extremely unstable,,1152.0,1300.0,,,,
Cr,chloride,,CrO2Cl2,CrO2Cl2,anhydrous,,liquid,,154.9008,,-579.5,-510.8,,221.8,,,,,,,,,,,,,,,,,,,,,,,,101.325,NBS Tables,,,A,,,,,,,,,,,,,,
Cr,chloride,,CrICl2,CrICl2,anhydrous,,solid,,249.8064,,-418.0,,,,,,,,,,,,,,,,,,,,,,,,,,,101.325,NBS Tables,,,A,,,,,,,,,,,,,,
Cr,nitride,Chromium nitride,CrN,CrN,anhydrous,,solid,,66.0027,,-124.7,,,,46.0,696.9411857393713,,,,,,,,,,,,,,,,,,,,,,101.325,NBS Tables,,,A,262-76-0,,6438343.0,,,,,,,,,,,
Cr,nitride,,Cr2N,Cr2N,anhydrous,,solid,,117.9987,,-127.6,,,,72.4,613.5660816602217,,,,,,,,,,,,,,,,,,,,,,101.325,NBS Tables,,,A,,,,,,,,,,,,,,
Cr,carbide,,Cr3C2,Cr3C2,anhydrous,,solid,,180.0104,-81.63,-80.8,-81.6,15.15,85.44,98.45,546.9128450356201,,,,,,,,,,,,,,,,,,,,,,101.325,NBS Tables,,,A,,,,,,,,,,,,,,
Cr,carbide,,Cr7C3,Cr7C3,anhydrous,,solid,,400.0056,,-161.9,-166.9,,200.8,208.87,522.1676896523448,,,,,,,,,,,,,,,,,,,,,,101.325,NBS Tables,,,A,,,,,,,,,,,,,,
Cr,carbide,,Cr23C6,Cr23C6,anhydrous,,solid,,1267.9752,,-364.8,-373.6,,610.0,624.3,492.3597874784932,,,,,,,,,,,,,,,,,,,,,,101.325,NBS Tables,,,A,,,,,,,,,,,,,,
Fe,oxide,,FeCr2O4,FeCr2O4,anhydrous,,solid,,223.8366,,-1444.7,-1343.8,,146.0,133.64,597.0426641576936,,,,,,,,,,,,,,,,,,,,,,101.325,NBS Tables,,,A,,,,,,,,,,,,,,
Ti,oxide,,TiO,TiO,anhydrous,,solid,α,63.8994,-516.68,-519.7,-495.0,6.19,50.0,39.96,625.3579845820149,,,,,,,,,,,,,,,,,,,,,,101.325,NBS Tables,,,A,,,,,,,,,,,,,,
Ti,oxide,anatase,TiO2,TiO2,anhydrous,,solid,,79.8988,-934.87,-939.7,-884.5,8.627,49.92,55.48,694.378388661657,1843.0,2116.15,2972.0,3245.15,,66.0,,,4.23,,,,,,,,,,,,,101.325,NBS Tables,,,A,13463-67-7,,,,,,,,,,,,,
Ti,oxide,brookite,TiO2,TiO2,anhydrous,,solid,,79.8988,,-941.8,,,,,,1843.0,2116.15,2972.0,3245.15,,66.0,,,4.23,,,,,,,,,,,,,101.325,NBS Tables,,,A,13463-67-7,,,,,,,,,,,,,
Ti,oxide,rutile,TiO2,TiO2,anhydrous,,solid,,79.8988,-939.7,-944.7,-889.5,8.64,50.33,55.02,688.621105698709,1843.0,2116.15,2972.0,3245.15,,66.0,,,4.23,,,,,,,,,,,,,101.325,NBS Tables,,,A,13463-67-7,,,,,,,,,,,,,
Ti,oxide,hydrated ppt.,TiO2,TiO2,anhydrous,,solid,,79.8988,,-919.6,,,,,,1843.0,2116.15,2972.0,3245.15,,66.0,,,4.23,,,,,,,,,,,,,101.325,NBS Tables,,,A,13463-67-7,,,,,,,,,,,,,
Ti,oxide,Titanium dioxide,TiO2,TiO2,anhydrous,,amorphous,,79.8988,,-879.0,,,,,,1843.0,2116.15,2972.0,3245.15,,66.0,,,4.23,,,,,,,,,,,,,101.325,NBS Tables,,,A,13463-67-7,,,,,,,,,,,,,
Ti,oxide,,Ti2O3,Ti2O3,anhydrous,,solid,,143.7982,-1512.6,-1520.9,-1434.2,14.355,78.78,97.36,677.0599353816667,,,,,,,,,,,,,,,,,,,,,,101.325,NBS Tables,,,A,1344-54-3,,123111.0,,,,,,,,,,,
Ti,oxide,,Ti3O5,Ti3O5,anhydrous,,solid,,223.697,-2446.34,-2459.4,-2317.4,23.1,129.3,154.81,692.0521956038749,,,,,,,,,,,,,,,,,,,,,,101.325,NBS Tables,,,A,,,,,,,,,,,,,,
Ti,fluoride,,TiF4,TiF4,anhydrous,,amorphous,,123.8936,-1647.16,-1649.3,-1559.3,20.255,133.97,114.27,922.3236712792266,,,,,,,,,,,,,,,,,,,,,,101.325,NBS Tables,,,A,7783-63-3,,121824.0,,,,,,,,,,,
