Repository: zakhovalkopavel/thermal-software

# Thermal Software v2.0

Enterprise-grade thermal engineering software — NestJS backend, React frontend, Python tools.

---

## 🏗️ Architecture

```
thermal-software/
├── backend/        ← NestJS API  (refractory + thermodynamics modules)
├── frontend/       ← React SPA   (skeleton — in progress)
├── python/         ← Python tools (NASA thermo parser + OCR pipeline)
├── shared/         ← Shared types / constants
├── docs/           ← All documentation
└── legacy/         ← 📦 Archival reference ONLY — NOT a running service
```

## 🚀 Quick Start

### First time

```bash

# 2. Generate secure secrets (JWT + DB password)
make setup-secrets

# 3. Start all 6 services
make up

# 4. Verify
docker compose ps
```

After changing OCR/Modal keys in `.env`, run `make sync-vendor-env`. To pull newer
vendor libs: `make update-submodules`. Full notes: [SETUP.md](SETUP.md),
[docs/SHARED_LIBRARIES_SUBMODULES.md](docs/SHARED_LIBRARIES_SUBMODULES.md).

### Every other time

```bash
make up
```

### Access points

| URL                              | What                          |
|----------------------------------|-------------------------------|
| `http://localhost`               | Frontend ⚠️ skeleton WIP      |
| `http://localhost/api/v1`        | Backend REST API              |
| `http://localhost/api/docs`      | Swagger / OpenAPI UI          |
| `http://localhost/api/v1/health` | Health check                  |

---

## 📊 Current Status — May 2026

| Component                    | Status                  | Detail                                              |
|------------------------------|-------------------------|-----------------------------------------------------|
| **Backend — Refractory**     | 🚧 In Progress          | 10 services scaffolded (blend-optimizer, glass-viscosity, packing, participation, phase-equilibrium, psd-calculator, refractoriness, shrinkage, thermal-performance, water-demand) |
| **Backend — Thermodynamics** | 🚧 In Progress          | 8 services scaffolded (aerodynamics, diffusion, dimensionless-calculation, dimensionless-numbers, fluid-property, gas-properties, radiation, transport) |
| **Frontend**                 | 🚧 Skeleton only        | React 19 + Vite 7 + MUI 7 — no pages yet           |
| **Python tools**             | ✅ Active               | NASA-7/9 coefficient parser + OCR extraction pipeline |
| **Database (postgres/redis)**| ✅ Ready                | Health-checked, persistent volumes                  |
| **Docker / nginx infra**     | ✅ Complete             | Hot reload, volume mounts, reverse proxy            |
| **Legacy system**            | 📦 Archival only        | On disk — no Docker service, not running            |

**→ Full implementation roadmap:** [`docs/migration/ROADMAP.md`](docs/migration/ROADMAP.md)  
**→ Detailed progress:** [`docs/migration/IMPLEMENTATION_STATUS.md`](docs/migration/IMPLEMENTATION_STATUS.md)

---

## 📚 Documentation & Standards

### Code Standards (read before writing any code)
- ⭐ **[docs/NAMING_CONVENTIONS.md](docs/NAMING_CONVENTIONS.md)** — File, class, variable, constant naming
- ⭐ **[docs/CONVENTIONS.md](docs/CONVENTIONS.md)** — Mandatory context linking all standards
- 📐 **[docs/CODE_QUALITY_STANDARDS.md](docs/CODE_QUALITY_STANDARDS.md)** — SRP, DTOs, no hardcoded values
- 🔢 **[docs/NUMERICAL_METHODS_CONVENTION.md](docs/NUMERICAL_METHODS_CONVENTION.md)** — Approved numerical wrappers

### Architecture & Interfaces
- 🏗️ **[docs/INTERFACES_IMPLEMENTATION_INDEX.md](docs/INTERFACES_IMPLEMENTATION_INDEX.md)** — All 97+ TypeScript interfaces
- 🔌 **[backend/src/modules/refractory/interfaces/README.md](backend/src/modules/refractory/interfaces/README.md)** — Refractory interface quick reference

### Algorithms & Calculations
- 📐 **[docs/algorithms/README.md](docs/algorithms/README.md)** — Index of all documented algorithms
  - Refractory: Blend Optimizer, PSD, Packing, Shrinkage, Phase Equilibrium, Refractoriness, Glass Viscosity, Mineral Phase, Component Effects
  - Thermodynamics: NASA-7/9, Sutherland, Eucken, Chapman-Enskog, dimensionless numbers, Nusselt correlations, radiation

#### Numeric Methods (`numeric.controller.ts` → `/api/v1/numeric`)

| Endpoint | Description |
|----------|-------------|
| `POST /numeric/brentq` | Brent root-finding method |
| `POST /numeric/nelder-mead` | Nelder-Mead optimiser (named-variable API) |
| `POST /numeric/regression/linear` | Linear regression |
| `POST /numeric/regression/polynomial` | Polynomial regression (ascending coefficients) |
| `POST /numeric/regression/exponential` | Exponential regression |
| `POST /numeric/regression/power` | Power-law regression |
| `POST /numeric/regression/levenberg-marquardt` | Non-linear least-squares fitting |

All numeric endpoints are stateless pure-math wrappers. Response shapes defined in [`docs/api/THERMODYNAMICS_API_SPEC.md §8`](docs/api/THERMODYNAMICS_API_SPEC.md).

---

# Specific file
docker compose exec backend npm run test -- psd-calculator.service.spec

File: shared/processed/compound-data/inorganic/Be/Be(AlO2)2-beryllium-aluminate.json
{
  "class": "inorganic",
  "group": "Be",
  "displayFormula": "Be(AlO2)2",
  "hill": "Al2BeO4",
  "elements": [
    "Al",
    "Be",
    "O"
  ],
  "entries": {
    "12004-06-7": {
      "compoundId": "Beryllium_aluminate",
      "formula": "Be(AlO2)2",
      "name": "Beryllium aluminate",
      "properties": {
        "density": [
          {
            "value": 3650,
            "ref": [
              "CRC95",
              1134,
              "crcConstants"
            ]
          }
        ],
        "enthalpyFormation298": [
          {
            "value": -2300800.0,
            "phase": "solid",
            "ref": [
              "NBS1982",
              8848,
              "nbsTables"
            ]
          }
        ],
        "entropy298": [
          {
            "value": 66.27,
            "phase": "solid",
            "ref": [
              "NBS1982",
              8848,
              "nbsTables"
            ]
          }
        ],
        "gibbsEnergy298": [
          {
            "value": -2178500.0,
            "phase": "solid",
            "ref": [
              "NBS1982",
              8848,
              "nbsTables"
            ]
          }
        ],
        "heatCapacity298": [
          {
            "value": 105.39,
            "phase": "solid",
            "ref": [
              "NBS1982",
              8848,
              "nbsTables"
            ]
          }
        ],
        "meltingPoint": [
          {
            "value": 2146.0,
            "ref": [
              "NISTJANAF",
              26,
              "Al-081"
            ]
          },
          {
            "value": 2146.0,
            "ref": [
              "NISTJANAF",
              28,
              "Al-082"
            ]
          },
          {
            "value": 2146.0,
            "ref": [
              "NISTJANAF",
              26,
              "Al-083"
            ]
          }
        ],
        "molarVolume": [
          {
            "value": 3.47871232876712e-05,
            "phase": "solid",
            "ref": [
              "CRC95",
              902,
              "crcSolidDensity"
            ]
          }
        ]
      },
      "equations": {
        "heatCapacity": {
          "liquid": {
            "def": 0,
            "values": [
              {
                "type": "shomate",
                "ref": [
                  "NISTWebBook",
                  1824,
                  "shomate"
                ],
                "vars": {
                  "ranges": [
                    {
                      "Tmin": 2146.0,
                      "Tmax": 4000.0,
                      "a": 246.4091,
                      "b": 1.6266759999999998e-10,
                      "c": -4.906451e-14,
                      "d": 5.057283999999999e-18,
                      "e": 0.09729391
                    }
                  ]
                },
                "min": 2146.0,
                "max": 4000.0
              }
            ]
          },
          "solid": {
            "def": 0,
            "values": [
              {
                "type": "shomate",
                "ref": [
                  "NISTWebBook",
                  1824,
                  "shomate"
                ],
                "vars": {
                  "ranges": [
                    {
                      "Tmin": 298.0,
                      "Tmax": 1500.0,
                      "a": 113.3128,
                      "b": 0.130801,
                      "c": -9.038779e-05,
                      "d": 2.41326e-08,
                      "e": -3522979.0
                    },
                    {
                      "Tmin": 1500.0,
                      "Tmax": 2146.0,
                      "a": 1902.703,
                      "b": -1.694972,
                      "c": 0.0005766807,
                      "d": -5.642877e-08,
                      "e": -633281900.0
                    }
                  ]
                },
                "min": 298.0,
                "max": 2146.0
              }
            ]
          }
        }
      },
      "janaf": [
        "Al-081",
        "Al-082",
        "Al-083"
      ],
      "nasa7": [
        "BeAL2O4(L)",
        "BeAL2O4(s)"
      ],
      "nasa9": [
        "BeAL2O4(L)",
        "BeAL2O4(s)"
      ]
    },
    "12253-74-6": {
      "compoundId": "Beryllium_aluminum_oxide_(Chrysoberyl)",
      "formula": "BeAl2O4",
      "name": "Beryllium aluminum oxide (Chrysoberyl)",
      "properties": {
        "enthalpyFormation298": [
          {
            "value": -2300800.0,
            "phase": "solid",
            "ref": [
              "NBS1982",
              8848,
              "nbsTables"
            ]
          },
          {
            "value": -2298500.0,
            "phase": "solid",
            "ref": [
              "RobieHemingway1995",
              27,
              "usgsBulletin2131"
            ]
          }
        ],
        "entropy298": [
          {
            "value": 66.27,
            "phase": "solid",
            "ref": [
              "NBS1982",
              8848,
              "nbsTables"
            ]
          },
          {
            "value": 66.3,
            "phase": "solid",
            "ref": [
              "RobieHemingway1995",
              27,
              "usgsBulletin2131"
            ]
          }
        ],
        "gibbsEnergy298": [
          {
            "value": -2178500.0,
            "phase": "solid",
            "ref": [
              "NBS1982",
              8848,
              "nbsTables"
            ]
          },
          {
            "value": -2176200.0,
            "phase": "solid",
            "ref": [
              "RobieHemingway1995",
              27,
              "usgsBulletin2131"
            ]
          }
        ],
        "heatCapacity298": [
          {
            "value": 105.39,
            "phase": "solid",
            "ref": [
              "NBS1982",
              8848,
              "nbsTables"
            ]
          }
        ]
      },
      "equations": {
        "heatCapacity": {
          "liquid": {
            "def": 0,
            "values": [
              {
                "type": "shomate",
                "ref": [
                  "NISTWebBook",
                  3948,
                  "shomate"
                ],
                "vars": {
                  "ranges": [
                    {
                      "Tmin": 2186.0,
                      "Tmax": 4000.0,
                      "a": 569.024,
                      "b": 1.659576e-11,
                      "c": -5.955548000000001e-15,
                      "d": 7.001799e-19,
                      "e": 0.003599273
                    }
                  ]
                },
                "min": 2186.0,
                "max": 4000.0
              }
            ]
          },
          "solid": {
            "def": 0,
            "values": [
              {
                "type": "shomate",
                "ref": [
                  "NISTWebBook",
                  3948,
                  "shomate"
                ],
                "vars": {
                  "ranges": [
                    {
                      "Tmin": 298.0,
                      "Tmax": 1000.0,
                      "a": 242.277,
                      "b": 0.46657459999999995,
                      "c": -0.000428132,
                      "d": 1.5184200000000002e-07,
                      "e": -7310410.0
                    },
                    {
                      "Tmin": 1000.0,
                      "Tmax": 2186.0,
                      "a": 565.932,
                      "b": -0.14293969999999998,
                      "c": 6.123451e-05,
                      "d": -3.333001e-09,
                      "e": -55846360.0
                    }
                  ]
                },
                "min": 298.0,
                "max": 2186.0
              },
              {
                "type": "robieHemingway",
                "ref": [
                  "RobieHemingway1995",
                  57,
                  "usgsBulletin2131"
                ],
                "vars": {
                  "ranges": [
                    {
                      "Tmin": 298.0,
                      "Tmax": 1800.0,
                      "A1": 362.7,
                      "A2": -0.08353,
                      "A3": -67980.0,
                      "A4": -4034.0,
                      "A5": 2.248e-05
                    }
                  ]
                },
                "min": 298.0,
                "max": 1800.0
              }
            ]
          }
        }
      },
      "nasa7": [
        "BeAL2O4(L)",
        "BeAL2O4(s)"
      ],
      "nasa9": [
        "BeAL2O4(L)",
        "BeAL2O4(s)"
      ]
    },
    "noCas": {
      "compoundId": "BeO\u00b7Al2O3",
      "formula": "BeAl2O4",
      "cas": "120041-06-7",
      "casRef": [
        2650,
        "idPubchemRestInorganic"
      ],
      "name": "BeO\u00b7Al2O3",
      "pubchemCid": 13726050,
      "properties": {
        "enthalpyFormation298": [
          {
            "value": -2300800.0,
            "phase": "solid",
            "ref": [
              "NBS1982",
              8848,
              "nbsTables"
            ]
          }
        ],
        "entropy298": [
          {
            "value": 66.27,
            "phase": "solid",
            "ref": [
              "NBS1982",
              8848,
              "nbsTables"
            ]
          }
        ],
        "gibbsEnergy298": [
          {
            "value": -2178500.0,
            "phase": "solid",
            "ref": [
              "NBS1982",
              8848,
              "nbsTables"
            ]
          }
        ],
        "heatCapacity298": [
          {
            "value": 105.39,
            "phase": "solid",
            "ref": [
              "NBS1982",
              8848,
              "nbsTables"
            ]
          }
        ]
      },
      "equations": {
        "heatCapacity": {
          "solid": {
            "def": 0,
            "values": [
              {
                "type": "maierKelley",
                "ref": [
                  "Perry8",
                  7,
                  "perry151"
                ],
                "vars": {
                  "a": 25.4,
                  "b": 0,
                  "d": 0
                },
                "min": 273,
                "max": 373,
                "k": 4.184
              }
            ]
          }
        }
      },
      "nasa7": [
        "BeAL2O4(L)",
        "BeAL2O4(s)"
      ],
      "nasa9": [
        "BeAL2O4(L)",
        "BeAL2O4(s)"
      ]
    }
  }
}

File: shared/processed/compound-data/inorganic/Be/BeAl6O10-beryllium-aluminum-oxide.json
{
  "class": "inorganic",
  "group": "Be",
  "displayFormula": "BeAl6O10",
  "hill": "Al6BeO10",
  "elements": [
    "Al",
    "Be",
    "O"
  ],
  "entries": {
    "noCas": {
      "compoundId": "Beryllium_Aluminum_Oxide",
      "formula": "BeAl6O10",
      "name": "Beryllium Aluminum Oxide",
      "properties": {
        "enthalpyFormation298": [
          {
            "value": -5627100.0,
            "phase": "solid",
            "ref": [
              "NBS1982",
              8849,
              "nbsTables"
            ]
          }
        ],
        "entropy298": [
          {
            "value": 175.7,
            "phase": "solid",
            "ref": [
              "NBS1982",
              8849,
              "nbsTables"
            ]
          }
        ],
        "gibbsEnergy298": [
          {
            "value": -5320200.0,
            "phase": "solid",
            "ref": [
              "NBS1982",
              8849,
              "nbsTables"
            ]
          }
        ],
        "heatCapacity298": [
          {
            "value": 265.18,
            "phase": "solid",
            "ref": [
              "NBS1982",
              8849,
              "nbsTables"
            ]
          }
        ],
        "meltingPoint": [
          {
            "value": 2186.0,
            "ref": [
              "NISTJANAF",
              26,
              "Al-109"
            ]
          },
          {
            "value": 2186.0,
            "ref": [
              "NISTJANAF",
              28,
              "Al-110"
            ]
          },
          {
            "value": 2186.0,
            "ref": [
              "NISTJANAF",
              26,
              "Al-111"
            ]
          }
        ]
      },
      "janaf": [
        "Al-109",
        "Al-110",
        "Al-111"
      ]
    }
  }
}
