Repository: zakhovalkopavel/thermal-software

# Thermal Software v2.0

Enterprise-grade thermal engineering software — NestJS backend, React frontend, Python tools.

---

## 🏗️ Architecture

```
thermal-software/
├── backend/        ← NestJS API  (refractory + thermodynamics modules)
├── frontend/       ← React SPA   (skeleton — in progress)
├── python/         ← Python tools (NASA thermo parser + OCR pipeline)
├── shared/         ← Shared types / constants
├── docs/           ← All documentation
└── legacy/         ← 📦 Archival reference ONLY — NOT a running service
```

## 🚀 Quick Start

### First time

```bash

# 2. Generate secure secrets (JWT + DB password)
make setup-secrets

# 3. Start all 6 services
make up

# 4. Verify
docker compose ps
```

After changing OCR/Modal keys in `.env`, run `make sync-vendor-env`. To pull newer
vendor libs: `make update-submodules`. Full notes: [SETUP.md](SETUP.md),
[docs/SHARED_LIBRARIES_SUBMODULES.md](docs/SHARED_LIBRARIES_SUBMODULES.md).

### Every other time

```bash
make up
```

### Access points

| URL                              | What                          |
|----------------------------------|-------------------------------|
| `http://localhost`               | Frontend ⚠️ skeleton WIP      |
| `http://localhost/api/v1`        | Backend REST API              |
| `http://localhost/api/docs`      | Swagger / OpenAPI UI          |
| `http://localhost/api/v1/health` | Health check                  |

---

## 📊 Current Status — May 2026

| Component                    | Status                  | Detail                                              |
|------------------------------|-------------------------|-----------------------------------------------------|
| **Backend — Refractory**     | 🚧 In Progress          | 10 services scaffolded (blend-optimizer, glass-viscosity, packing, participation, phase-equilibrium, psd-calculator, refractoriness, shrinkage, thermal-performance, water-demand) |
| **Backend — Thermodynamics** | 🚧 In Progress          | 8 services scaffolded (aerodynamics, diffusion, dimensionless-calculation, dimensionless-numbers, fluid-property, gas-properties, radiation, transport) |
| **Frontend**                 | 🚧 Skeleton only        | React 19 + Vite 7 + MUI 7 — no pages yet           |
| **Python tools**             | ✅ Active               | NASA-7/9 coefficient parser + OCR extraction pipeline |
| **Database (postgres/redis)**| ✅ Ready                | Health-checked, persistent volumes                  |
| **Docker / nginx infra**     | ✅ Complete             | Hot reload, volume mounts, reverse proxy            |
| **Legacy system**            | 📦 Archival only        | On disk — no Docker service, not running            |

**→ Full implementation roadmap:** [`docs/migration/ROADMAP.md`](docs/migration/ROADMAP.md)  
**→ Detailed progress:** [`docs/migration/IMPLEMENTATION_STATUS.md`](docs/migration/IMPLEMENTATION_STATUS.md)

---

## 📚 Documentation & Standards

### Code Standards (read before writing any code)
- ⭐ **[docs/NAMING_CONVENTIONS.md](docs/NAMING_CONVENTIONS.md)** — File, class, variable, constant naming
- ⭐ **[docs/CONVENTIONS.md](docs/CONVENTIONS.md)** — Mandatory context linking all standards
- 📐 **[docs/CODE_QUALITY_STANDARDS.md](docs/CODE_QUALITY_STANDARDS.md)** — SRP, DTOs, no hardcoded values
- 🔢 **[docs/NUMERICAL_METHODS_CONVENTION.md](docs/NUMERICAL_METHODS_CONVENTION.md)** — Approved numerical wrappers

### Architecture & Interfaces
- 🏗️ **[docs/INTERFACES_IMPLEMENTATION_INDEX.md](docs/INTERFACES_IMPLEMENTATION_INDEX.md)** — All 97+ TypeScript interfaces
- 🔌 **[backend/src/modules/refractory/interfaces/README.md](backend/src/modules/refractory/interfaces/README.md)** — Refractory interface quick reference

### Algorithms & Calculations
- 📐 **[docs/algorithms/README.md](docs/algorithms/README.md)** — Index of all documented algorithms
  - Refractory: Blend Optimizer, PSD, Packing, Shrinkage, Phase Equilibrium, Refractoriness, Glass Viscosity, Mineral Phase, Component Effects
  - Thermodynamics: NASA-7/9, Sutherland, Eucken, Chapman-Enskog, dimensionless numbers, Nusselt correlations, radiation

#### Numeric Methods (`numeric.controller.ts` → `/api/v1/numeric`)

| Endpoint | Description |
|----------|-------------|
| `POST /numeric/brentq` | Brent root-finding method |
| `POST /numeric/nelder-mead` | Nelder-Mead optimiser (named-variable API) |
| `POST /numeric/regression/linear` | Linear regression |
| `POST /numeric/regression/polynomial` | Polynomial regression (ascending coefficients) |
| `POST /numeric/regression/exponential` | Exponential regression |
| `POST /numeric/regression/power` | Power-law regression |
| `POST /numeric/regression/levenberg-marquardt` | Non-linear least-squares fitting |

All numeric endpoints are stateless pure-math wrappers. Response shapes defined in [`docs/api/THERMODYNAMICS_API_SPEC.md §8`](docs/api/THERMODYNAMICS_API_SPEC.md).

---

# Specific file
docker compose exec backend npm run test -- psd-calculator.service.spec

File: shared/processed/compound-data/inorganic/Ca/Ca(AlO2)2-calcium-bis-oxido-oxo-aluminum.json
{
  "class": "inorganic",
  "group": "Ca",
  "displayFormula": "Ca(AlO2)2",
  "hill": "Al2CaO4",
  "elements": [
    "Al",
    "Ca",
    "O"
  ],
  "entries": {
    "12042-68-1": {
      "compoundId": "calcium_bis[oxido(oxo)aluminum]",
      "formula": "Ca(AlO2)2",
      "name": "calcium bis[oxido(oxo)aluminum]",
      "Mr": 0.15803867700000002,
      "smiles": "[O-][Al]=O.[O-][Al]=O.[Ca+2]",
      "inchikey": "XFWJKVMFIVXPKK-UHFFFAOYSA-N",
      "pubchemCid": 159415,
      "identifierRef": [
        43754,
        "idPubchemLarge"
      ],
      "properties": {
        "density": [
          {
            "value": 2980,
            "ref": [
              "CRC95",
              1353,
              "crcConstants"
            ]
          }
        ],
        "enthalpyFormation298": [
          {
            "value": -2326300.0,
            "phase": "solid",
            "ref": [
              "NBS1982",
              9528,
              "nbsTables"
            ]
          }
        ],
        "entropy298": [
          {
            "value": 114.22,
            "phase": "solid",
            "ref": [
              "NBS1982",
              9528,
              "nbsTables"
            ]
          }
        ],
        "gibbsEnergy298": [
          {
            "value": -2208700.0,
            "phase": "solid",
            "ref": [
              "NBS1982",
              9528,
              "nbsTables"
            ]
          }
        ],
        "heatCapacity298": [
          {
            "value": 120.79,
            "phase": "solid",
            "ref": [
              "NBS1982",
              9528,
              "nbsTables"
            ]
          }
        ],
        "meltingPoint": [
          {
            "value": 1878.15,
            "ref": [
              "CRC95",
              1353,
              "crcConstants"
            ]
          }
        ],
        "molarVolume": [
          {
            "value": 5.30332214765101e-05,
            "phase": "solid",
            "ref": [
              "CRC95",
              1104,
              "crcSolidDensity"
            ]
          }
        ]
      }
    },
    "12042-78-3": {
      "compoundId": "Calcium_aluminate_(β_form)",
      "formula": "Ca(AlO2)2",
      "name": "Calcium aluminate (β form)",
      "properties": {
        "density": [
          {
            "value": 3040,
            "variant": "β form",
            "ref": [
              "CRC95",
              1354,
              "crcConstants"
            ]
          }
        ],
        "enthalpyFormation298": [
          {
            "value": -2326300.0,
            "phase": "solid",
            "ref": [
              "NBS1982",
              9528,
              "nbsTables"
            ]
          }
        ],
        "entropy298": [
          {
            "value": 114.22,
            "phase": "solid",
            "ref": [
              "NBS1982",
              9528,
              "nbsTables"
            ]
          }
        ],
        "gibbsEnergy298": [
          {
            "value": -2208700.0,
            "phase": "solid",
            "ref": [
              "NBS1982",
              9528,
              "nbsTables"
            ]
          }
        ],
        "heatCapacity298": [
          {
            "value": 120.79,
            "phase": "solid",
            "ref": [
              "NBS1982",
              9528,
              "nbsTables"
            ]
          }
        ],
        "meltingPoint": [
          {
            "value": 1808.15,
            "variant": "β form",
            "ref": [
              "CRC95",
              1354,
              "crcConstants"
            ]
          }
        ],
        "molarVolume": [
          {
            "value": 8.88792763157895e-05,
            "phase": "solid",
            "variant": "β form",
            "ref": [
              "CRC95",
              1105,
              "crcSolidDensity"
            ]
          }
        ]
      }
    }
  }
}

File: shared/processed/compound-data/inorganic/Ca/Ca2Fe2O5-dicalcium-ferrite.json
{
  "class": "inorganic",
  "group": "Ca",
  "displayFormula": "Ca2Fe2O5",
  "hill": "Ca2Fe2O5",
  "elements": [
    "Ca",
    "Fe",
    "O"
  ],
  "entries": {
    "robie-dicalcium-ferrite": {
      "compoundId": "dicalcium-ferrite",
      "name": "Dicalcium Ferrite",
      "Mr": 271.847,
      "properties": {
        "enthalpyFormation298": [
          {
            "value": -2138300.0,
            "phase": "solid",
            "ref": [
              "RobieHemingway1995",
              27,
              "usgsBulletin2131"
            ]
          }
        ],
        "entropy298": [
          {
            "value": 188.8,
            "phase": "solid",
            "ref": [
              "RobieHemingway1995",
              27,
              "usgsBulletin2131"
            ]
          }
        ],
        "gibbsEnergy298": [
          {
            "value": -1999900.0,
            "phase": "solid",
            "ref": [
              "RobieHemingway1995",
              27,
              "usgsBulletin2131"
            ]
          }
        ]
      },
      "equations": {
        "heatCapacity": {
          "solid": {
            "def": 0,
            "values": [
              {
                "type": "robieHemingway",
                "ref": [
                  "RobieHemingway1995",
                  57,
                  "usgsBulletin2131"
                ],
                "vars": {
                  "ranges": [
                    {
                      "Tmin": 298.0,
                      "Tmax": 1750.0,
                      "A1": 222.3,
                      "A2": 0.009728,
                      "A3": -5661000.0,
                      "A4": 542.0,
                      "A5": 0.0
                    }
                  ]
                },
                "min": 298.0,
                "max": 1750.0
              }
            ]
          }
        }
      }
    }
  }
}

File: shared/processed/compound-data/inorganic/Ca/CaFe2O4-calcium-ferrite.json
{
  "class": "inorganic",
  "group": "Ca",
  "displayFormula": "CaFe2O4",
  "hill": "CaFe2O4",
  "elements": [
    "Ca",
    "Fe",
    "O"
  ],
  "entries": {
    "robie-calcium-ferrite": {
      "compoundId": "calcium-ferrite",
      "name": "Calcium Ferrite",
      "Mr": 215.77,
      "properties": {
        "enthalpyFormation298": [
          {
            "value": -1520300.0,
            "phase": "solid",
            "ref": [
              "RobieHemingway1995",
              27,
              "usgsBulletin2131"
            ]
          }
        ],
        "entropy298": [
          {
            "value": 145.4,
            "phase": "solid",
            "ref": [
              "RobieHemingway1995",
              27,
              "usgsBulletin2131"
            ]
          }
        ],
        "gibbsEnergy298": [
          {
            "value": -1412400.0,
            "phase": "solid",
            "ref": [
              "RobieHemingway1995",
              27,
              "usgsBulletin2131"
            ]
          }
        ]
      },
      "equations": {
        "heatCapacity": {
          "solid": {
            "def": 0,
            "values": [
              {
                "type": "robieHemingway",
                "ref": [
                  "RobieHemingway1995",
                  57,
                  "usgsBulletin2131"
                ],
                "vars": {
                  "ranges": [
                    {
                      "Tmin": 298.0,
                      "Tmax": 1510.0,
                      "A1": 95.88,
                      "A2": 0.04666,
                      "A3": -3360000.0,
                      "A4": 1410.0,
                      "A5": 0.0
                    }
                  ]
                },
                "min": 298.0,
                "max": 1510.0
              }
            ]
          }
        }
      }
    }
  }
}
