Repository: zakhovalkopavel/thermal-software

# Thermal Software v2.0

Enterprise-grade thermal engineering software — NestJS backend, React frontend, Python tools.

---

## 🏗️ Architecture

```
thermal-software/
├── backend/        ← NestJS API  (refractory + thermodynamics modules)
├── frontend/       ← React SPA   (skeleton — in progress)
├── python/         ← Python tools (NASA thermo parser + OCR pipeline)
├── shared/         ← Shared types / constants
├── docs/           ← All documentation
└── legacy/         ← 📦 Archival reference ONLY — NOT a running service
```

## 🚀 Quick Start

### First time

```bash

# 2. Generate secure secrets (JWT + DB password)
make setup-secrets

# 3. Start all 6 services
make up

# 4. Verify
docker compose ps
```

After changing OCR/Modal keys in `.env`, run `make sync-vendor-env`. To pull newer
vendor libs: `make update-submodules`. Full notes: [SETUP.md](SETUP.md),
[docs/SHARED_LIBRARIES_SUBMODULES.md](docs/SHARED_LIBRARIES_SUBMODULES.md).

### Every other time

```bash
make up
```

### Access points

| URL                              | What                          |
|----------------------------------|-------------------------------|
| `http://localhost`               | Frontend ⚠️ skeleton WIP      |
| `http://localhost/api/v1`        | Backend REST API              |
| `http://localhost/api/docs`      | Swagger / OpenAPI UI          |
| `http://localhost/api/v1/health` | Health check                  |

---

## 📊 Current Status — May 2026

| Component                    | Status                  | Detail                                              |
|------------------------------|-------------------------|-----------------------------------------------------|
| **Backend — Refractory**     | 🚧 In Progress          | 10 services scaffolded (blend-optimizer, glass-viscosity, packing, participation, phase-equilibrium, psd-calculator, refractoriness, shrinkage, thermal-performance, water-demand) |
| **Backend — Thermodynamics** | 🚧 In Progress          | 8 services scaffolded (aerodynamics, diffusion, dimensionless-calculation, dimensionless-numbers, fluid-property, gas-properties, radiation, transport) |
| **Frontend**                 | 🚧 Skeleton only        | React 19 + Vite 7 + MUI 7 — no pages yet           |
| **Python tools**             | ✅ Active               | NASA-7/9 coefficient parser + OCR extraction pipeline |
| **Database (postgres/redis)**| ✅ Ready                | Health-checked, persistent volumes                  |
| **Docker / nginx infra**     | ✅ Complete             | Hot reload, volume mounts, reverse proxy            |
| **Legacy system**            | 📦 Archival only        | On disk — no Docker service, not running            |

**→ Full implementation roadmap:** [`docs/migration/ROADMAP.md`](docs/migration/ROADMAP.md)  
**→ Detailed progress:** [`docs/migration/IMPLEMENTATION_STATUS.md`](docs/migration/IMPLEMENTATION_STATUS.md)

---

## 📚 Documentation & Standards

### Code Standards (read before writing any code)
- ⭐ **[docs/NAMING_CONVENTIONS.md](docs/NAMING_CONVENTIONS.md)** — File, class, variable, constant naming
- ⭐ **[docs/CONVENTIONS.md](docs/CONVENTIONS.md)** — Mandatory context linking all standards
- 📐 **[docs/CODE_QUALITY_STANDARDS.md](docs/CODE_QUALITY_STANDARDS.md)** — SRP, DTOs, no hardcoded values
- 🔢 **[docs/NUMERICAL_METHODS_CONVENTION.md](docs/NUMERICAL_METHODS_CONVENTION.md)** — Approved numerical wrappers

### Architecture & Interfaces
- 🏗️ **[docs/INTERFACES_IMPLEMENTATION_INDEX.md](docs/INTERFACES_IMPLEMENTATION_INDEX.md)** — All 97+ TypeScript interfaces
- 🔌 **[backend/src/modules/refractory/interfaces/README.md](backend/src/modules/refractory/interfaces/README.md)** — Refractory interface quick reference

### Algorithms & Calculations
- 📐 **[docs/algorithms/README.md](docs/algorithms/README.md)** — Index of all documented algorithms
  - Refractory: Blend Optimizer, PSD, Packing, Shrinkage, Phase Equilibrium, Refractoriness, Glass Viscosity, Mineral Phase, Component Effects
  - Thermodynamics: NASA-7/9, Sutherland, Eucken, Chapman-Enskog, dimensionless numbers, Nusselt correlations, radiation

#### Numeric Methods (`numeric.controller.ts` → `/api/v1/numeric`)

| Endpoint | Description |
|----------|-------------|
| `POST /numeric/brentq` | Brent root-finding method |
| `POST /numeric/nelder-mead` | Nelder-Mead optimiser (named-variable API) |
| `POST /numeric/regression/linear` | Linear regression |
| `POST /numeric/regression/polynomial` | Polynomial regression (ascending coefficients) |
| `POST /numeric/regression/exponential` | Exponential regression |
| `POST /numeric/regression/power` | Power-law regression |
| `POST /numeric/regression/levenberg-marquardt` | Non-linear least-squares fitting |

All numeric endpoints are stateless pure-math wrappers. Response shapes defined in [`docs/api/THERMODYNAMICS_API_SPEC.md §8`](docs/api/THERMODYNAMICS_API_SPEC.md).

---

# Specific file
docker compose exec backend npm run test -- psd-calculator.service.spec

File: shared/processed/compound-data/inorganic/Zr/ZrO2-zirconia.json
{
  "class": "inorganic",
  "group": "Zr",
  "displayFormula": "ZrO2",
  "hill": "O2Zr",
  "elements": [
    "O",
    "Zr"
  ],
  "entries": {
    "1314-23-4": {
      "compoundId": "zirconia",
      "formula": "ZrO2",
      "name": "zirconia",
      "Mr": 0.12322280000000001,
      "smiles": "O=[Zr]=O",
      "inchikey": "MCMNRKCIXSYSNV-UHFFFAOYSA-N",
      "pubchemCid": 62395,
      "identifierRef": [
        14824,
        "idPubchemLarge"
      ],
      "properties": {
        "boilingPoint": [
          {
            "value": 4573.15,
            "ref": [
              "CRC95",
              236,
              "crcConstants"
            ]
          }
        ],
        "density": [
          {
            "value": 5680,
            "ref": [
              "CRC95",
              236,
              "crcConstants"
            ]
          }
        ],
        "enthalpyFormation298": [
          {
            "value": -1100600,
            "phase": "solid",
            "ref": [
              "CRC95",
              1337,
              "crcStdThermo"
            ]
          },
          {
            "value": -286190,
            "phase": "gas",
            "ref": [
              "Yaws2014",
              1635,
              "yawsHfS0g"
            ]
          },
          {
            "value": -1100320.0,
            "phase": "solid",
            "ref": [
              "HollandPowell2011",
              "HSC"
            ]
          }
        ],
        "entropy298": [
          {
            "value": 50.4,
            "phase": "solid",
            "ref": [
              "CRC95",
              1337,
              "crcStdThermo"
            ]
          },
          {
            "value": 273.88,
            "phase": "gas",
            "ref": [
              "Yaws2014",
              1635,
              "yawsHfS0g"
            ]
          },
          {
            "value": 50.4,
            "phase": "solid",
            "ref": [
              "HollandPowell2011",
              "HSC"
            ]
          }
        ],
        "gibbsEnergy298": [
          {
            "value": -1042800,
            "phase": "solid",
            "ref": [
              "CRC95",
              1337,
              "crcStdThermo"
            ]
          }
        ],
        "heatCapacity298": [
          {
            "value": 56.2,
            "phase": "solid",
            "ref": [
              "CRC95",
              1337,
              "crcStdThermo"
            ]
          }
        ],
        "heatOfFusion": [
          {
            "value": 90000,
            "ref": [
              "CRC95",
              544,
              "crcHfus"
            ]
          }
        ],
        "meltingPoint": [
          {
            "value": 2983.15,
            "ref": [
              "CRC95",
              236,
              "crcConstants"
            ]
          }
        ],
        "molarVolume": [
          {
            "value": 2.16941901408451e-05,
            "phase": "solid",
            "ref": [
              "CRC95",
              184,
              "crcSolidDensity"
            ]
          }
        ]
      },
      "equations": {
        "heatCapacity": {
          "gas": {
            "def": 0,
            "values": [
              {
                "type": "shomate",
                "ref": [
                  "NISTWebBook",
                  5508,
                  "shomate"
                ],
                "vars": {
                  "ranges": [
                    {
                      "Tmin": 5000.0,
                      "Tmax": 6000.0,
                      "a": 57.96639,
                      "b": 0.000136432,
                      "c": -2.8427999999999998e-08,
                      "d": 2.01e-12,
                      "e": -1840839.0
                    }
                  ]
                },
                "min": 5000.0,
                "max": 6000.0
              }
            ]
          },
          "liquid": {
            "def": 0,
            "values": [
              {
                "type": "shomate",
                "ref": [
                  "NISTWebBook",
                  5508,
                  "shomate"
                ],
                "vars": {
                  "ranges": [
                    {
                      "Tmin": 2950.0,
                      "Tmax": 5000.0,
                      "a": 87.8637,
                      "b": 1.41e-07,
                      "c": -2.7e-11,
                      "d": 1.9999999999999998e-15,
                      "e": 393.0
                    }
                  ]
                },
                "min": 2950.0,
                "max": 5000.0
              }
            ]
          },
          "solid": {
            "def": 0,
            "values": [
              {
                "type": "maierKelley",
                "ref": [
                  "Perry8",
                  132,
                  "perry151"
                ],
                "vars": {
                  "a": 11.62,
                  "b": 0.01046,
                  "d": -177700
                },
                "min": 273,
                "max": 1673,
                "k": 4.184,
                "error": 5
              },
              {
                "type": "shomate",
                "ref": [
                  "NISTWebBook",
                  5508,
                  "shomate"
                ],
                "vars": {
                  "ranges": [
                    {
                      "Tmin": 298.0,
                      "Tmax": 1478.0,
                      "a": 69.20001,
                      "b": 0.00854829,
                      "c": -8.629210000000001e-07,
                      "d": 2.4637400000000003e-10,
                      "e": -1382767.0
                    },
                    {
                      "Tmin": 1478.0,
                      "Tmax": 2950.0,
                      "a": 74.4752,
                      "b": 0.0,
                      "c": 0.0,
                      "d": 0.0,
                      "e": 0.0
                    }
                  ]
                },
                "min": 298.0,
                "max": 2950.0
              }
            ]
          }
        }
      },
      "janaf": [
        "O-052",
        "O-053",
        "O-054",
        "O-055"
      ],
      "nasa7": [
        "ZrO2",
        "ZrO2(L)",
        "ZrO2(a)",
        "ZrO2(b)"
      ],
      "nasa9": [
        "ZrO2",
        "ZrO2(L)",
        "ZrO2(a)",
        "ZrO2(b)"
      ],
      "raw": [
        {
          "property": "hollandPowellV0",
          "phase": "solid",
          "values": {
            "V0_Jbar": 2.115,
            "GH_Jmol": -1115347.0,
            "eos": 8
          },
          "ref": [
            "HollandPowell2011",
            "HSC"
          ]
        },
        {
          "property": "heatCapacity",
          "phase": "solid",
          "values": {
            "form": "c1 + c2*T + c3/T^2 + c4*T^2 + c5/T^0.5",
            "c1": 89.6,
            "c2": 0.000354,
            "c3": -853100.0,
            "c4": null,
            "c5": -413.7,
            "units": "J/(mol\u00b7K); T in K"
          },
          "ref": [
            "HollandPowell2011",
            "HSC"
          ]
        }
      ]
    }
  }
}
