Repository: zakhovalkopavel/thermal-software

# Thermal Software v2.0

Enterprise-grade thermal engineering software — NestJS backend, React frontend, Python tools.

---

## 🏗️ Architecture

```
thermal-software/
├── backend/        ← NestJS API  (refractory + thermodynamics modules)
├── frontend/       ← React SPA   (skeleton — in progress)
├── python/         ← Python tools (NASA thermo parser + OCR pipeline)
├── shared/         ← Shared types / constants
├── docs/           ← All documentation
└── legacy/         ← 📦 Archival reference ONLY — NOT a running service
```

## 🚀 Quick Start

### First time

```bash

# 2. Generate secure secrets (JWT + DB password)
make setup-secrets

# 3. Start all 6 services
make up

# 4. Verify
docker compose ps
```

After changing OCR/Modal keys in `.env`, run `make sync-vendor-env`. To pull newer
vendor libs: `make update-submodules`. Full notes: [SETUP.md](SETUP.md),
[docs/SHARED_LIBRARIES_SUBMODULES.md](docs/SHARED_LIBRARIES_SUBMODULES.md).

### Every other time

```bash
make up
```

### Access points

| URL                              | What                          |
|----------------------------------|-------------------------------|
| `http://localhost`               | Frontend ⚠️ skeleton WIP      |
| `http://localhost/api/v1`        | Backend REST API              |
| `http://localhost/api/docs`      | Swagger / OpenAPI UI          |
| `http://localhost/api/v1/health` | Health check                  |

---

## 📊 Current Status — May 2026

| Component                    | Status                  | Detail                                              |
|------------------------------|-------------------------|-----------------------------------------------------|
| **Backend — Refractory**     | 🚧 In Progress          | 10 services scaffolded (blend-optimizer, glass-viscosity, packing, participation, phase-equilibrium, psd-calculator, refractoriness, shrinkage, thermal-performance, water-demand) |
| **Backend — Thermodynamics** | 🚧 In Progress          | 8 services scaffolded (aerodynamics, diffusion, dimensionless-calculation, dimensionless-numbers, fluid-property, gas-properties, radiation, transport) |
| **Frontend**                 | 🚧 Skeleton only        | React 19 + Vite 7 + MUI 7 — no pages yet           |
| **Python tools**             | ✅ Active               | NASA-7/9 coefficient parser + OCR extraction pipeline |
| **Database (postgres/redis)**| ✅ Ready                | Health-checked, persistent volumes                  |
| **Docker / nginx infra**     | ✅ Complete             | Hot reload, volume mounts, reverse proxy            |
| **Legacy system**            | 📦 Archival only        | On disk — no Docker service, not running            |

**→ Full implementation roadmap:** [`docs/migration/ROADMAP.md`](docs/migration/ROADMAP.md)  
**→ Detailed progress:** [`docs/migration/IMPLEMENTATION_STATUS.md`](docs/migration/IMPLEMENTATION_STATUS.md)

---

## 📚 Documentation & Standards

### Code Standards (read before writing any code)
- ⭐ **[docs/NAMING_CONVENTIONS.md](docs/NAMING_CONVENTIONS.md)** — File, class, variable, constant naming
- ⭐ **[docs/CONVENTIONS.md](docs/CONVENTIONS.md)** — Mandatory context linking all standards
- 📐 **[docs/CODE_QUALITY_STANDARDS.md](docs/CODE_QUALITY_STANDARDS.md)** — SRP, DTOs, no hardcoded values
- 🔢 **[docs/NUMERICAL_METHODS_CONVENTION.md](docs/NUMERICAL_METHODS_CONVENTION.md)** — Approved numerical wrappers

### Architecture & Interfaces
- 🏗️ **[docs/INTERFACES_IMPLEMENTATION_INDEX.md](docs/INTERFACES_IMPLEMENTATION_INDEX.md)** — All 97+ TypeScript interfaces
- 🔌 **[backend/src/modules/refractory/interfaces/README.md](backend/src/modules/refractory/interfaces/README.md)** — Refractory interface quick reference

### Algorithms & Calculations
- 📐 **[docs/algorithms/README.md](docs/algorithms/README.md)** — Index of all documented algorithms
  - Refractory: Blend Optimizer, PSD, Packing, Shrinkage, Phase Equilibrium, Refractoriness, Glass Viscosity, Mineral Phase, Component Effects
  - Thermodynamics: NASA-7/9, Sutherland, Eucken, Chapman-Enskog, dimensionless numbers, Nusselt correlations, radiation

#### Numeric Methods (`numeric.controller.ts` → `/api/v1/numeric`)

| Endpoint | Description |
|----------|-------------|
| `POST /numeric/brentq` | Brent root-finding method |
| `POST /numeric/nelder-mead` | Nelder-Mead optimiser (named-variable API) |
| `POST /numeric/regression/linear` | Linear regression |
| `POST /numeric/regression/polynomial` | Polynomial regression (ascending coefficients) |
| `POST /numeric/regression/exponential` | Exponential regression |
| `POST /numeric/regression/power` | Power-law regression |
| `POST /numeric/regression/levenberg-marquardt` | Non-linear least-squares fitting |

All numeric endpoints are stateless pure-math wrappers. Response shapes defined in [`docs/api/THERMODYNAMICS_API_SPEC.md §8`](docs/api/THERMODYNAMICS_API_SPEC.md).

---

# Specific file
docker compose exec backend npm run test -- psd-calculator.service.spec

File: shared/processed/metal-data/alloys/steel/carbon/aisi-81b45.json
{
  "materialId": "aisi-81b45",
  "name": "81B45",
  "group": "steel",
  "family": "carbon",
  "aliases": {
    "sae": "81B45"
  },
  "composition": {},
  "condition": "Unknown",
  "properties": {
    "electricalResistivity": {
      "unit": "Ω·m",
      "sources": [],
      "points": []
    },
    "specificHeat": {
      "unit": "J/(kg·K)",
      "sources": [],
      "points": []
    },
    "thermalConductivity": {
      "unit": "W/(m·K)",
      "sources": [],
      "points": []
    },
    "thermalExpansion": {
      "unit": "1e-6/K",
      "sources": [
        "steel_thermal_expansion.json"
      ],
      "points": [
        {
          "T_K": 373.15,
          "value": 11.9
        },
        {
          "T_K": 473.15,
          "value": 12.6
        },
        {
          "T_K": 573.15,
          "value": 13.3
        }
      ]
    }
  },
  "sourceFiles": [
    "steel_thermal_expansion.json"
  ],
  "provenance": {
    "donors": {
      "electricalResistivity": {
        "materialId": "sae-1025",
        "mode": "full-series",
        "why": "aisi-81b45 doesn't have electricalResistivity points; link sae-1025 series (same family carbon; ElMD=0.205966, L1=0.745 wt% [ΔMn=0.45%; ΔC=0.25%; ΔS=0.025%; ΔP=0.02%])",
        "compositionDistance": 0.205966,
        "distanceMetric": "ElMD-mod_petti"
      },
      "specificHeat": {
        "materialId": "sae-1010",
        "mode": "full-series",
        "why": "aisi-81b45 doesn't have specificHeat points; link sae-1010 series (same family carbon; ElMD=0.099639, L1=0.6 wt% [ΔMn=0.45%; ΔC=0.105%; ΔS=0.025%; ΔP=0.02%])",
        "compositionDistance": 0.099639,
        "distanceMetric": "ElMD-mod_petti"
      },
      "thermalConductivity": {
        "materialId": "sae-1008",
        "mode": "full-series",
        "why": "aisi-81b45 doesn't have thermalConductivity points; link sae-1008 series (same family carbon; ElMD=0.058509, L1=0.495 wt% [ΔMn=0.4%; ΔC=0.05%; ΔS=0.025%; ΔP=0.02%])",
        "compositionDistance": 0.058509,
        "distanceMetric": "ElMD-mod_petti"
      },
      "thermalExpansion": {
        "materialId": "sae-1010",
        "mode": "scaled-series",
        "why": "only 3 own points; link scaled sae-1010 curve (same family carbon; ElMD=0.099639, L1=0.6 wt% [ΔMn=0.45%; ΔC=0.105%; ΔS=0.025%; ΔP=0.02%])",
        "compositionDistance": 0.099639,
        "distanceMetric": "ElMD-mod_petti",
        "scale": 0.97688416,
        "scaleQuality": "wide-range",
        "error": {
          "rmse": 0.08714145,
          "maxRelPct": 0.842585
        }
      }
    }
  }
}

File: shared/processed/metal-data/alloys/steel/carbon/sae-1005.json
{
  "materialId": "sae-1005",
  "name": "1005",
  "group": "steel",
  "family": "carbon",
  "aliases": {
    "uns": "G10050",
    "sae": "1005"
  },
  "composition": {
    "C": 0.03,
    "Mn": 0.175,
    "P": 0.02,
    "S": 0.025
  },
  "condition": null,
  "properties": {
    "electricalResistivity": {
      "unit": "Ω·m",
      "sources": [],
      "points": []
    },
    "specificHeat": {
      "unit": "J/(kg·K)",
      "sources": [],
      "points": []
    },
    "thermalConductivity": {
      "unit": "W/(m·K)",
      "sources": [],
      "points": []
    },
    "thermalExpansion": {
      "unit": "1e-6/K",
      "sources": [],
      "points": []
    }
  },
  "sourceFiles": [
    "carbon_steel.json"
  ],
  "criticalTemperatures": {
    "Ac1_K": 994,
    "Ac3_K": 1148,
    "Ac1_C": 721,
    "Ac3_C": 875,
    "method": "Andrews1965",
    "ref": "Andrews1965"
  },
  "provenance": {
    "donors": {
      "electricalResistivity": {
        "materialId": "sae-1008",
        "mode": "full-series",
        "why": "sae-1005 doesn't have electricalResistivity points; link sae-1008 series (same family carbon; ElMD=0.017103, L1=0.245 wt% [ΔMn=0.225%; ΔC=0.02%])",
        "compositionDistance": 0.017103,
        "distanceMetric": "ElMD-mod_petti"
      },
      "specificHeat": {
        "materialId": "sae-1008",
        "mode": "full-series",
        "why": "sae-1005 doesn't have specificHeat points; link sae-1008 series (same family carbon; ElMD=0.017103, L1=0.245 wt% [ΔMn=0.225%; ΔC=0.02%])",
        "compositionDistance": 0.017103,
        "distanceMetric": "ElMD-mod_petti"
      },
      "thermalConductivity": {
        "materialId": "sae-1008",
        "mode": "full-series",
        "why": "sae-1005 doesn't have thermalConductivity points; link sae-1008 series (same family carbon; ElMD=0.017103, L1=0.245 wt% [ΔMn=0.225%; ΔC=0.02%])",
        "compositionDistance": 0.017103,
        "distanceMetric": "ElMD-mod_petti"
      },
      "thermalExpansion": {
        "materialId": "sae-1008",
        "mode": "full-series",
        "why": "sae-1005 doesn't have thermalExpansion points; link sae-1008 series (same family carbon; ElMD=0.017103, L1=0.245 wt% [ΔMn=0.225%; ΔC=0.02%])",
        "compositionDistance": 0.017103,
        "distanceMetric": "ElMD-mod_petti"
      }
    }
  }
}

File: shared/processed/metal-data/alloys/steel/carbon/sae-1006.json
{
  "materialId": "sae-1006",
  "name": "1006",
  "group": "steel",
  "family": "carbon",
  "aliases": {
    "uns": "G10060",
    "sae": "1006"
  },
  "composition": {
    "C": 0.04,
    "Mn": 0.325,
    "P": 0.02,
    "S": 0.25
  },
  "condition": null,
  "properties": {
    "electricalResistivity": {
      "unit": "Ω·m",
      "sources": [],
      "points": []
    },
    "specificHeat": {
      "unit": "J/(kg·K)",
      "sources": [],
      "points": []
    },
    "thermalConductivity": {
      "unit": "W/(m·K)",
      "sources": [],
      "points": []
    },
    "thermalExpansion": {
      "unit": "1e-6/K",
      "sources": [],
      "points": []
    }
  },
  "sourceFiles": [
    "carbon_steel.json",
    "carbon_steel2.json"
  ],
  "criticalTemperatures": {
    "Ac1_K": 993,
    "Ac3_K": 1143,
    "Ac1_C": 720,
    "Ac3_C": 869,
    "method": "Andrews1965",
    "ref": "Andrews1965"
  },
  "provenance": {
    "donors": {
      "electricalResistivity": {
        "materialId": "sae-1008",
        "mode": "full-series",
        "why": "sae-1006 doesn't have electricalResistivity points; link sae-1008 series (same family carbon; ElMD=0.089389, L1=0.31 wt% [ΔS=0.225%; ΔMn=0.075%; ΔC=0.01%])",
        "compositionDistance": 0.089389,
        "distanceMetric": "ElMD-mod_petti"
      },
      "specificHeat": {
        "materialId": "sae-1010",
        "mode": "full-series",
        "why": "sae-1006 doesn't have specificHeat points; link sae-1010 series (same family carbon; ElMD=0.048988, L1=0.415 wt% [ΔS=0.225%; ΔMn=0.125%; ΔC=0.065%])",
        "compositionDistance": 0.048988,
        "distanceMetric": "ElMD-mod_petti"
      },
      "thermalConductivity": {
        "materialId": "sae-1008",
        "mode": "full-series",
        "why": "sae-1006 doesn't have thermalConductivity points; link sae-1008 series (same family carbon; ElMD=0.089389, L1=0.31 wt% [ΔS=0.225%; ΔMn=0.075%; ΔC=0.01%])",
        "compositionDistance": 0.089389,
        "distanceMetric": "ElMD-mod_petti"
      },
      "thermalExpansion": {
        "materialId": "sae-1010",
        "mode": "full-series",
        "why": "sae-1006 doesn't have thermalExpansion points; link sae-1010 series (same family carbon; ElMD=0.048988, L1=0.415 wt% [ΔS=0.225%; ΔMn=0.125%; ΔC=0.065%])",
        "compositionDistance": 0.048988,
        "distanceMetric": "ElMD-mod_petti"
      }
    }
  }
}

File: shared/processed/metal-data/alloys/steel/carbon/sae-1008.json
{
  "materialId": "sae-1008",
  "name": "1008",
  "group": "steel",
  "family": "carbon",
  "aliases": {
    "uns": "G10080",
    "sae": "1008"
  },
  "composition": {
    "C": 0.05,
    "Mn": 0.4,
    "P": 0.02,
    "S": 0.025
  },
  "condition": "Annealed",
  "properties": {
    "electricalResistivity": {
      "unit": "Ω·m",
      "sources": [
        "electrical_resistivity.json"
      ],
      "points": [
        {
          "T_K": 293.15,
          "value": 1.4199999999999997e-07
        },
        {
          "T_K": 373.15,
          "value": 1.8999999999999998e-07
        },
        {
          "T_K": 473.15,
          "value": 2.63e-07
        },
        {
          "T_K": 673.15,
          "value": 4.58e-07
        },
        {
          "T_K": 873.15,
          "value": 7.34e-07
        },
        {
          "T_K": 973.15,
          "value": 9.05e-07
        },
        {
          "T_K": 1073.15,
          "value": 1.081e-06
        },
        {
          "T_K": 1173.15,
          "value": 1.1299999999999998e-06
        },
        {
          "T_K": 1273.15,
          "value": 1.165e-06
        },
        {
          "T_K": 1373.15,
          "value": 1.193e-06
        },
        {
          "T_K": 1473.15,
          "value": 1.2159999999999999e-06
        },
        {
          "T_K": 1573.15,
          "value": 1.2439999999999999e-06
        }
      ],
      "approximation": {
        "Tswitch": 1073,
        "low": {
          "type": "quadratic",
          "vars": {
            "a": 9.57928895000003e-08,
            "b": -1.164e-10,
            "c": 9.745e-13
          },
          "min": 293.15,
          "max": 1073.0
        },
        "meanRelPct": 0.77,
        "maxRelPct": 2.41,
        "joinContinuous": true,
        "high": {
          "type": "linear",
          "vars": {
            "a": 7.553e-07,
            "b": 3.146e-10
          },
          "min": 1073.0,
          "max": 1573.15
        },
        "switchMovedFromAc3_K": 1138
      }
    },
    "specificHeat": {
      "unit": "J/(kg·K)",
      "sources": [
        "specific_heat.json"
      ],
      "points": [
        {
          "T_K": 348.15,
          "value": 481.0
        },
        {
          "T_K": 448.15,
          "value": 519.0
        },
        {
          "T_K": 498.15,
          "value": 536.0
        },
        {
          "T_K": 548.15,
          "value": 553.0
        },
        {
          "T_K": 598.15,
          "value": 574.0
        },
        {
          "T_K": 648.15,
          "value": 595.0
        },
        {
          "T_K": 748.15,
          "value": 662.0
        },
        {
          "T_K": 848.15,
          "value": 754.0
        },
        {
          "T_K": 948.15,
          "value": 867.0
        },
        {
          "T_K": 998.15,
          "value": 1105.0
        },
        {
          "T_K": 1048.15,
          "value": 875.0
        },
        {
          "T_K": 1148.15,
          "value": 846.0
        }
      ],
      "approximation": {
        "Tswitch": 1003,
        "low": {
          "type": "indenCp",
          "vars": {
            "a": 431.1,
            "b": 0.06456,
            "c": 0.0001955,
            "Al": 83.77,
            "Ah": 73.2,
            "Tc": 1003
          },
          "min": 348.15,
          "max": 1148.15
        },
        "meanRelPct": 0.54,
        "maxRelPct": 1.34
      }
    },
    "thermalConductivity": {
      "unit": "W/(m·K)",
      "sources": [
        "thermal_conductivity.json"
      ],
      "points": [
        {
          "T_K": 273.15,
          "value": 59.5
        },
        {
          "T_K": 293.15,
          "value": 65.3
        },
        {
          "T_K": 373.15,
          "value": 57.8
        },
        {
          "T_K": 473.15,
          "value": 53.2
        },
        {
          "T_K": 573.15,
          "value": 49.4
        },
        {
          "T_K": 673.15,
          "value": 45.6
        },
        {
          "T_K": 773.15,
          "value": 41.0
        },
        {
          "T_K": 873.15,
          "value": 36.8
        },
        {
          "T_K": 973.15,
          "value": 33.1
        },
        {
          "T_K": 1073.15,
          "value": 28.5
        },
        {
          "T_K": 1273.15,
          "value": 27.6
        },
        {
          "T_K": 1473.15,
          "value": 29.7
        }
      ],
      "approximation": {
        "Tswitch": 1138,
        "low": {
          "type": "quadratic",
          "vars": {
            "a": 74.70713457599999,
            "b": -0.04537,
            "c": 2.396e-06
          },
          "min": 273.15,
          "max": 1138.0
        },
        "meanRelPct": 1.29,
        "maxRelPct": 5.65,
        "joinContinuous": true,
        "high": {
          "type": "linear",
          "vars": {
            "a": 14.23,
            "b": 0.0105
          },
          "min": 1138.0,
          "max": 1473.15
        }
      }
    },
    "thermalExpansion": {
      "unit": "1e-6/K",
      "sources": [
        "steel_thermal_expansion.json"
      ],
      "points": [
        {
          "T_K": 373.15,
          "value": 12.6
        },
        {
          "T_K": 473.15,
          "value": 13.1
        },
        {
          "T_K": 573.15,
          "value": 13.5
        },
        {
          "T_K": 673.15,
          "value": 13.8
        },
        {
          "T_K": 773.15,
          "value": 14.2
        },
        {
          "T_K": 873.15,
          "value": 14.6
        },
        {
          "T_K": 973.15,
          "value": 15.0
        }
      ],
      "approximation": {
        "low": {
          "type": "quadratic",
          "vars": {
            "a": 11.06,
            "b": 0.004374,
            "c": -3.571e-07
          },
          "min": 373.15,
          "max": 973.15
        },
        "meanRelPct": 0.26,
        "maxRelPct": 0.38
      }
    }
  },
  "sourceFiles": [
    "carbon_steel.json",
    "carbon_steel2.json",
    "electrical_resistivity.json",
    "specific_heat.json",
    "steel_thermal_expansion.json",
    "thermal_conductivity.json"
  ],
  "criticalTemperatures": {
    "Ac1_K": 992,
    "Ac3_K": 1138,
    "Ac1_C": 719,
    "Ac3_C": 865,
    "method": "Andrews1965",
    "ref": "Andrews1965"
  },
  "provenance": {
    "donors": {
      "electricalResistivity": {
        "materialId": "sae-1025",
        "mode": "extend-outside-range",
        "why": "own approx covers 293–1573 K; link scaled sae-1025 outside (same family carbon; ElMD=0.147524, L1=0.25 wt% [ΔC=0.2%; ΔMn=0.05%])",
        "compositionDistance": 0.147524,
        "distanceMetric": "ElMD-mod_petti",
        "scale": 0.99085294,
        "scaleQuality": "wide-range",
        "error": {
          "rmse": 2e-08,
          "maxRelPct": 19.321023
        }
      }
    }
  }
}

File: shared/processed/metal-data/alloys/steel/carbon/sae-1009.json
{
  "materialId": "sae-1009",
  "name": "1009",
  "group": "steel",
  "family": "carbon",
  "aliases": {
    "uns": "G10090",
    "sae": "1009"
  },
  "composition": {
    "C": 0.075,
    "Mn": 0.3,
    "P": 0.02,
    "S": 0.025
  },
  "condition": null,
  "properties": {
    "electricalResistivity": {
      "unit": "Ω·m",
      "sources": [],
      "points": []
    },
    "specificHeat": {
      "unit": "J/(kg·K)",
      "sources": [],
      "points": []
    },
    "thermalConductivity": {
      "unit": "W/(m·K)",
      "sources": [],
      "points": []
    },
    "thermalExpansion": {
      "unit": "1e-6/K",
      "sources": [],
      "points": []
    }
  },
  "sourceFiles": [
    "carbon_steel2.json"
  ],
  "criticalTemperatures": {
    "Ac1_K": 993,
    "Ac3_K": 1128,
    "Ac1_C": 720,
    "Ac3_C": 854,
    "method": "Andrews1965",
    "ref": "Andrews1965"
  },
  "provenance": {
    "donors": {
      "electricalResistivity": {
        "materialId": "sae-1025",
        "mode": "full-series",
        "why": "sae-1009 doesn't have electricalResistivity points; link sae-1025 series (same family carbon; ElMD=0.130041, L1=0.325 wt% [ΔC=0.175%; ΔMn=0.15%])",
        "compositionDistance": 0.130041,
        "distanceMetric": "ElMD-mod_petti"
      },
      "specificHeat": {
        "materialId": "sae-1008",
        "mode": "full-series",
        "why": "sae-1009 doesn't have specificHeat points; link sae-1008 series (same family carbon; ElMD=0.017483, L1=0.125 wt% [ΔMn=0.1%; ΔC=0.025%])",
        "compositionDistance": 0.017483,
        "distanceMetric": "ElMD-mod_petti"
      },
      "thermalConductivity": {
        "materialId": "sae-1008",
        "mode": "full-series",
        "why": "sae-1009 doesn't have thermalConductivity points; link sae-1008 series (same family carbon; ElMD=0.017483, L1=0.125 wt% [ΔMn=0.1%; ΔC=0.025%])",
        "compositionDistance": 0.017483,
        "distanceMetric": "ElMD-mod_petti"
      },
      "thermalExpansion": {
        "materialId": "sae-1008",
        "mode": "full-series",
        "why": "sae-1009 doesn't have thermalExpansion points; link sae-1008 series (same family carbon; ElMD=0.017483, L1=0.125 wt% [ΔMn=0.1%; ΔC=0.025%])",
        "compositionDistance": 0.017483,
        "distanceMetric": "ElMD-mod_petti"
      }
    }
  }
}

File: shared/processed/metal-data/alloys/steel/carbon/sae-1010.json
{
  "materialId": "sae-1010",
  "name": "1010",
  "group": "steel",
  "family": "carbon",
  "aliases": {
    "uns": "G10100",
    "sae": "1010"
  },
  "composition": {
    "C": 0.10500000000000001,
    "Mn": 0.44999999999999996,
    "P": 0.02,
    "S": 0.025
  },
  "condition": "Unknown",
  "properties": {
    "electricalResistivity": {
      "unit": "Ω·m",
      "sources": [
        "electrical_resistivity.json"
      ],
      "points": [
        {
          "T_K": 293.15,
          "value": 1.4299999999999997e-07
        }
      ]
    },
    "specificHeat": {
      "unit": "J/(kg·K)",
      "sources": [
        "specific_heat.json"
      ],
      "points": [
        {
          "T_K": 348.15,
          "value": 450.0
        },
        {
          "T_K": 448.15,
          "value": 500.0
        },
        {
          "T_K": 498.15,
          "value": 520.0
        },
        {
          "T_K": 548.15,
          "value": 535.0
        },
        {
          "T_K": 598.15,
          "value": 565.0
        },
        {
          "T_K": 648.15,
          "value": 590.0
        },
        {
          "T_K": 748.15,
          "value": 650.0
        },
        {
          "T_K": 848.15,
          "value": 730.0
        },
        {
          "T_K": 948.15,
          "value": 825.0
        }
      ]
    },
    "thermalConductivity": {
      "unit": "W/(m·K)",
      "sources": [
        "thermal_conductivity.json"
      ],
      "points": [
        {
          "T_K": 373.15,
          "value": 46.7
        }
      ]
    },
    "thermalExpansion": {
      "unit": "1e-6/K",
      "sources": [
        "steel_thermal_expansion.json"
      ],
      "points": [
        {
          "T_K": 293.15,
          "value": 10.3
        },
        {
          "T_K": 373.15,
          "value": 12.2
        },
        {
          "T_K": 473.15,
          "value": 13.0
        },
        {
          "T_K": 573.15,
          "value": 13.5
        },
        {
          "T_K": 673.15,
          "value": 13.9
        },
        {
          "T_K": 773.15,
          "value": 14.3
        },
        {
          "T_K": 873.15,
          "value": 14.7
        },
        {
          "T_K": 923.15,
          "value": 15.1
        },
        {
          "T_K": 973.15,
          "value": 15.0
        }
      ],
      "approximation": {
        "low": {
          "type": "quadratic",
          "vars": {
            "a": 6.426,
            "b": 0.01752,
            "c": -9.047e-06
          },
          "min": 293.15,
          "max": 973.15
        },
        "meanRelPct": 1.94,
        "maxRelPct": 4.71
      }
    }
  },
  "sourceFiles": [
    "carbon_steel.json",
    "carbon_steel2.json",
    "electrical_resistivity.json",
    "specific_heat.json",
    "steel_thermal_expansion.json",
    "thermal_conductivity.json"
  ],
  "criticalTemperatures": {
    "Ac1_K": 991,
    "Ac3_K": 1117,
    "Ac1_C": 718,
    "Ac3_C": 844,
    "method": "Andrews1965",
    "ref": "Andrews1965"
  },
  "provenance": {
    "donors": {
      "electricalResistivity": {
        "materialId": "sae-1025",
        "mode": "full-series",
        "why": "only 1 electricalResistivity point; link sae-1025 series (same family carbon; ElMD=0.106375, L1=0.145 wt% [ΔC=0.145%])",
        "compositionDistance": 0.106375,
        "distanceMetric": "ElMD-mod_petti"
      },
      "thermalConductivity": {
        "materialId": "sae-1008",
        "mode": "full-series",
        "why": "only 1 thermalConductivity point; link sae-1008 series (same family carbon; ElMD=0.04115, L1=0.105 wt% [ΔC=0.055%; ΔMn=0.05%])",
        "compositionDistance": 0.04115,
        "distanceMetric": "ElMD-mod_petti"
      }
    }
  }
}

File: shared/processed/metal-data/alloys/steel/carbon/sae-1012.json
{
  "materialId": "sae-1012",
  "name": "1012",
  "group": "steel",
  "family": "carbon",
  "aliases": {
    "uns": "G10120",
    "sae": "1012"
  },
  "composition": {
    "C": 0.125,
    "Mn": 0.44999999999999996,
    "P": 0.02,
    "S": 0.025
  },
  "condition": null,
  "properties": {
    "electricalResistivity": {
      "unit": "Ω·m",
      "sources": [],
      "points": []
    },
    "specificHeat": {
      "unit": "J/(kg·K)",
      "sources": [],
      "points": []
    },
    "thermalConductivity": {
      "unit": "W/(m·K)",
      "sources": [],
      "points": []
    },
    "thermalExpansion": {
      "unit": "1e-6/K",
      "sources": [],
      "points": []
    }
  },
  "sourceFiles": [
    "carbon_steel.json",
    "carbon_steel2.json"
  ],
  "criticalTemperatures": {
    "Ac1_K": 991,
    "Ac3_K": 1111,
    "Ac1_C": 718,
    "Ac3_C": 838,
    "method": "Andrews1965",
    "ref": "Andrews1965"
  },
  "provenance": {
    "donors": {
      "electricalResistivity": {
        "materialId": "sae-1025",
        "mode": "full-series",
        "why": "sae-1012 doesn't have electricalResistivity points; link sae-1025 series (same family carbon; ElMD=0.091636, L1=0.125 wt% [ΔC=0.125%])",
        "compositionDistance": 0.091636,
        "distanceMetric": "ElMD-mod_petti"
      },
      "specificHeat": {
        "materialId": "sae-1010",
        "mode": "full-series",
        "why": "sae-1012 doesn't have specificHeat points; link sae-1010 series (same family carbon; ElMD=0.014739, L1=0.02 wt% [ΔC=0.02%])",
        "compositionDistance": 0.014739,
        "distanceMetric": "ElMD-mod_petti"
      },
      "thermalConductivity": {
        "materialId": "sae-1008",
        "mode": "full-series",
        "why": "sae-1012 doesn't have thermalConductivity points; link sae-1008 series (same family carbon; ElMD=0.055888, L1=0.125 wt% [ΔC=0.075%; ΔMn=0.05%])",
        "compositionDistance": 0.055888,
        "distanceMetric": "ElMD-mod_petti"
      },
      "thermalExpansion": {
        "materialId": "sae-1010",
        "mode": "full-series",
        "why": "sae-1012 doesn't have thermalExpansion points; link sae-1010 series (same family carbon; ElMD=0.014739, L1=0.02 wt% [ΔC=0.02%])",
        "compositionDistance": 0.014739,
        "distanceMetric": "ElMD-mod_petti"
      }
    }
  }
}

File: shared/processed/metal-data/alloys/steel/carbon/sae-1013.json
{
  "materialId": "sae-1013",
  "name": "1013",
  "group": "steel",
  "family": "carbon",
  "aliases": {
    "uns": "G10130",
    "sae": "1013"
  },
  "composition": {
    "C": 0.135,
    "Mn": 0.65,
    "P": 0.02,
    "S": 0.025
  },
  "condition": null,
  "properties": {
    "electricalResistivity": {
      "unit": "Ω·m",
      "sources": [],
      "points": []
    },
    "specificHeat": {
      "unit": "J/(kg·K)",
      "sources": [],
      "points": []
    },
    "thermalConductivity": {
      "unit": "W/(m·K)",
      "sources": [],
      "points": []
    },
    "thermalExpansion": {
      "unit": "1e-6/K",
      "sources": [],
      "points": []
    }
  },
  "sourceFiles": [
    "carbon_steel.json"
  ],
  "criticalTemperatures": {
    "Ac1_K": 989,
    "Ac3_K": 1109,
    "Ac1_C": 716,
    "Ac3_C": 835,
    "method": "Andrews1965",
    "ref": "Andrews1965"
  },
  "provenance": {
    "donors": {
      "electricalResistivity": {
        "materialId": "sae-1025",
        "mode": "full-series",
        "why": "sae-1013 doesn't have electricalResistivity points; link sae-1025 series (same family carbon; ElMD=0.082256, L1=0.315 wt% [ΔMn=0.2%; ΔC=0.115%])",
        "compositionDistance": 0.082256,
        "distanceMetric": "ElMD-mod_petti"
      },
      "specificHeat": {
        "materialId": "sae-1010",
        "mode": "full-series",
        "why": "sae-1013 doesn't have specificHeat points; link sae-1010 series (same family carbon; ElMD=0.024119, L1=0.23 wt% [ΔMn=0.2%; ΔC=0.03%])",
        "compositionDistance": 0.024119,
        "distanceMetric": "ElMD-mod_petti"
      },
      "thermalConductivity": {
        "materialId": "sae-1008",
        "mode": "full-series",
        "why": "sae-1013 doesn't have thermalConductivity points; link sae-1008 series (same family carbon; ElMD=0.065268, L1=0.335 wt% [ΔMn=0.25%; ΔC=0.085%])",
        "compositionDistance": 0.065268,
        "distanceMetric": "ElMD-mod_petti"
      },
      "thermalExpansion": {
        "materialId": "sae-1015",
        "mode": "full-series",
        "why": "sae-1013 doesn't have thermalExpansion points; link sae-1015 series (same family carbon; ElMD=0.0149, L1=0.22 wt% [ΔMn=0.2%; ΔC=0.02%])",
        "compositionDistance": 0.0149,
        "distanceMetric": "ElMD-mod_petti"
      }
    }
  }
}

File: shared/processed/metal-data/alloys/steel/carbon/sae-1015.json
{
  "materialId": "sae-1015",
  "name": "1015",
  "group": "steel",
  "family": "carbon",
  "aliases": {
    "uns": "G10150",
    "sae": "1015"
  },
  "composition": {
    "C": 0.155,
    "Mn": 0.44999999999999996,
    "P": 0.02,
    "S": 0.025
  },
  "condition": "Annealed",
  "properties": {
    "electricalResistivity": {
      "unit": "Ω·m",
      "sources": [
        "electrical_resistivity.json"
      ],
      "points": [
        {
          "T_K": 273.15,
          "value": 1.59e-07
        },
        {
          "T_K": 373.15,
          "value": 2.19e-07
        },
        {
          "T_K": 473.15,
          "value": 2.9199999999999997e-07
        }
      ],
      "approximation": {
        "Tswitch": 1103,
        "low": {
          "type": "quadratic",
          "vars": {
            "a": 6.136e-08,
            "b": 1.799e-10,
            "c": 6.5e-13
          },
          "min": 273.15,
          "max": 473.15
        },
        "meanRelPct": 0.0,
        "maxRelPct": 0.0,
        "joinContinuous": true
      }
    },
    "specificHeat": {
      "unit": "J/(kg·K)",
      "sources": [
        "specific_heat.json"
      ],
      "points": [
        {
          "T_K": 348.15,
          "value": 486.0
        },
        {
          "T_K": 448.15,
          "value": 519.0
        },
        {
          "T_K": 648.15,
          "value": 599.0
        }
      ]
    },
    "thermalConductivity": {
      "unit": "W/(m·K)",
      "sources": [
        "thermal_conductivity.json"
      ],
      "points": [
        {
          "T_K": 273.15,
          "value": 51.9
        },
        {
          "T_K": 373.15,
          "value": 51.0
        },
        {
          "T_K": 473.15,
          "value": 48.9
        }
      ],
      "approximation": {
        "Tswitch": 1103,
        "low": {
          "type": "quadratic",
          "vars": {
            "a": 48.24,
            "b": 0.02978,
            "c": -6e-05
          },
          "min": 273.15,
          "max": 473.15
        },
        "meanRelPct": 0.0,
        "maxRelPct": 0.0,
        "joinContinuous": true
      }
    },
    "thermalExpansion": {
      "unit": "1e-6/K",
      "sources": [
        "steel_thermal_expansion.json"
      ],
      "points": [
        {
          "T_K": 373.15,
          "value": 11.9
        },
        {
          "T_K": 473.15,
          "value": 12.5
        },
        {
          "T_K": 573.15,
          "value": 13.0
        },
        {
          "T_K": 673.15,
          "value": 13.6
        },
        {
          "T_K": 773.15,
          "value": 14.2
        },
        {
          "T_K": 873.15,
          "value": 14.2
        }
      ],
      "approximation": {
        "low": {
          "type": "quadratic",
          "vars": {
            "a": 8.504,
            "b": 0.0107,
            "c": -4.643e-06
          },
          "min": 373.15,
          "max": 873.15
        },
        "meanRelPct": 0.61,
        "maxRelPct": 1.4
      }
    }
  },
  "sourceFiles": [
    "carbon_steel.json",
    "carbon_steel2.json",
    "electrical_resistivity.json",
    "specific_heat.json",
    "steel_thermal_expansion.json",
    "thermal_conductivity.json"
  ],
  "criticalTemperatures": {
    "Ac1_K": 991,
    "Ac3_K": 1103,
    "Ac1_C": 718,
    "Ac3_C": 830,
    "method": "Andrews1965",
    "ref": "Andrews1965"
  },
  "provenance": {
    "donors": {
      "electricalResistivity": {
        "materialId": "sae-1025",
        "mode": "extend-outside-range",
        "why": "own approx covers 273–473 K; link scaled sae-1025 outside (same family carbon; ElMD=0.069567, L1=0.095 wt% [ΔC=0.095%])",
        "compositionDistance": 0.069567,
        "distanceMetric": "ElMD-mod_petti",
        "scale": 1.0,
        "scaleQuality": "wide-range",
        "error": {
          "rmse": 0.0,
          "maxRelPct": 0.0
        }
      },
      "specificHeat": {
        "materialId": "sae-1025",
        "mode": "scaled-series",
        "why": "only 3 own points; link scaled sae-1025 curve (same family carbon; ElMD=0.069567, L1=0.095 wt% [ΔC=0.095%])",
        "compositionDistance": 0.069567,
        "distanceMetric": "ElMD-mod_petti",
        "scale": 1.0,
        "scaleQuality": "wide-range",
        "error": {
          "rmse": 0.0,
          "maxRelPct": 0.0
        }
      },
      "thermalConductivity": {
        "materialId": "sae-1025",
        "mode": "extend-outside-range",
        "why": "own approx covers 273–473 K; link scaled sae-1025 outside (same family carbon; ElMD=0.069567, L1=0.095 wt% [ΔC=0.095%])",
        "compositionDistance": 0.069567,
        "distanceMetric": "ElMD-mod_petti",
        "scale": 0.99870098,
        "scaleQuality": "wide-range",
        "error": {
          "rmse": 0.04829364,
          "maxRelPct": 0.129902
        }
      },
      "thermalExpansion": {
        "materialId": "sae-1022",
        "mode": "extend-outside-range",
        "why": "own approx covers 373–873 K; link scaled sae-1022 outside (same family carbon; ElMD=0.040697, L1=0.45 wt% [ΔMn=0.4%; ΔC=0.05%])",
        "compositionDistance": 0.040697,
        "distanceMetric": "ElMD-mod_petti",
        "scale": 0.99542534,
        "scaleQuality": "wide-range",
        "error": {
          "rmse": 0.20725243,
          "maxRelPct": 2.560477
        }
      }
    }
  }
}

File: shared/processed/metal-data/alloys/steel/carbon/sae-1016.json
{
  "materialId": "sae-1016",
  "name": "1016",
  "group": "steel",
  "family": "carbon",
  "aliases": {
    "uns": "G10160",
    "sae": "1016"
  },
  "composition": {
    "C": 0.155,
    "Mn": 0.75,
    "P": 0.02,
    "S": 0.025
  },
  "condition": "Annealed",
  "properties": {
    "electricalResistivity": {
      "unit": "Ω·m",
      "sources": [
        "electrical_resistivity.json"
      ],
      "points": [
        {
          "T_K": 273.15,
          "value": 1.6e-07
        },
        {
          "T_K": 373.15,
          "value": 2.1999999999999998e-07
        },
        {
          "T_K": 473.15,
          "value": 2.9e-07
        }
      ],
      "approximation": {
        "Tswitch": 1103,
        "low": {
          "type": "quadratic",
          "vars": {
            "a": 4.707e-08,
            "b": 2.768e-10,
            "c": 5e-13
          },
          "min": 273.15,
          "max": 473.15
        },
        "meanRelPct": 0.01,
        "maxRelPct": 0.01,
        "joinContinuous": true
      }
    },
    "specificHeat": {
      "unit": "J/(kg·K)",
      "sources": [
        "specific_heat.json"
      ],
      "points": [
        {
          "T_K": 348.15,
          "value": 481.0
        },
        {
          "T_K": 448.15,
          "value": 515.0
        },
        {
          "T_K": 648.15,
          "value": 595.0
        }
      ]
    },
    "thermalConductivity": {
      "unit": "W/(m·K)",
      "sources": [
        "thermal_conductivity.json"
      ],
      "points": [
        {
          "T_K": 273.15,
          "value": 51.9
        },
        {
          "T_K": 373.15,
          "value": 50.2
        },
        {
          "T_K": 473.15,
          "value": 47.6
        }
      ],
      "approximation": {
        "Tswitch": 1103,
        "low": {
          "type": "quadratic",
          "vars": {
            "a": 51.96,
            "b": 0.01208,
            "c": -4.5e-05
          },
          "min": 273.15,
          "max": 473.15
        },
        "meanRelPct": 0.0,
        "maxRelPct": 0.0,
        "joinContinuous": true
      }
    },
    "thermalExpansion": {
      "unit": "1e-6/K",
      "sources": [
        "steel_thermal_expansion.json"
      ],
      "points": [
        {
          "T_K": 373.15,
          "value": 12.0
        },
        {
          "T_K": 673.15,
          "value": 13.5
        },
        {
          "T_K": 873.15,
          "value": 14.4
        }
      ],
      "approximation": {
        "low": {
          "type": "quadratic",
          "vars": {
            "a": 9.883,
            "b": 0.006046,
            "c": -1e-06
          },
          "min": 373.15,
          "max": 873.15
        },
        "meanRelPct": 0.0,
        "maxRelPct": 0.0
      }
    }
  },
  "sourceFiles": [
    "carbon_steel.json",
    "carbon_steel2.json",
    "electrical_resistivity.json",
    "specific_heat.json",
    "steel_thermal_expansion.json",
    "thermal_conductivity.json"
  ],
  "criticalTemperatures": {
    "Ac1_K": 988,
    "Ac3_K": 1103,
    "Ac1_C": 715,
    "Ac3_C": 830,
    "method": "Andrews1965",
    "ref": "Andrews1965"
  },
  "provenance": {
    "donors": {
      "electricalResistivity": {
        "materialId": "sae-1025",
        "mode": "extend-outside-range",
        "why": "own approx covers 273–473 K; link scaled sae-1025 outside (same family carbon; ElMD=0.066543, L1=0.395 wt% [ΔMn=0.3%; ΔC=0.095%])",
        "compositionDistance": 0.066543,
        "distanceMetric": "ElMD-mod_petti",
        "scale": 0.99870036,
        "scaleQuality": "wide-range",
        "error": {
          "rmse": 0.0,
          "maxRelPct": 0.754151
        }
      },
      "specificHeat": {
        "materialId": "sae-1025",
        "mode": "scaled-series",
        "why": "only 3 own points; link scaled sae-1025 curve (same family carbon; ElMD=0.066543, L1=0.395 wt% [ΔMn=0.3%; ΔC=0.095%])",
        "compositionDistance": 0.066543,
        "distanceMetric": "ElMD-mod_petti",
        "scale": 0.99201488,
        "scaleQuality": "wide-range",
        "error": {
          "rmse": 0.79303647,
          "maxRelPct": 0.232689
        }
      },
      "thermalConductivity": {
        "materialId": "sae-1025",
        "mode": "extend-outside-range",
        "why": "own approx covers 273–473 K; link scaled sae-1025 outside (same family carbon; ElMD=0.066543, L1=0.395 wt% [ΔMn=0.3%; ΔC=0.095%])",
        "compositionDistance": 0.066543,
        "distanceMetric": "ElMD-mod_petti",
        "scale": 0.98512942,
        "scaleQuality": "wide-range",
        "error": {
          "rmse": 0.59609295,
          "maxRelPct": 1.487058
        }
      },
      "thermalExpansion": {
        "materialId": "sae-1022",
        "mode": "extend-outside-range",
        "why": "own approx covers 373–873 K; link scaled sae-1022 outside (same family carbon; ElMD=0.037672, L1=0.15 wt% [ΔMn=0.1%; ΔC=0.05%])",
        "compositionDistance": 0.037672,
        "distanceMetric": "ElMD-mod_petti",
        "scale": 0.99546847,
        "scaleQuality": "wide-range",
        "error": {
          "rmse": 0.09822267,
          "maxRelPct": 1.205962
        }
      }
    }
  }
}

File: shared/processed/metal-data/alloys/steel/carbon/sae-1017.json
{
  "materialId": "sae-1017",
  "name": "1017",
  "group": "steel",
  "family": "carbon",
  "aliases": {
    "uns": "G10170",
    "sae": "1017"
  },
  "composition": {
    "C": 0.175,
    "Mn": 0.44999999999999996,
    "P": 0.02,
    "S": 0.025
  },
  "condition": "Unknown",
  "properties": {
    "electricalResistivity": {
      "unit": "Ω·m",
      "sources": [],
      "points": []
    },
    "specificHeat": {
      "unit": "J/(kg·K)",
      "sources": [
        "specific_heat.json"
      ],
      "points": [
        {
          "T_K": 333.15,
          "value": 481.0
        }
      ]
    },
    "thermalConductivity": {
      "unit": "W/(m·K)",
      "sources": [],
      "points": []
    },
    "thermalExpansion": {
      "unit": "1e-6/K",
      "sources": [
        "steel_thermal_expansion.json"
      ],
      "points": [
        {
          "T_K": 373.15,
          "value": 12.2
        },
        {
          "T_K": 673.15,
          "value": 13.5
        },
        {
          "T_K": 873.15,
          "value": 14.5
        }
      ],
      "approximation": {
        "low": {
          "type": "quadratic",
          "vars": {
            "a": 10.92,
            "b": 0.002938,
            "c": 1.333e-06
          },
          "min": 373.15,
          "max": 873.15
        },
        "meanRelPct": 0.0,
        "maxRelPct": 0.0
      }
    }
  },
  "sourceFiles": [
    "carbon_steel.json",
    "carbon_steel2.json",
    "specific_heat.json",
    "steel_thermal_expansion.json"
  ],
  "criticalTemperatures": {
    "Ac1_K": 991,
    "Ac3_K": 1098,
    "Ac1_C": 718,
    "Ac3_C": 825,
    "method": "Andrews1965",
    "ref": "Andrews1965"
  },
  "provenance": {
    "donors": {
      "electricalResistivity": {
        "materialId": "sae-1025",
        "mode": "full-series",
        "why": "sae-1017 doesn't have electricalResistivity points; link sae-1025 series (same family carbon; ElMD=0.054882, L1=0.075 wt% [ΔC=0.075%])",
        "compositionDistance": 0.054882,
        "distanceMetric": "ElMD-mod_petti"
      },
      "specificHeat": {
        "materialId": "sae-1010",
        "mode": "full-series",
        "why": "only 1 specificHeat point; link sae-1010 series (same family carbon; ElMD=0.051493, L1=0.07 wt% [ΔC=0.07%])",
        "compositionDistance": 0.051493,
        "distanceMetric": "ElMD-mod_petti"
      },
      "thermalConductivity": {
        "materialId": "sae-1025",
        "mode": "full-series",
        "why": "sae-1017 doesn't have thermalConductivity points; link sae-1025 series (same family carbon; ElMD=0.054882, L1=0.075 wt% [ΔC=0.075%])",
        "compositionDistance": 0.054882,
        "distanceMetric": "ElMD-mod_petti"
      },
      "thermalExpansion": {
        "materialId": "sae-1020",
        "mode": "extend-outside-range",
        "why": "own approx covers 373–873 K; link scaled sae-1020 outside (same family carbon; ElMD=0.021988, L1=0.03 wt% [ΔC=0.03%])",
        "compositionDistance": 0.021988,
        "distanceMetric": "ElMD-mod_petti",
        "scale": 1.01647544,
        "scaleQuality": "wide-range",
        "error": {
          "rmse": 0.20641137,
          "maxRelPct": 2.518339
        }
      }
    }
  }
}

File: shared/processed/metal-data/alloys/steel/carbon/sae-1018.json
{
  "materialId": "sae-1018",
  "name": "1018",
  "group": "steel",
  "family": "carbon",
  "aliases": {
    "uns": "G10180",
    "sae": "1018"
  },
  "composition": {
    "C": 0.175,
    "Mn": 0.75,
    "P": 0.02,
    "S": 0.025
  },
  "condition": "Annealed",
  "properties": {
    "electricalResistivity": {
      "unit": "Ω·m",
      "sources": [
        "electrical_resistivity.json"
      ],
      "points": [
        {
          "T_K": 273.15,
          "value": 1.59e-07
        },
        {
          "T_K": 373.15,
          "value": 2.19e-07
        },
        {
          "T_K": 473.15,
          "value": 2.93e-07
        }
      ],
      "approximation": {
        "Tswitch": 1098,
        "low": {
          "type": "quadratic",
          "vars": {
            "a": 6.646e-08,
            "b": 1.476e-10,
            "c": 7e-13
          },
          "min": 273.15,
          "max": 473.15
        },
        "meanRelPct": 0.0,
        "maxRelPct": 0.0,
        "joinContinuous": true
      }
    },
    "specificHeat": {
      "unit": "J/(kg·K)",
      "sources": [
        "specific_heat.json"
      ],
      "points": [
        {
          "T_K": 348.15,
          "value": 486.0
        },
        {
          "T_K": 448.15,
          "value": 519.0
        },
        {
          "T_K": 648.15,
          "value": 599.0
        }
      ]
    },
    "thermalConductivity": {
      "unit": "W/(m·K)",
      "sources": [
        "thermal_conductivity.json"
      ],
      "points": [
        {
          "T_K": 273.15,
          "value": 51.9
        },
        {
          "T_K": 373.15,
          "value": 50.8
        },
        {
          "T_K": 473.15,
          "value": 48.9
        }
      ],
      "approximation": {
        "Tswitch": 1098,
        "low": {
          "type": "quadratic",
          "vars": {
            "a": 50.83,
            "b": 0.01485,
            "c": -4e-05
          },
          "min": 273.15,
          "max": 473.15
        },
        "meanRelPct": 0.0,
        "maxRelPct": 0.0,
        "joinContinuous": true
      }
    },
    "thermalExpansion": {
      "unit": "1e-6/K",
      "sources": [
        "steel_thermal_expansion.json"
      ],
      "points": [
        {
          "T_K": 373.15,
          "value": 12.0
        },
        {
          "T_K": 673.15,
          "value": 13.5
        },
        {
          "T_K": 873.15,
          "value": 14.4
        }
      ],
      "approximation": {
        "low": {
          "type": "quadratic",
          "vars": {
            "a": 9.883,
            "b": 0.006046,
            "c": -1e-06
          },
          "min": 373.15,
          "max": 873.15
        },
        "meanRelPct": 0.0,
        "maxRelPct": 0.0
      }
    }
  },
  "sourceFiles": [
    "carbon_steel.json",
    "carbon_steel2.json",
    "electrical_resistivity.json",
    "specific_heat.json",
    "steel_thermal_expansion.json",
    "thermal_conductivity.json"
  ],
  "criticalTemperatures": {
    "Ac1_K": 988,
    "Ac3_K": 1098,
    "Ac1_C": 715,
    "Ac3_C": 825,
    "method": "Andrews1965",
    "ref": "Andrews1965"
  },
  "provenance": {
    "donors": {
      "electricalResistivity": {
        "materialId": "sae-1025",
        "mode": "extend-outside-range",
        "why": "own approx covers 273–473 K; link scaled sae-1025 outside (same family carbon; ElMD=0.05186, L1=0.375 wt% [ΔMn=0.3%; ΔC=0.075%])",
        "compositionDistance": 0.05186,
        "distanceMetric": "ElMD-mod_petti",
        "scale": 1.0018422,
        "scaleQuality": "wide-range",
        "error": {
          "rmse": 0.0,
          "maxRelPct": 0.18422
        }
      },
      "specificHeat": {
        "materialId": "sae-1025",
        "mode": "scaled-series",
        "why": "only 3 own points; link scaled sae-1025 curve (same family carbon; ElMD=0.05186, L1=0.375 wt% [ΔMn=0.3%; ΔC=0.075%])",
        "compositionDistance": 0.05186,
        "distanceMetric": "ElMD-mod_petti",
        "scale": 1.0,
        "scaleQuality": "wide-range",
        "error": {
          "rmse": 0.0,
          "maxRelPct": 0.0
        }
      },
      "thermalConductivity": {
        "materialId": "sae-1025",
        "mode": "extend-outside-range",
        "why": "own approx covers 273–473 K; link scaled sae-1025 outside (same family carbon; ElMD=0.05186, L1=0.375 wt% [ΔMn=0.3%; ΔC=0.075%])",
        "compositionDistance": 0.05186,
        "distanceMetric": "ElMD-mod_petti",
        "scale": 0.99737471,
        "scaleQuality": "wide-range",
        "error": {
          "rmse": 0.12502055,
          "maxRelPct": 0.326472
        }
      },
      "thermalExpansion": {
        "materialId": "sae-1022",
        "mode": "extend-outside-range",
        "why": "own approx covers 373–873 K; link scaled sae-1022 outside (same family carbon; ElMD=0.02299, L1=0.13 wt% [ΔMn=0.1%; ΔC=0.03%])",
        "compositionDistance": 0.02299,
        "distanceMetric": "ElMD-mod_petti",
        "scale": 0.99546847,
        "scaleQuality": "wide-range",
        "error": {
          "rmse": 0.09822267,
          "maxRelPct": 1.205962
        }
      }
    }
  }
}
