Repository: zakhovalkopavel/thermal-software

# Thermal Software v2.0

Enterprise-grade thermal engineering software — NestJS backend, React frontend, Python tools.

---

## 🏗️ Architecture

```
thermal-software/
├── backend/        ← NestJS API  (refractory + thermodynamics modules)
├── frontend/       ← React SPA   (skeleton — in progress)
├── python/         ← Python tools (NASA thermo parser + OCR pipeline)
├── shared/         ← Shared types / constants
├── docs/           ← All documentation
└── legacy/         ← 📦 Archival reference ONLY — NOT a running service
```

File: shared/processed/metal-data/alloys/steel/carbon/sae-1019.json
{
  "materialId": "sae-1019",
  "name": "1019",
  "group": "steel",
  "family": "carbon",
  "aliases": {
    "uns": "G10190",
    "sae": "1019"
  },
  "composition": {
    "C": 0.175,
    "Mn": 0.85,
    "P": 0.02,
    "S": 0.025
  },
  "condition": "Unknown",
  "properties": {
    "electricalResistivity": {
      "unit": "Ω·m",
      "sources": [],
      "points": []
    },
    "specificHeat": {
      "unit": "J/(kg·K)",
      "sources": [],
      "points": []
    },
    "thermalConductivity": {
      "unit": "W/(m·K)",
      "sources": [],
      "points": []
    },
    "thermalExpansion": {
      "unit": "1e-6/K",
      "sources": [
        "steel_thermal_expansion.json"
      ],
      "points": [
        {
          "T_K": 373.15,
          "value": 12.2
        },
        {
          "T_K": 673.15,
          "value": 13.5
        },
        {
          "T_K": 873.15,
          "value": 14.7
        }
      ],
      "approximation": {
        "low": {
          "type": "quadratic",
          "vars": {
            "a": 11.42,
            "b": 0.0008457,
            "c": 3.333e-06
          },
          "min": 373.15,
          "max": 873.15
        },
        "meanRelPct": 0.0,
        "maxRelPct": 0.0
      }
    }
  },
  "sourceFiles": [
    "carbon_steel.json",
    "carbon_steel2.json",
    "steel_thermal_expansion.json"
  ],
  "criticalTemperatures": {
    "Ac1_K": 987,
    "Ac3_K": 1098,
    "Ac1_C": 714,
    "Ac3_C": 825,
    "method": "Andrews1965",
    "ref": "Andrews1965"
  },
  "provenance": {
    "donors": {
      "electricalResistivity": {
        "materialId": "sae-1025",
        "mode": "full-series",
        "why": "sae-1019 doesn't have electricalResistivity points; link sae-1025 series (same family carbon; ElMD=0.052092, L1=0.475 wt% [ΔMn=0.4%; ΔC=0.075%])",
        "compositionDistance": 0.052092,
        "distanceMetric": "ElMD-mod_petti"
      },
      "specificHeat": {
        "materialId": "sae-1010",
        "mode": "full-series",
        "why": "sae-1019 doesn't have specificHeat points; link sae-1010 series (same family carbon; ElMD=0.055522, L1=0.47 wt% [ΔMn=0.4%; ΔC=0.07%])",
        "compositionDistance": 0.055522,
        "distanceMetric": "ElMD-mod_petti"
      },
      "thermalConductivity": {
        "materialId": "sae-1025",
        "mode": "full-series",
        "why": "sae-1019 doesn't have thermalConductivity points; link sae-1025 series (same family carbon; ElMD=0.052092, L1=0.475 wt% [ΔMn=0.4%; ΔC=0.075%])",
        "compositionDistance": 0.052092,
        "distanceMetric": "ElMD-mod_petti"
      },
      "thermalExpansion": {
        "materialId": "sae-1020",
        "mode": "extend-outside-range",
        "why": "own approx covers 373–873 K; link scaled sae-1020 outside (same family carbon; ElMD=0.023296, L1=0.43 wt% [ΔMn=0.4%; ΔC=0.03%])",
        "compositionDistance": 0.023296,
        "distanceMetric": "ElMD-mod_petti",
        "scale": 1.02197362,
        "scaleQuality": "wide-range",
        "error": {
          "rmse": 0.17989226,
          "maxRelPct": 1.991055
        }
      }
    }
  }
}

File: shared/processed/metal-data/alloys/steel/carbon/sae-1020.json
{
  "materialId": "sae-1020",
  "name": "1020",
  "group": "steel",
  "family": "carbon",
  "aliases": {
    "uns": "G10200",
    "sae": "1020"
  },
  "composition": {
    "C": 0.20500000000000002,
    "Mn": 0.44999999999999996,
    "P": 0.02,
    "S": 0.025
  },
  "condition": "Unknown",
  "properties": {
    "electricalResistivity": {
      "unit": "Ω·m",
      "sources": [
        "electrical_resistivity.json"
      ],
      "points": [
        {
          "T_K": 273.15,
          "value": 1.59e-07
        },
        {
          "T_K": 373.15,
          "value": 2.19e-07
        },
        {
          "T_K": 473.15,
          "value": 2.9199999999999997e-07
        }
      ],
      "approximation": {
        "Tswitch": 1091,
        "low": {
          "type": "quadratic",
          "vars": {
            "a": 6.136e-08,
            "b": 1.799e-10,
            "c": 6.5e-13
          },
          "min": 273.15,
          "max": 473.15
        },
        "meanRelPct": 0.0,
        "maxRelPct": 0.0,
        "joinContinuous": true
      }
    },
    "specificHeat": {
      "unit": "J/(kg·K)",
      "sources": [
        "specific_heat.json"
      ],
      "points": [
        {
          "T_K": 348.15,
          "value": 486.0
        },
        {
          "T_K": 448.15,
          "value": 519.0
        },
        {
          "T_K": 648.15,
          "value": 599.0
        }
      ]
    },
    "thermalConductivity": {
      "unit": "W/(m·K)",
      "sources": [
        "thermal_conductivity.json"
      ],
      "points": [
        {
          "T_K": 273.15,
          "value": 51.9
        },
        {
          "T_K": 373.15,
          "value": 51.0
        },
        {
          "T_K": 473.15,
          "value": 48.9
        }
      ],
      "approximation": {
        "Tswitch": 1091,
        "low": {
          "type": "quadratic",
          "vars": {
            "a": 48.24,
            "b": 0.02978,
            "c": -6e-05
          },
          "min": 273.15,
          "max": 473.15
        },
        "meanRelPct": 0.0,
        "maxRelPct": 0.0,
        "joinContinuous": true
      }
    },
    "thermalExpansion": {
      "unit": "1e-6/K",
      "sources": [
        "steel_thermal_expansion.json"
      ],
      "points": [
        {
          "T_K": 373.15,
          "value": 11.7
        },
        {
          "T_K": 473.15,
          "value": 12.1
        },
        {
          "T_K": 573.15,
          "value": 12.8
        },
        {
          "T_K": 673.15,
          "value": 13.4
        },
        {
          "T_K": 773.15,
          "value": 13.9
        },
        {
          "T_K": 873.15,
          "value": 14.4
        },
        {
          "T_K": 973.15,
          "value": 14.8
        }
      ],
      "approximation": {
        "low": {
          "type": "quadratic",
          "vars": {
            "a": 9.104,
            "b": 0.00728,
            "c": -1.429e-06
          },
          "min": 373.15,
          "max": 973.15
        },
        "meanRelPct": 0.39,
        "maxRelPct": 1.06
      }
    }
  },
  "sourceFiles": [
    "carbon_steel.json",
    "carbon_steel2.json",
    "electrical_resistivity.json",
    "specific_heat.json",
    "steel_thermal_expansion.json",
    "thermal_conductivity.json"
  ],
  "criticalTemperatures": {
    "Ac1_K": 991,
    "Ac3_K": 1091,
    "Ac1_C": 718,
    "Ac3_C": 818,
    "method": "Andrews1965",
    "ref": "Andrews1965"
  },
  "provenance": {
    "donors": {
      "electricalResistivity": {
        "materialId": "sae-1025",
        "mode": "extend-outside-range",
        "why": "own approx covers 273–473 K; link scaled sae-1025 outside (same family carbon; ElMD=0.032893, L1=0.045 wt% [ΔC=0.045%])",
        "compositionDistance": 0.032893,
        "distanceMetric": "ElMD-mod_petti",
        "scale": 1.0,
        "scaleQuality": "wide-range",
        "error": {
          "rmse": 0.0,
          "maxRelPct": 0.0
        }
      },
      "specificHeat": {
        "materialId": "sae-1010",
        "mode": "scaled-series",
        "why": "only 3 own points; link scaled sae-1010 curve (same family carbon; ElMD=0.073481, L1=0.1 wt% [ΔC=0.1%])",
        "compositionDistance": 0.073481,
        "distanceMetric": "ElMD-mod_petti",
        "scale": 1.03873345,
        "scaleQuality": "wide-range",
        "error": {
          "rmse": 13.37753986,
          "maxRelPct": 3.820977
        }
      },
      "thermalConductivity": {
        "materialId": "sae-1025",
        "mode": "extend-outside-range",
        "why": "own approx covers 273–473 K; link scaled sae-1025 outside (same family carbon; ElMD=0.032893, L1=0.045 wt% [ΔC=0.045%])",
        "compositionDistance": 0.032893,
        "distanceMetric": "ElMD-mod_petti",
        "scale": 0.99870098,
        "scaleQuality": "wide-range",
        "error": {
          "rmse": 0.04829364,
          "maxRelPct": 0.129902
        }
      },
      "thermalExpansion": {
        "materialId": "sae-1010",
        "mode": "extend-outside-range",
        "why": "own approx covers 373–973 K; link scaled sae-1010 outside (same family carbon; ElMD=0.073481, L1=0.1 wt% [ΔC=0.1%])",
        "compositionDistance": 0.073481,
        "distanceMetric": "ElMD-mod_petti",
        "scale": 0.96464956,
        "scaleQuality": "wide-range",
        "error": {
          "rmse": 0.24403266,
          "maxRelPct": 3.640035
        }
      }
    }
  }
}

File: shared/processed/metal-data/alloys/steel/carbon/sae-1021.json
{
  "materialId": "sae-1021",
  "name": "1021",
  "group": "steel",
  "family": "carbon",
  "aliases": {
    "uns": "G10210",
    "sae": "1021"
  },
  "composition": {
    "C": 0.20500000000000002,
    "Mn": 0.75,
    "P": 0.02,
    "S": 0.025
  },
  "condition": "Unknown",
  "properties": {
    "electricalResistivity": {
      "unit": "Ω·m",
      "sources": [],
      "points": []
    },
    "specificHeat": {
      "unit": "J/(kg·K)",
      "sources": [],
      "points": []
    },
    "thermalConductivity": {
      "unit": "W/(m·K)",
      "sources": [],
      "points": []
    },
    "thermalExpansion": {
      "unit": "1e-6/K",
      "sources": [
        "steel_thermal_expansion.json"
      ],
      "points": [
        {
          "T_K": 373.15,
          "value": 12.0
        },
        {
          "T_K": 673.15,
          "value": 13.5
        },
        {
          "T_K": 873.15,
          "value": 14.3
        }
      ],
      "approximation": {
        "low": {
          "type": "quadratic",
          "vars": {
            "a": 9.632,
            "b": 0.007093,
            "c": -2e-06
          },
          "min": 373.15,
          "max": 873.15
        },
        "meanRelPct": 0.0,
        "maxRelPct": 0.0
      }
    }
  },
  "sourceFiles": [
    "carbon_steel.json",
    "carbon_steel2.json",
    "steel_thermal_expansion.json"
  ],
  "criticalTemperatures": {
    "Ac1_K": 988,
    "Ac3_K": 1091,
    "Ac1_C": 715,
    "Ac3_C": 818,
    "method": "Andrews1965",
    "ref": "Andrews1965"
  },
  "provenance": {
    "donors": {
      "electricalResistivity": {
        "materialId": "sae-1025",
        "mode": "full-series",
        "why": "sae-1021 doesn't have electricalResistivity points; link sae-1025 series (same family carbon; ElMD=0.031828, L1=0.345 wt% [ΔMn=0.3%; ΔC=0.045%])",
        "compositionDistance": 0.031828,
        "distanceMetric": "ElMD-mod_petti"
      },
      "specificHeat": {
        "materialId": "sae-1010",
        "mode": "full-series",
        "why": "sae-1021 doesn't have specificHeat points; link sae-1010 series (same family carbon; ElMD=0.076499, L1=0.4 wt% [ΔMn=0.3%; ΔC=0.1%])",
        "compositionDistance": 0.076499,
        "distanceMetric": "ElMD-mod_petti"
      },
      "thermalConductivity": {
        "materialId": "sae-1025",
        "mode": "full-series",
        "why": "sae-1021 doesn't have thermalConductivity points; link sae-1025 series (same family carbon; ElMD=0.031828, L1=0.345 wt% [ΔMn=0.3%; ΔC=0.045%])",
        "compositionDistance": 0.031828,
        "distanceMetric": "ElMD-mod_petti"
      },
      "thermalExpansion": {
        "materialId": "sae-1010",
        "mode": "extend-outside-range",
        "why": "own approx covers 373–873 K; link scaled sae-1010 outside (same family carbon; ElMD=0.076499, L1=0.4 wt% [ΔMn=0.3%; ΔC=0.1%])",
        "compositionDistance": 0.076499,
        "distanceMetric": "ElMD-mod_petti",
        "scale": 0.97513169,
        "scaleQuality": "wide-range",
        "error": {
          "rmse": 0.07030368,
          "maxRelPct": 0.861612
        }
      }
    }
  }
}

File: shared/processed/metal-data/alloys/steel/carbon/sae-1022.json
{
  "materialId": "sae-1022",
  "name": "1022",
  "group": "steel",
  "family": "carbon",
  "aliases": {
    "uns": "G10220",
    "sae": "1022"
  },
  "composition": {
    "C": 0.20500000000000002,
    "Mn": 0.85,
    "P": 0.02,
    "S": 0.025
  },
  "condition": "Annealed",
  "properties": {
    "electricalResistivity": {
      "unit": "Ω·m",
      "sources": [
        "electrical_resistivity.json"
      ],
      "points": [
        {
          "T_K": 273.15,
          "value": 1.59e-07
        },
        {
          "T_K": 373.15,
          "value": 2.19e-07
        },
        {
          "T_K": 473.15,
          "value": 2.93e-07
        }
      ],
      "approximation": {
        "Tswitch": 1091,
        "low": {
          "type": "quadratic",
          "vars": {
            "a": 6.646e-08,
            "b": 1.476e-10,
            "c": 7e-13
          },
          "min": 273.15,
          "max": 473.15
        },
        "meanRelPct": 0.0,
        "maxRelPct": 0.0,
        "joinContinuous": true
      }
    },
    "specificHeat": {
      "unit": "J/(kg·K)",
      "sources": [],
      "points": []
    },
    "thermalConductivity": {
      "unit": "W/(m·K)",
      "sources": [
        "thermal_conductivity.json"
      ],
      "points": [
        {
          "T_K": 273.15,
          "value": 51.9
        },
        {
          "T_K": 373.15,
          "value": 50.8
        },
        {
          "T_K": 473.15,
          "value": 48.8
        }
      ],
      "approximation": {
        "Tswitch": 1091,
        "low": {
          "type": "quadratic",
          "vars": {
            "a": 50.32,
            "b": 0.01808,
            "c": -4.5e-05
          },
          "min": 273.15,
          "max": 473.15
        },
        "meanRelPct": 0.0,
        "maxRelPct": 0.0,
        "joinContinuous": true
      }
    },
    "thermalExpansion": {
      "unit": "1e-6/K",
      "sources": [
        "steel_thermal_expansion.json"
      ],
      "points": [
        {
          "T_K": 373.15,
          "value": 12.2
        },
        {
          "T_K": 473.15,
          "value": 12.7
        },
        {
          "T_K": 573.15,
          "value": 13.1
        },
        {
          "T_K": 673.15,
          "value": 13.5
        },
        {
          "T_K": 773.15,
          "value": 13.9
        },
        {
          "T_K": 873.15,
          "value": 14.4
        },
        {
          "T_K": 973.15,
          "value": 14.9
        }
      ],
      "approximation": {
        "low": {
          "type": "quadratic",
          "vars": {
            "a": 10.82,
            "b": 0.003591,
            "c": 5.952e-07
          },
          "min": 373.15,
          "max": 973.15
        },
        "meanRelPct": 0.22,
        "maxRelPct": 0.39
      }
    }
  },
  "sourceFiles": [
    "carbon_steel.json",
    "carbon_steel2.json",
    "electrical_resistivity.json",
    "steel_thermal_expansion.json",
    "thermal_conductivity.json"
  ],
  "criticalTemperatures": {
    "Ac1_K": 987,
    "Ac3_K": 1091,
    "Ac1_C": 714,
    "Ac3_C": 818,
    "method": "Andrews1965",
    "ref": "Andrews1965"
  },
  "provenance": {
    "donors": {
      "electricalResistivity": {
        "materialId": "sae-1025",
        "mode": "extend-outside-range",
        "why": "own approx covers 273–473 K; link scaled sae-1025 outside (same family carbon; ElMD=0.032839, L1=0.445 wt% [ΔMn=0.4%; ΔC=0.045%])",
        "compositionDistance": 0.032839,
        "distanceMetric": "ElMD-mod_petti",
        "scale": 1.0018422,
        "scaleQuality": "wide-range",
        "error": {
          "rmse": 0.0,
          "maxRelPct": 0.18422
        }
      },
      "specificHeat": {
        "materialId": "sae-1025",
        "mode": "full-series",
        "why": "sae-1022 doesn't have specificHeat points; link sae-1025 series (same family carbon; ElMD=0.032839, L1=0.445 wt% [ΔMn=0.4%; ΔC=0.045%])",
        "compositionDistance": 0.032839,
        "distanceMetric": "ElMD-mod_petti"
      },
      "thermalConductivity": {
        "materialId": "sae-1025",
        "mode": "extend-outside-range",
        "why": "own approx covers 273–473 K; link scaled sae-1025 outside (same family carbon; ElMD=0.032839, L1=0.445 wt% [ΔMn=0.4%; ΔC=0.045%])",
        "compositionDistance": 0.032839,
        "distanceMetric": "ElMD-mod_petti",
        "scale": 0.99673883,
        "scaleQuality": "wide-range",
        "error": {
          "rmse": 0.12655271,
          "maxRelPct": 0.326117
        }
      }
    }
  }
}

File: shared/processed/metal-data/alloys/steel/carbon/sae-1023.json
{
  "materialId": "sae-1023",
  "name": "1023",
  "group": "steel",
  "family": "carbon",
  "aliases": {
    "uns": "G10230",
    "sae": "1023"
  },
  "composition": {
    "C": 0.225,
    "Mn": 0.44999999999999996,
    "P": 0.02,
    "S": 0.025
  },
  "condition": "Unknown",
  "properties": {
    "electricalResistivity": {
      "unit": "Ω·m",
      "sources": [],
      "points": []
    },
    "specificHeat": {
      "unit": "J/(kg·K)",
      "sources": [],
      "points": []
    },
    "thermalConductivity": {
      "unit": "W/(m·K)",
      "sources": [],
      "points": []
    },
    "thermalExpansion": {
      "unit": "1e-6/K",
      "sources": [
        "steel_thermal_expansion.json"
      ],
      "points": [
        {
          "T_K": 373.15,
          "value": 12.2
        },
        {
          "T_K": 673.15,
          "value": 13.5
        },
        {
          "T_K": 873.15,
          "value": 14.4
        }
      ],
      "approximation": {
        "low": {
          "type": "quadratic",
          "vars": {
            "a": 10.67,
            "b": 0.003985,
            "c": 3.333e-07
          },
          "min": 373.15,
          "max": 873.15
        },
        "meanRelPct": 0.0,
        "maxRelPct": 0.0
      }
    }
  },
  "sourceFiles": [
    "carbon_steel.json",
    "carbon_steel2.json",
    "steel_thermal_expansion.json"
  ],
  "criticalTemperatures": {
    "Ac1_K": 991,
    "Ac3_K": 1087,
    "Ac1_C": 718,
    "Ac3_C": 814,
    "method": "Andrews1965",
    "ref": "Andrews1965"
  },
  "provenance": {
    "donors": {
      "electricalResistivity": {
        "materialId": "sae-1025",
        "mode": "full-series",
        "why": "sae-1023 doesn't have electricalResistivity points; link sae-1025 series (same family carbon; ElMD=0.018261, L1=0.025 wt% [ΔC=0.025%])",
        "compositionDistance": 0.018261,
        "distanceMetric": "ElMD-mod_petti"
      },
      "specificHeat": {
        "materialId": "sae-1010",
        "mode": "full-series",
        "why": "sae-1023 doesn't have specificHeat points; link sae-1010 series (same family carbon; ElMD=0.088114, L1=0.12 wt% [ΔC=0.12%])",
        "compositionDistance": 0.088114,
        "distanceMetric": "ElMD-mod_petti"
      },
      "thermalConductivity": {
        "materialId": "sae-1025",
        "mode": "full-series",
        "why": "sae-1023 doesn't have thermalConductivity points; link sae-1025 series (same family carbon; ElMD=0.018261, L1=0.025 wt% [ΔC=0.025%])",
        "compositionDistance": 0.018261,
        "distanceMetric": "ElMD-mod_petti"
      },
      "thermalExpansion": {
        "materialId": "sae-1010",
        "mode": "extend-outside-range",
        "why": "own approx covers 373–873 K; link scaled sae-1010 outside (same family carbon; ElMD=0.088114, L1=0.12 wt% [ΔC=0.12%])",
        "compositionDistance": 0.088114,
        "distanceMetric": "ElMD-mod_petti",
        "scale": 0.9821371,
        "scaleQuality": "wide-range",
        "error": {
          "rmse": 0.15481911,
          "maxRelPct": 1.78629
        }
      }
    }
  }
}

File: shared/processed/metal-data/alloys/steel/carbon/sae-1025.json
{
  "materialId": "sae-1025",
  "name": "1025",
  "group": "steel",
  "family": "carbon",
  "aliases": {
    "uns": "G10250",
    "sae": "1025"
  },
  "composition": {
    "C": 0.25,
    "Mn": 0.44999999999999996,
    "P": 0.02,
    "S": 0.025
  },
  "condition": "Annealed",
  "properties": {
    "electricalResistivity": {
      "unit": "Ω·m",
      "sources": [
        "electrical_resistivity.json"
      ],
      "points": [
        {
          "T_K": 273.15,
          "value": 1.59e-07
        },
        {
          "T_K": 373.15,
          "value": 2.19e-07
        },
        {
          "T_K": 473.15,
          "value": 2.9199999999999997e-07
        },
        {
          "T_K": 673.15,
          "value": 4.87e-07
        },
        {
          "T_K": 873.15,
          "value": 7.58e-07
        },
        {
          "T_K": 973.15,
          "value": 9.25e-07
        },
        {
          "T_K": 1073.15,
          "value": 1.094e-06
        },
        {
          "T_K": 1173.15,
          "value": 1.1359999999999998e-06
        },
        {
          "T_K": 1273.15,
          "value": 1.167e-06
        },
        {
          "T_K": 1373.15,
          "value": 1.194e-06
        },
        {
          "T_K": 1473.15,
          "value": 1.219e-06
        },
        {
          "T_K": 1573.15,
          "value": 1.2390000000000001e-06
        }
      ],
      "approximation": {
        "Tswitch": 1082,
        "low": {
          "type": "quadratic",
          "vars": {
            "a": 9.72839219999996e-08,
            "b": -6.453e-12,
            "c": 8.76e-13
          },
          "min": 273.15,
          "max": 1082.0
        },
        "meanRelPct": 0.47,
        "maxRelPct": 1.18,
        "joinContinuous": true,
        "high": {
          "type": "linear",
          "vars": {
            "a": 8.367e-07,
            "b": 2.58e-10
          },
          "min": 1082.0,
          "max": 1573.15
        }
      }
    },
    "specificHeat": {
      "unit": "J/(kg·K)",
      "sources": [
        "specific_heat.json"
      ],
      "points": [
        {
          "T_K": 348.15,
          "value": 486.0
        },
        {
          "T_K": 448.15,
          "value": 519.0
        },
        {
          "T_K": 498.15,
          "value": 532.0
        },
        {
          "T_K": 548.15,
          "value": 557.0
        },
        {
          "T_K": 598.15,
          "value": 574.0
        },
        {
          "T_K": 648.15,
          "value": 599.0
        },
        {
          "T_K": 748.15,
          "value": 662.0
        },
        {
          "T_K": 848.15,
          "value": 749.0
        },
        {
          "T_K": 948.15,
          "value": 846.0
        },
        {
          "T_K": 998.15,
          "value": 1432.0
        },
        {
          "T_K": 1048.15,
          "value": 950.0
        }
      ],
      "approximation": {
        "Tswitch": 998,
        "low": {
          "type": "indenCp",
          "vars": {
            "a": 431.2,
            "b": 0.05357,
            "c": 0.0002536,
            "Al": 54.84,
            "Ah": 88.04,
            "Tc": 998
          },
          "min": 348.15,
          "max": 1048.15
        },
        "meanRelPct": 0.48,
        "maxRelPct": 1.53
      }
    },
    "thermalConductivity": {
      "unit": "W/(m·K)",
      "sources": [
        "thermal_conductivity.json"
      ],
      "points": [
        {
          "T_K": 273.15,
          "value": 51.9
        },
        {
          "T_K": 373.15,
          "value": 51.1
        },
        {
          "T_K": 473.15,
          "value": 49.0
        },
        {
          "T_K": 573.15,
          "value": 46.1
        },
        {
          "T_K": 673.15,
          "value": 42.7
        },
        {
          "T_K": 773.15,
          "value": 39.4
        },
        {
          "T_K": 873.15,
          "value": 35.6
        },
        {
          "T_K": 973.15,
          "value": 31.8
        },
        {
          "T_K": 1073.15,
          "value": 26.0
        },
        {
          "T_K": 1273.15,
          "value": 27.2
        },
        {
          "T_K": 1473.15,
          "value": 29.7
        }
      ],
      "approximation": {
        "Tswitch": 1082,
        "low": {
          "type": "quadratic",
          "vars": {
            "a": 52.812161159999995,
            "b": 0.005059,
            "c": -2.859e-05
          },
          "min": 273.15,
          "max": 1082.0
        },
        "meanRelPct": 0.96,
        "maxRelPct": 3.58,
        "joinContinuous": true,
        "high": {
          "type": "linear",
          "vars": {
            "a": 11.29,
            "b": 0.0125
          },
          "min": 1082.0,
          "max": 1473.15
        }
      }
    },
    "thermalExpansion": {
      "unit": "1e-6/K",
      "sources": [
        "steel_thermal_expansion.json"
      ],
      "points": [
        {
          "T_K": 373.15,
          "value": 12.0
        },
        {
          "T_K": 673.15,
          "value": 13.5
        },
        {
          "T_K": 873.15,
          "value": 14.4
        }
      ],
      "approximation": {
        "low": {
          "type": "quadratic",
          "vars": {
            "a": 9.883,
            "b": 0.006046,
            "c": -1e-06
          },
          "min": 373.15,
          "max": 873.15
        },
        "meanRelPct": 0.0,
        "maxRelPct": 0.0
      }
    }
  },
  "sourceFiles": [
    "carbon_steel.json",
    "carbon_steel2.json",
    "electrical_resistivity.json",
    "specific_heat.json",
    "steel_thermal_expansion.json",
    "thermal_conductivity.json"
  ],
  "criticalTemperatures": {
    "Ac1_K": 991,
    "Ac3_K": 1082,
    "Ac1_C": 718,
    "Ac3_C": 808,
    "method": "Andrews1965",
    "ref": "Andrews1965"
  },
  "provenance": {
    "donors": {
      "specificHeat": {
        "materialId": "sae-1042",
        "mode": "extend-outside-range",
        "why": "own approx covers 348–1048 K; link scaled sae-1042 outside (same family carbon; ElMD=0.137095, L1=0.485 wt% [ΔMn=0.3%; ΔC=0.185%])",
        "compositionDistance": 0.137095,
        "distanceMetric": "ElMD-mod_petti",
        "scale": 1.01263835,
        "scaleQuality": "wide-range",
        "error": {
          "rmse": 111.19584976,
          "maxRelPct": 33.485649
        }
      },
      "thermalExpansion": {
        "materialId": "sae-1022",
        "mode": "extend-outside-range",
        "why": "own approx covers 373–873 K; link scaled sae-1022 outside (same family carbon; ElMD=0.032839, L1=0.445 wt% [ΔMn=0.4%; ΔC=0.045%])",
        "compositionDistance": 0.032839,
        "distanceMetric": "ElMD-mod_petti",
        "scale": 0.99546847,
        "scaleQuality": "wide-range",
        "error": {
          "rmse": 0.09822267,
          "maxRelPct": 1.205962
        }
      }
    }
  }
}

File: shared/processed/metal-data/alloys/steel/carbon/sae-1026.json
{
  "materialId": "sae-1026",
  "name": "1026",
  "group": "steel",
  "family": "carbon",
  "aliases": {
    "uns": "G10260",
    "sae": "1026"
  },
  "composition": {
    "C": 0.25,
    "Mn": 0.75,
    "P": 0.02,
    "S": 0.025
  },
  "condition": "Annealed",
  "properties": {
    "electricalResistivity": {
      "unit": "Ω·m",
      "sources": [],
      "points": []
    },
    "specificHeat": {
      "unit": "J/(kg·K)",
      "sources": [],
      "points": []
    },
    "thermalConductivity": {
      "unit": "W/(m·K)",
      "sources": [
        "thermal_conductivity.json"
      ],
      "points": [
        {
          "T_K": 273.15,
          "value": 51.9
        },
        {
          "T_K": 373.15,
          "value": 50.1
        },
        {
          "T_K": 473.15,
          "value": 48.4
        }
      ],
      "approximation": {
        "Tswitch": 1082,
        "low": {
          "type": "quadratic",
          "vars": {
            "a": 57.33,
            "b": -0.02123,
            "c": 5e-06
          },
          "min": 273.15,
          "max": 473.15
        },
        "meanRelPct": 0.01,
        "maxRelPct": 0.01,
        "joinContinuous": true
      }
    },
    "thermalExpansion": {
      "unit": "1e-6/K",
      "sources": [
        "steel_thermal_expansion.json"
      ],
      "points": [
        {
          "T_K": 373.15,
          "value": 12.0
        },
        {
          "T_K": 673.15,
          "value": 13.5
        },
        {
          "T_K": 873.15,
          "value": 14.4
        }
      ],
      "approximation": {
        "low": {
          "type": "quadratic",
          "vars": {
            "a": 9.883,
            "b": 0.006046,
            "c": -1e-06
          },
          "min": 373.15,
          "max": 873.15
        },
        "meanRelPct": 0.0,
        "maxRelPct": 0.0
      }
    }
  },
  "sourceFiles": [
    "carbon_steel.json",
    "carbon_steel2.json",
    "steel_thermal_expansion.json",
    "thermal_conductivity.json"
  ],
  "criticalTemperatures": {
    "Ac1_K": 988,
    "Ac3_K": 1082,
    "Ac1_C": 715,
    "Ac3_C": 808,
    "method": "Andrews1965",
    "ref": "Andrews1965"
  },
  "provenance": {
    "donors": {
      "electricalResistivity": {
        "materialId": "sae-1025",
        "mode": "full-series",
        "why": "sae-1026 doesn't have electricalResistivity points; link sae-1025 series (same family carbon; ElMD=0.003029, L1=0.3 wt% [ΔMn=0.3%])",
        "compositionDistance": 0.003029,
        "distanceMetric": "ElMD-mod_petti"
      },
      "specificHeat": {
        "materialId": "sae-1042",
        "mode": "full-series",
        "why": "sae-1026 doesn't have specificHeat points; link sae-1042 series (same family carbon; ElMD=0.134084, L1=0.185 wt% [ΔC=0.185%])",
        "compositionDistance": 0.134084,
        "distanceMetric": "ElMD-mod_petti"
      },
      "thermalConductivity": {
        "materialId": "sae-1025",
        "mode": "extend-outside-range",
        "why": "own approx covers 273–473 K; link scaled sae-1025 outside (same family carbon; ElMD=0.003029, L1=0.3 wt% [ΔMn=0.3%])",
        "compositionDistance": 0.003029,
        "distanceMetric": "ElMD-mod_petti",
        "scale": 0.98955335,
        "scaleQuality": "wide-range",
        "error": {
          "rmse": 0.41595061,
          "maxRelPct": 1.044665
        }
      },
      "thermalExpansion": {
        "materialId": "sae-1022",
        "mode": "extend-outside-range",
        "why": "own approx covers 373–873 K; link scaled sae-1022 outside (same family carbon; ElMD=0.031881, L1=0.145 wt% [ΔMn=0.1%; ΔC=0.045%])",
        "compositionDistance": 0.031881,
        "distanceMetric": "ElMD-mod_petti",
        "scale": 0.99546847,
        "scaleQuality": "wide-range",
        "error": {
          "rmse": 0.09822267,
          "maxRelPct": 1.205962
        }
      }
    }
  }
}

File: shared/processed/metal-data/alloys/steel/carbon/sae-1029.json
{
  "materialId": "sae-1029",
  "name": "1029",
  "group": "steel",
  "family": "carbon",
  "aliases": {
    "uns": "G10290",
    "sae": "1029"
  },
  "composition": {
    "C": 0.28,
    "Mn": 0.75,
    "P": 0.02,
    "S": 0.025
  },
  "condition": "Annealed",
  "properties": {
    "electricalResistivity": {
      "unit": "Ω·m",
      "sources": [
        "electrical_resistivity.json"
      ],
      "points": [
        {
          "T_K": 273.15,
          "value": 1.6e-07
        },
        {
          "T_K": 373.15,
          "value": 2.1999999999999998e-07
        },
        {
          "T_K": 473.15,
          "value": 2.9e-07
        }
      ],
      "approximation": {
        "Tswitch": 1076,
        "low": {
          "type": "quadratic",
          "vars": {
            "a": 4.707e-08,
            "b": 2.768e-10,
            "c": 5e-13
          },
          "min": 273.15,
          "max": 473.15
        },
        "meanRelPct": 0.01,
        "maxRelPct": 0.01,
        "joinContinuous": true
      }
    },
    "specificHeat": {
      "unit": "J/(kg·K)",
      "sources": [],
      "points": []
    },
    "thermalConductivity": {
      "unit": "W/(m·K)",
      "sources": [
        "thermal_conductivity.json"
      ],
      "points": [
        {
          "T_K": 273.15,
          "value": 51.9
        },
        {
          "T_K": 373.15,
          "value": 50.1
        },
        {
          "T_K": 473.15,
          "value": 48.4
        }
      ],
      "approximation": {
        "Tswitch": 1076,
        "low": {
          "type": "quadratic",
          "vars": {
            "a": 57.33,
            "b": -0.02123,
            "c": 5e-06
          },
          "min": 273.15,
          "max": 473.15
        },
        "meanRelPct": 0.01,
        "maxRelPct": 0.01,
        "joinContinuous": true
      }
    },
    "thermalExpansion": {
      "unit": "1e-6/K",
      "sources": [
        "steel_thermal_expansion.json"
      ],
      "points": [
        {
          "T_K": 373.15,
          "value": 12.0
        },
        {
          "T_K": 673.15,
          "value": 13.5
        },
        {
          "T_K": 873.15,
          "value": 14.4
        }
      ],
      "approximation": {
        "low": {
          "type": "quadratic",
          "vars": {
            "a": 9.883,
            "b": 0.006046,
            "c": -1e-06
          },
          "min": 373.15,
          "max": 873.15
        },
        "meanRelPct": 0.0,
        "maxRelPct": 0.0
      }
    }
  },
  "sourceFiles": [
    "carbon_steel.json",
    "electrical_resistivity.json",
    "steel_thermal_expansion.json",
    "thermal_conductivity.json"
  ],
  "criticalTemperatures": {
    "Ac1_K": 988,
    "Ac3_K": 1076,
    "Ac1_C": 715,
    "Ac3_C": 803,
    "method": "Andrews1965",
    "ref": "Andrews1965"
  },
  "provenance": {
    "donors": {
      "electricalResistivity": {
        "materialId": "sae-1025",
        "mode": "extend-outside-range",
        "why": "own approx covers 273–473 K; link scaled sae-1025 outside (same family carbon; ElMD=0.024876, L1=0.33 wt% [ΔMn=0.3%; ΔC=0.03%])",
        "compositionDistance": 0.024876,
        "distanceMetric": "ElMD-mod_petti",
        "scale": 0.99870036,
        "scaleQuality": "wide-range",
        "error": {
          "rmse": 0.0,
          "maxRelPct": 0.754151
        }
      },
      "specificHeat": {
        "materialId": "sae-1042",
        "mode": "full-series",
        "why": "sae-1029 doesn't have specificHeat points; link sae-1042 series (same family carbon; ElMD=0.112219, L1=0.155 wt% [ΔC=0.155%])",
        "compositionDistance": 0.112219,
        "distanceMetric": "ElMD-mod_petti"
      },
      "thermalConductivity": {
        "materialId": "sae-1025",
        "mode": "extend-outside-range",
        "why": "own approx covers 273–473 K; link scaled sae-1025 outside (same family carbon; ElMD=0.024876, L1=0.33 wt% [ΔMn=0.3%; ΔC=0.03%])",
        "compositionDistance": 0.024876,
        "distanceMetric": "ElMD-mod_petti",
        "scale": 0.98955335,
        "scaleQuality": "wide-range",
        "error": {
          "rmse": 0.41595061,
          "maxRelPct": 1.044665
        }
      },
      "thermalExpansion": {
        "materialId": "sae-1035",
        "mode": "extend-outside-range",
        "why": "own approx covers 373–873 K; link scaled sae-1035 outside (same family carbon; ElMD=0.050835, L1=0.07 wt% [ΔC=0.07%])",
        "compositionDistance": 0.050835,
        "distanceMetric": "ElMD-mod_petti",
        "scale": 1.02221002,
        "scaleQuality": "wide-range",
        "error": {
          "rmse": 0.43526253,
          "maxRelPct": 5.445573
        }
      }
    }
  }
}

File: shared/processed/metal-data/alloys/steel/carbon/sae-1030.json
{
  "materialId": "sae-1030",
  "name": "1030",
  "group": "steel",
  "family": "carbon",
  "aliases": {
    "uns": "G10300",
    "sae": "1030"
  },
  "composition": {
    "C": 0.31000000000000005,
    "Mn": 0.75,
    "P": 0.02,
    "S": 0.025
  },
  "condition": "Annealed",
  "properties": {
    "electricalResistivity": {
      "unit": "Ω·m",
      "sources": [
        "electrical_resistivity.json"
      ],
      "points": [
        {
          "T_K": 293.15,
          "value": 1.66e-07
        }
      ]
    },
    "specificHeat": {
      "unit": "J/(kg·K)",
      "sources": [
        "specific_heat.json"
      ],
      "points": [
        {
          "T_K": 348.15,
          "value": 486.0
        },
        {
          "T_K": 448.15,
          "value": 519.0
        },
        {
          "T_K": 648.15,
          "value": 599.0
        }
      ]
    },
    "thermalConductivity": {
      "unit": "W/(m·K)",
      "sources": [
        "thermal_conductivity.json"
      ],
      "points": [
        {
          "T_K": 373.15,
          "value": 51.0
        }
      ]
    },
    "thermalExpansion": {
      "unit": "1e-6/K",
      "sources": [
        "steel_thermal_expansion.json"
      ],
      "points": [
        {
          "T_K": 373.15,
          "value": 11.7
        },
        {
          "T_K": 673.15,
          "value": 13.5
        },
        {
          "T_K": 873.15,
          "value": 14.4
        }
      ],
      "approximation": {
        "low": {
          "type": "quadratic",
          "vars": {
            "a": 8.708,
            "b": 0.009139,
            "c": -3e-06
          },
          "min": 373.15,
          "max": 873.15
        },
        "meanRelPct": 0.0,
        "maxRelPct": 0.0
      }
    }
  },
  "sourceFiles": [
    "carbon_steel.json",
    "carbon_steel2.json",
    "electrical_resistivity.json",
    "specific_heat.json",
    "steel_thermal_expansion.json",
    "thermal_conductivity.json"
  ],
  "criticalTemperatures": {
    "Ac1_K": 988,
    "Ac3_K": 1070,
    "Ac1_C": 715,
    "Ac3_C": 797,
    "method": "Andrews1965",
    "ref": "Andrews1965"
  },
  "provenance": {
    "donors": {
      "electricalResistivity": {
        "materialId": "sae-1025",
        "mode": "full-series",
        "why": "only 1 electricalResistivity point; link sae-1025 series (same family carbon; ElMD=0.046694, L1=0.36 wt% [ΔMn=0.3%; ΔC=0.06%])",
        "compositionDistance": 0.046694,
        "distanceMetric": "ElMD-mod_petti"
      },
      "specificHeat": {
        "materialId": "sae-1042",
        "mode": "scaled-series",
        "why": "only 3 own points; link scaled sae-1042 curve (same family carbon; ElMD=0.090401, L1=0.125 wt% [ΔC=0.125%])",
        "compositionDistance": 0.090401,
        "distanceMetric": "ElMD-mod_petti",
        "scale": 1.00897341,
        "scaleQuality": "wide-range",
        "error": {
          "rmse": 5.79196549,
          "maxRelPct": 1.292418
        }
      },
      "thermalConductivity": {
        "materialId": "sae-1025",
        "mode": "full-series",
        "why": "only 1 thermalConductivity point; link sae-1025 series (same family carbon; ElMD=0.046694, L1=0.36 wt% [ΔMn=0.3%; ΔC=0.06%])",
        "compositionDistance": 0.046694,
        "distanceMetric": "ElMD-mod_petti"
      },
      "thermalExpansion": {
        "materialId": "sae-1035",
        "mode": "extend-outside-range",
        "why": "own approx covers 373–873 K; link scaled sae-1035 outside (same family carbon; ElMD=0.029017, L1=0.04 wt% [ΔC=0.04%])",
        "compositionDistance": 0.029017,
        "distanceMetric": "ElMD-mod_petti",
        "scale": 1.01568228,
        "scaleQuality": "wide-range",
        "error": {
          "rmse": 0.28550644,
          "maxRelPct": 3.640399
        }
      }
    }
  }
}
