Repository: zakhovalkopavel/thermal-software

# Thermal Software v2.0

Enterprise-grade thermal engineering software — NestJS backend, React frontend, Python tools.

---

## 🏗️ Architecture

```
thermal-software/
├── backend/        ← NestJS API  (refractory + thermodynamics modules)
├── frontend/       ← React SPA   (skeleton — in progress)
├── python/         ← Python tools (NASA thermo parser + OCR pipeline)
├── shared/         ← Shared types / constants
├── docs/           ← All documentation
└── legacy/         ← 📦 Archival reference ONLY — NOT a running service
```

File: shared/processed/metal-data/alloys/steel/carbon/sae-1033.json
{
  "materialId": "sae-1033",
  "name": "1033",
  "group": "steel",
  "family": "carbon",
  "aliases": {
    "uns": "G10330",
    "sae": "1033"
  },
  "composition": {
    "C": 0.32499999999999996,
    "Mn": 0.85,
    "P": 0.02,
    "S": 0.025
  },
  "condition": null,
  "properties": {
    "electricalResistivity": {
      "unit": "Ω·m",
      "sources": [],
      "points": []
    },
    "specificHeat": {
      "unit": "J/(kg·K)",
      "sources": [],
      "points": []
    },
    "thermalConductivity": {
      "unit": "W/(m·K)",
      "sources": [],
      "points": []
    },
    "thermalExpansion": {
      "unit": "1e-6/K",
      "sources": [],
      "points": []
    }
  },
  "sourceFiles": [
    "carbon_steel2.json"
  ],
  "criticalTemperatures": {
    "Ac1_K": 987,
    "Ac3_K": 1067,
    "Ac1_C": 714,
    "Ac3_C": 794,
    "method": "Andrews1965",
    "ref": "Andrews1965"
  },
  "provenance": {
    "donors": {
      "electricalResistivity": {
        "materialId": "sae-1025",
        "mode": "full-series",
        "why": "sae-1033 doesn't have electricalResistivity points; link sae-1025 series (same family carbon; ElMD=0.058585, L1=0.475 wt% [ΔMn=0.4%; ΔC=0.075%])",
        "compositionDistance": 0.058585,
        "distanceMetric": "ElMD-mod_petti"
      },
      "specificHeat": {
        "materialId": "sae-1042",
        "mode": "full-series",
        "why": "sae-1033 doesn't have specificHeat points; link sae-1042 series (same family carbon; ElMD=0.07851, L1=0.21 wt% [ΔC=0.11%; ΔMn=0.1%])",
        "compositionDistance": 0.07851,
        "distanceMetric": "ElMD-mod_petti"
      },
      "thermalConductivity": {
        "materialId": "sae-1025",
        "mode": "full-series",
        "why": "sae-1033 doesn't have thermalConductivity points; link sae-1025 series (same family carbon; ElMD=0.058585, L1=0.475 wt% [ΔMn=0.4%; ΔC=0.075%])",
        "compositionDistance": 0.058585,
        "distanceMetric": "ElMD-mod_petti"
      },
      "thermalExpansion": {
        "materialId": "sae-1035",
        "mode": "full-series",
        "why": "sae-1033 doesn't have thermalExpansion points; link sae-1035 series (same family carbon; ElMD=0.017126, L1=0.125 wt% [ΔMn=0.1%; ΔC=0.025%])",
        "compositionDistance": 0.017126,
        "distanceMetric": "ElMD-mod_petti"
      }
    }
  }
}

File: shared/processed/metal-data/alloys/steel/carbon/sae-1034.json
{
  "materialId": "sae-1034",
  "name": "1034",
  "group": "steel",
  "family": "carbon",
  "aliases": {
    "sae": "1034"
  },
  "composition": {
    "C": 0.35,
    "Mn": 0.65,
    "P": 0.02,
    "S": 0.025
  },
  "condition": null,
  "properties": {
    "electricalResistivity": {
      "unit": "Ω·m",
      "sources": [],
      "points": []
    },
    "specificHeat": {
      "unit": "J/(kg·K)",
      "sources": [],
      "points": []
    },
    "thermalConductivity": {
      "unit": "W/(m·K)",
      "sources": [],
      "points": []
    },
    "thermalExpansion": {
      "unit": "1e-6/K",
      "sources": [],
      "points": []
    }
  },
  "sourceFiles": [
    "former_sae_steel_composition.json"
  ],
  "criticalTemperatures": {
    "Ac1_K": 989,
    "Ac3_K": 1063,
    "Ac1_C": 716,
    "Ac3_C": 790,
    "method": "Andrews1965",
    "ref": "Andrews1965"
  },
  "provenance": {
    "donors": {
      "electricalResistivity": {
        "materialId": "sae-1025",
        "mode": "full-series",
        "why": "sae-1034 doesn't have electricalResistivity points; link sae-1025 series (same family carbon; ElMD=0.074712, L1=0.3 wt% [ΔMn=0.2%; ΔC=0.1%])",
        "compositionDistance": 0.074712,
        "distanceMetric": "ElMD-mod_petti"
      },
      "specificHeat": {
        "materialId": "sae-1042",
        "mode": "full-series",
        "why": "sae-1034 doesn't have specificHeat points; link sae-1042 series (same family carbon; ElMD=0.062383, L1=0.185 wt% [ΔMn=0.1%; ΔC=0.085%])",
        "compositionDistance": 0.062383,
        "distanceMetric": "ElMD-mod_petti"
      },
      "thermalConductivity": {
        "materialId": "sae-1042",
        "mode": "full-series",
        "why": "sae-1034 doesn't have thermalConductivity points; link sae-1042 series (same family carbon; ElMD=0.062383, L1=0.185 wt% [ΔMn=0.1%; ΔC=0.085%])",
        "compositionDistance": 0.062383,
        "distanceMetric": "ElMD-mod_petti"
      },
      "thermalExpansion": {
        "materialId": "sae-1035",
        "mode": "full-series",
        "why": "sae-1034 doesn't have thermalExpansion points; link sae-1035 series (same family carbon; ElMD=0.001007, L1=0.1 wt% [ΔMn=0.1%])",
        "compositionDistance": 0.001007,
        "distanceMetric": "ElMD-mod_petti"
      }
    }
  }
}

File: shared/processed/metal-data/alloys/steel/carbon/sae-1035.json
{
  "materialId": "sae-1035",
  "name": "1035",
  "group": "steel",
  "family": "carbon",
  "aliases": {
    "uns": "G10350",
    "sae": "1035"
  },
  "composition": {
    "C": 0.35,
    "Mn": 0.75,
    "P": 0.02,
    "S": 0.025
  },
  "condition": "Annealed",
  "properties": {
    "electricalResistivity": {
      "unit": "Ω·m",
      "sources": [
        "electrical_resistivity.json"
      ],
      "points": [
        {
          "T_K": 273.15,
          "value": 1.63e-07
        },
        {
          "T_K": 373.15,
          "value": 2.17e-07
        }
      ]
    },
    "specificHeat": {
      "unit": "J/(kg·K)",
      "sources": [
        "specific_heat.json"
      ],
      "points": [
        {
          "T_K": 348.15,
          "value": 486.0
        },
        {
          "T_K": 448.15,
          "value": 519.0
        },
        {
          "T_K": 648.15,
          "value": 586.0
        }
      ]
    },
    "thermalConductivity": {
      "unit": "W/(m·K)",
      "sources": [
        "thermal_conductivity.json"
      ],
      "points": [
        {
          "T_K": 373.15,
          "value": 50.8
        }
      ]
    },
    "thermalExpansion": {
      "unit": "1e-6/K",
      "sources": [
        "steel_thermal_expansion.json"
      ],
      "points": [
        {
          "T_K": 373.15,
          "value": 11.1
        },
        {
          "T_K": 473.15,
          "value": 11.9
        },
        {
          "T_K": 573.15,
          "value": 12.7
        },
        {
          "T_K": 673.15,
          "value": 13.4
        },
        {
          "T_K": 773.15,
          "value": 14.0
        },
        {
          "T_K": 873.15,
          "value": 14.4
        },
        {
          "T_K": 973.15,
          "value": 14.8
        }
      ],
      "approximation": {
        "low": {
          "type": "quadratic",
          "vars": {
            "a": 6.937,
            "b": 0.01295,
            "c": -5e-06
          },
          "min": 373.15,
          "max": 973.15
        },
        "meanRelPct": 0.19,
        "maxRelPct": 0.36
      }
    }
  },
  "sourceFiles": [
    "carbon_steel.json",
    "carbon_steel2.json",
    "electrical_resistivity.json",
    "specific_heat.json",
    "steel_thermal_expansion.json",
    "thermal_conductivity.json"
  ],
  "criticalTemperatures": {
    "Ac1_K": 988,
    "Ac3_K": 1063,
    "Ac1_C": 715,
    "Ac3_C": 790,
    "method": "Andrews1965",
    "ref": "Andrews1965"
  },
  "provenance": {
    "donors": {
      "electricalResistivity": {
        "materialId": "sae-1042",
        "mode": "scaled-series",
        "why": "only 2 own points; link scaled sae-1042 curve (same family carbon; ElMD=0.061384, L1=0.085 wt% [ΔC=0.085%])",
        "compositionDistance": 0.061384,
        "distanceMetric": "ElMD-mod_petti",
        "scale": 0.97115853,
        "scaleQuality": "narrow-range",
        "error": {
          "rmse": 0.0,
          "maxRelPct": 1.882275
        }
      },
      "specificHeat": {
        "materialId": "sae-1042",
        "mode": "scaled-series",
        "why": "only 3 own points; link scaled sae-1042 curve (same family carbon; ElMD=0.061384, L1=0.085 wt% [ΔC=0.085%])",
        "compositionDistance": 0.061384,
        "distanceMetric": "ElMD-mod_petti",
        "scale": 1.0,
        "scaleQuality": "wide-range",
        "error": {
          "rmse": 0.0,
          "maxRelPct": 0.0
        }
      },
      "thermalConductivity": {
        "materialId": "sae-1042",
        "mode": "full-series",
        "why": "only 1 thermalConductivity point; link sae-1042 series (same family carbon; ElMD=0.061384, L1=0.085 wt% [ΔC=0.085%])",
        "compositionDistance": 0.061384,
        "distanceMetric": "ElMD-mod_petti"
      }
    }
  }
}

File: shared/processed/metal-data/alloys/steel/carbon/sae-1037.json
{
  "materialId": "sae-1037",
  "name": "1037",
  "group": "steel",
  "family": "carbon",
  "aliases": {
    "uns": "G10370",
    "sae": "1037"
  },
  "composition": {
    "C": 0.35,
    "Mn": 0.85,
    "P": 0.02,
    "S": 0.025
  },
  "condition": "Annealed",
  "properties": {
    "electricalResistivity": {
      "unit": "Ω·m",
      "sources": [],
      "points": []
    },
    "specificHeat": {
      "unit": "J/(kg·K)",
      "sources": [],
      "points": []
    },
    "thermalConductivity": {
      "unit": "W/(m·K)",
      "sources": [
        "thermal_conductivity.json"
      ],
      "points": [
        {
          "T_K": 373.15,
          "value": 51.0
        }
      ]
    },
    "thermalExpansion": {
      "unit": "1e-6/K",
      "sources": [
        "steel_thermal_expansion.json"
      ],
      "points": [
        {
          "T_K": 373.15,
          "value": 11.1
        },
        {
          "T_K": 673.15,
          "value": 13.5
        },
        {
          "T_K": 873.15,
          "value": 14.6
        }
      ],
      "approximation": {
        "low": {
          "type": "quadratic",
          "vars": {
            "a": 6.859,
            "b": 0.01323,
            "c": -5e-06
          },
          "min": 373.15,
          "max": 873.15
        },
        "meanRelPct": 0.0,
        "maxRelPct": 0.0
      }
    }
  },
  "sourceFiles": [
    "carbon_steel.json",
    "carbon_steel2.json",
    "steel_thermal_expansion.json",
    "thermal_conductivity.json"
  ],
  "criticalTemperatures": {
    "Ac1_K": 987,
    "Ac3_K": 1063,
    "Ac1_C": 714,
    "Ac3_C": 790,
    "method": "Andrews1965",
    "ref": "Andrews1965"
  },
  "provenance": {
    "donors": {
      "electricalResistivity": {
        "materialId": "sae-1042",
        "mode": "full-series",
        "why": "sae-1037 doesn't have electricalResistivity points; link sae-1042 series (same family carbon; ElMD=0.060386, L1=0.185 wt% [ΔMn=0.1%; ΔC=0.085%])",
        "compositionDistance": 0.060386,
        "distanceMetric": "ElMD-mod_petti"
      },
      "specificHeat": {
        "materialId": "sae-1042",
        "mode": "full-series",
        "why": "sae-1037 doesn't have specificHeat points; link sae-1042 series (same family carbon; ElMD=0.060386, L1=0.185 wt% [ΔMn=0.1%; ΔC=0.085%])",
        "compositionDistance": 0.060386,
        "distanceMetric": "ElMD-mod_petti"
      },
      "thermalConductivity": {
        "materialId": "sae-1042",
        "mode": "full-series",
        "why": "only 1 thermalConductivity point; link sae-1042 series (same family carbon; ElMD=0.060386, L1=0.185 wt% [ΔMn=0.1%; ΔC=0.085%])",
        "compositionDistance": 0.060386,
        "distanceMetric": "ElMD-mod_petti"
      },
      "thermalExpansion": {
        "materialId": "sae-1035",
        "mode": "extend-outside-range",
        "why": "own approx covers 373–873 K; link scaled sae-1035 outside (same family carbon; ElMD=0.001007, L1=0.1 wt% [ΔMn=0.1%])",
        "compositionDistance": 0.001007,
        "distanceMetric": "ElMD-mod_petti",
        "scale": 1.0082724,
        "scaleQuality": "wide-range",
        "error": {
          "rmse": 0.07092359,
          "maxRelPct": 0.82724
        }
      }
    }
  }
}

File: shared/processed/metal-data/alloys/steel/carbon/sae-1038.json
{
  "materialId": "sae-1038",
  "name": "1038",
  "group": "steel",
  "family": "carbon",
  "aliases": {
    "uns": "G10380",
    "sae": "1038"
  },
  "composition": {
    "C": 0.385,
    "Mn": 0.75,
    "P": 0.02,
    "S": 0.025
  },
  "condition": null,
  "properties": {
    "electricalResistivity": {
      "unit": "Ω·m",
      "sources": [],
      "points": []
    },
    "specificHeat": {
      "unit": "J/(kg·K)",
      "sources": [],
      "points": []
    },
    "thermalConductivity": {
      "unit": "W/(m·K)",
      "sources": [],
      "points": []
    },
    "thermalExpansion": {
      "unit": "1e-6/K",
      "sources": [],
      "points": []
    }
  },
  "sourceFiles": [
    "carbon_steel.json",
    "carbon_steel2.json"
  ],
  "criticalTemperatures": {
    "Ac1_K": 988,
    "Ac3_K": 1057,
    "Ac1_C": 715,
    "Ac3_C": 784,
    "method": "Andrews1965",
    "ref": "Andrews1965"
  },
  "provenance": {
    "donors": {
      "electricalResistivity": {
        "materialId": "sae-1042",
        "mode": "full-series",
        "why": "sae-1038 doesn't have electricalResistivity points; link sae-1042 series (same family carbon; ElMD=0.036063, L1=0.05 wt% [ΔC=0.05%])",
        "compositionDistance": 0.036063,
        "distanceMetric": "ElMD-mod_petti"
      },
      "specificHeat": {
        "materialId": "sae-1042",
        "mode": "full-series",
        "why": "sae-1038 doesn't have specificHeat points; link sae-1042 series (same family carbon; ElMD=0.036063, L1=0.05 wt% [ΔC=0.05%])",
        "compositionDistance": 0.036063,
        "distanceMetric": "ElMD-mod_petti"
      },
      "thermalConductivity": {
        "materialId": "sae-1042",
        "mode": "full-series",
        "why": "sae-1038 doesn't have thermalConductivity points; link sae-1042 series (same family carbon; ElMD=0.036063, L1=0.05 wt% [ΔC=0.05%])",
        "compositionDistance": 0.036063,
        "distanceMetric": "ElMD-mod_petti"
      },
      "thermalExpansion": {
        "materialId": "sae-1040",
        "mode": "full-series",
        "why": "sae-1038 doesn't have thermalExpansion points; link sae-1040 series (same family carbon; ElMD=0.014441, L1=0.02 wt% [ΔC=0.02%])",
        "compositionDistance": 0.014441,
        "distanceMetric": "ElMD-mod_petti"
      }
    }
  }
}

File: shared/processed/metal-data/alloys/steel/carbon/sae-1039.json
{
  "materialId": "sae-1039",
  "name": "1039",
  "group": "steel",
  "family": "carbon",
  "aliases": {
    "uns": "G10390",
    "sae": "1039"
  },
  "composition": {
    "C": 0.405,
    "Mn": 0.85,
    "P": 0.02,
    "S": 0.025
  },
  "condition": "Annealed",
  "properties": {
    "electricalResistivity": {
      "unit": "Ω·m",
      "sources": [],
      "points": []
    },
    "specificHeat": {
      "unit": "J/(kg·K)",
      "sources": [],
      "points": []
    },
    "thermalConductivity": {
      "unit": "W/(m·K)",
      "sources": [
        "thermal_conductivity.json"
      ],
      "points": [
        {
          "T_K": 373.15,
          "value": 50.7
        }
      ]
    },
    "thermalExpansion": {
      "unit": "1e-6/K",
      "sources": [
        "steel_thermal_expansion.json"
      ],
      "points": [
        {
          "T_K": 373.15,
          "value": 11.1
        },
        {
          "T_K": 673.15,
          "value": 13.5
        },
        {
          "T_K": 873.15,
          "value": 14.6
        }
      ],
      "approximation": {
        "low": {
          "type": "quadratic",
          "vars": {
            "a": 6.859,
            "b": 0.01323,
            "c": -5e-06
          },
          "min": 373.15,
          "max": 873.15
        },
        "meanRelPct": 0.0,
        "maxRelPct": 0.0
      }
    }
  },
  "sourceFiles": [
    "carbon_steel.json",
    "carbon_steel2.json",
    "steel_thermal_expansion.json",
    "thermal_conductivity.json"
  ],
  "criticalTemperatures": {
    "Ac1_K": 987,
    "Ac3_K": 1054,
    "Ac1_C": 714,
    "Ac3_C": 781,
    "method": "Andrews1965",
    "ref": "Andrews1965"
  },
  "provenance": {
    "donors": {
      "electricalResistivity": {
        "materialId": "sae-1042",
        "mode": "full-series",
        "why": "sae-1039 doesn't have electricalResistivity points; link sae-1042 series (same family carbon; ElMD=0.020626, L1=0.13 wt% [ΔMn=0.1%; ΔC=0.03%])",
        "compositionDistance": 0.020626,
        "distanceMetric": "ElMD-mod_petti"
      },
      "specificHeat": {
        "materialId": "sae-1042",
        "mode": "full-series",
        "why": "sae-1039 doesn't have specificHeat points; link sae-1042 series (same family carbon; ElMD=0.020626, L1=0.13 wt% [ΔMn=0.1%; ΔC=0.03%])",
        "compositionDistance": 0.020626,
        "distanceMetric": "ElMD-mod_petti"
      },
      "thermalConductivity": {
        "materialId": "sae-1042",
        "mode": "full-series",
        "why": "only 1 thermalConductivity point; link sae-1042 series (same family carbon; ElMD=0.020626, L1=0.13 wt% [ΔMn=0.1%; ΔC=0.03%])",
        "compositionDistance": 0.020626,
        "distanceMetric": "ElMD-mod_petti"
      },
      "thermalExpansion": {
        "materialId": "sae-1040",
        "mode": "extend-outside-range",
        "why": "own approx covers 373–873 K; link scaled sae-1040 outside (same family carbon; ElMD=0.001006, L1=0.1 wt% [ΔMn=0.1%])",
        "compositionDistance": 0.001006,
        "distanceMetric": "ElMD-mod_petti",
        "scale": 1.006407,
        "scaleQuality": "wide-range",
        "error": {
          "rmse": 0.18164529,
          "maxRelPct": 2.454046
        }
      }
    }
  }
}

File: shared/processed/metal-data/alloys/steel/carbon/sae-1040.json
{
  "materialId": "sae-1040",
  "name": "1040",
  "group": "steel",
  "family": "carbon",
  "aliases": {
    "uns": "G10400",
    "sae": "1040"
  },
  "composition": {
    "C": 0.405,
    "Mn": 0.75,
    "P": 0.02,
    "S": 0.025
  },
  "condition": "Annealed",
  "properties": {
    "electricalResistivity": {
      "unit": "Ω·m",
      "sources": [
        "electrical_resistivity.json"
      ],
      "points": [
        {
          "T_K": 273.15,
          "value": 1.6e-07
        },
        {
          "T_K": 373.15,
          "value": 2.2099999999999998e-07
        }
      ]
    },
    "specificHeat": {
      "unit": "J/(kg·K)",
      "sources": [
        "specific_heat.json"
      ],
      "points": [
        {
          "T_K": 348.15,
          "value": 486.0
        },
        {
          "T_K": 448.15,
          "value": 519.0
        },
        {
          "T_K": 648.15,
          "value": 586.0
        }
      ]
    },
    "thermalConductivity": {
      "unit": "W/(m·K)",
      "sources": [
        "thermal_conductivity.json"
      ],
      "points": [
        {
          "T_K": 373.15,
          "value": 50.7
        }
      ]
    },
    "thermalExpansion": {
      "unit": "1e-6/K",
      "sources": [
        "steel_thermal_expansion.json"
      ],
      "points": [
        {
          "T_K": 373.15,
          "value": 11.3
        },
        {
          "T_K": 473.15,
          "value": 12.0
        },
        {
          "T_K": 573.15,
          "value": 12.5
        },
        {
          "T_K": 673.15,
          "value": 13.3
        },
        {
          "T_K": 773.15,
          "value": 13.9
        },
        {
          "T_K": 873.15,
          "value": 14.4
        },
        {
          "T_K": 973.15,
          "value": 14.8
        }
      ],
      "approximation": {
        "low": {
          "type": "quadratic",
          "vars": {
            "a": 8.222,
            "b": 0.009009,
            "c": -2.262e-06
          },
          "min": 373.15,
          "max": 973.15
        },
        "meanRelPct": 0.42,
        "maxRelPct": 1.14
      }
    }
  },
  "sourceFiles": [
    "carbon_steel.json",
    "carbon_steel2.json",
    "electrical_resistivity.json",
    "specific_heat.json",
    "steel_thermal_expansion.json",
    "thermal_conductivity.json"
  ],
  "criticalTemperatures": {
    "Ac1_K": 988,
    "Ac3_K": 1054,
    "Ac1_C": 715,
    "Ac3_C": 781,
    "method": "Andrews1965",
    "ref": "Andrews1965"
  },
  "provenance": {
    "donors": {
      "electricalResistivity": {
        "materialId": "sae-1042",
        "mode": "scaled-series",
        "why": "only 2 own points; link scaled sae-1042 curve (same family carbon; ElMD=0.021622, L1=0.03 wt% [ΔC=0.03%])",
        "compositionDistance": 0.021622,
        "distanceMetric": "ElMD-mod_petti",
        "scale": 0.97590994,
        "scaleQuality": "narrow-range",
        "error": {
          "rmse": 1e-08,
          "maxRelPct": 4.300375
        }
      },
      "specificHeat": {
        "materialId": "sae-1042",
        "mode": "scaled-series",
        "why": "only 3 own points; link scaled sae-1042 curve (same family carbon; ElMD=0.021622, L1=0.03 wt% [ΔC=0.03%])",
        "compositionDistance": 0.021622,
        "distanceMetric": "ElMD-mod_petti",
        "scale": 1.0,
        "scaleQuality": "wide-range",
        "error": {
          "rmse": 0.0,
          "maxRelPct": 0.0
        }
      },
      "thermalConductivity": {
        "materialId": "sae-1042",
        "mode": "full-series",
        "why": "only 1 thermalConductivity point; link sae-1042 series (same family carbon; ElMD=0.021622, L1=0.03 wt% [ΔC=0.03%])",
        "compositionDistance": 0.021622,
        "distanceMetric": "ElMD-mod_petti"
      }
    }
  }
}

File: shared/processed/metal-data/alloys/steel/carbon/sae-1042.json
{
  "materialId": "sae-1042",
  "name": "1042",
  "group": "steel",
  "family": "carbon",
  "aliases": {
    "uns": "G10420",
    "sae": "1042"
  },
  "composition": {
    "C": 0.435,
    "Mn": 0.75,
    "P": 0.02,
    "S": 0.025
  },
  "condition": "Annealed",
  "properties": {
    "electricalResistivity": {
      "unit": "Ω·m",
      "sources": [
        "electrical_resistivity.json"
      ],
      "points": [
        {
          "T_K": 293.15,
          "value": 1.71e-07
        },
        {
          "T_K": 373.15,
          "value": 2.2099999999999998e-07
        },
        {
          "T_K": 473.15,
          "value": 2.9599999999999995e-07
        },
        {
          "T_K": 673.15,
          "value": 4.93e-07
        },
        {
          "T_K": 873.15,
          "value": 7.66e-07
        },
        {
          "T_K": 973.15,
          "value": 9.32e-07
        },
        {
          "T_K": 1073.15,
          "value": 1.111e-06
        },
        {
          "T_K": 1173.15,
          "value": 1.149e-06
        },
        {
          "T_K": 1273.15,
          "value": 1.179e-06
        },
        {
          "T_K": 1373.15,
          "value": 1.207e-06
        },
        {
          "T_K": 1473.15,
          "value": 1.2299999999999999e-06
        }
      ],
      "approximation": {
        "Tswitch": 1049,
        "low": {
          "type": "quadratic",
          "vars": {
            "a": 1.7024796500000011e-07,
            "b": -2.959e-10,
            "c": 1.135e-12
          },
          "min": 293.15,
          "max": 1049.0
        },
        "meanRelPct": 1.69,
        "maxRelPct": 5.87,
        "joinContinuous": true,
        "high": {
          "type": "linear",
          "vars": {
            "a": 7.983e-07,
            "b": 2.96e-10
          },
          "min": 1049.0,
          "max": 1473.15
        }
      }
    },
    "specificHeat": {
      "unit": "J/(kg·K)",
      "sources": [
        "specific_heat.json"
      ],
      "points": [
        {
          "T_K": 348.15,
          "value": 486.0
        },
        {
          "T_K": 448.15,
          "value": 519.0
        },
        {
          "T_K": 498.15,
          "value": 528.0
        },
        {
          "T_K": 548.15,
          "value": 548.0
        },
        {
          "T_K": 598.15,
          "value": 569.0
        },
        {
          "T_K": 648.15,
          "value": 586.0
        },
        {
          "T_K": 748.15,
          "value": 649.0
        },
        {
          "T_K": 848.15,
          "value": 708.0
        },
        {
          "T_K": 948.15,
          "value": 770.0
        },
        {
          "T_K": 998.15,
          "value": 1583.0
        },
        {
          "T_K": 1048.15,
          "value": 624.0
        },
        {
          "T_K": 1148.15,
          "value": 548.0
        }
      ]
    },
    "thermalConductivity": {
      "unit": "W/(m·K)",
      "sources": [
        "thermal_conductivity.json"
      ],
      "points": [
        {
          "T_K": 273.15,
          "value": 51.9
        },
        {
          "T_K": 373.15,
          "value": 50.7
        },
        {
          "T_K": 473.15,
          "value": 48.2
        },
        {
          "T_K": 573.15,
          "value": 45.6
        },
        {
          "T_K": 673.15,
          "value": 41.9
        },
        {
          "T_K": 773.15,
          "value": 38.1
        },
        {
          "T_K": 873.15,
          "value": 33.9
        },
        {
          "T_K": 973.15,
          "value": 30.1
        },
        {
          "T_K": 1073.15,
          "value": 24.7
        },
        {
          "T_K": 1273.15,
          "value": 26.8
        },
        {
          "T_K": 1473.15,
          "value": 29.7
        }
      ],
      "approximation": {
        "Tswitch": 1049,
        "low": {
          "type": "quadratic",
          "vars": {
            "a": 52.832759790000004,
            "b": 0.005063,
            "c": -3.079e-05
          },
          "min": 273.15,
          "max": 1049.0
        },
        "meanRelPct": 0.89,
        "maxRelPct": 4.98,
        "joinContinuous": true,
        "high": {
          "type": "linear",
          "vars": {
            "a": 11.15,
            "b": 0.0125
          },
          "min": 1049.0,
          "max": 1473.15
        }
      }
    },
    "thermalExpansion": {
      "unit": "1e-6/K",
      "sources": [],
      "points": []
    }
  },
  "sourceFiles": [
    "carbon_steel.json",
    "carbon_steel2.json",
    "electrical_resistivity.json",
    "specific_heat.json",
    "thermal_conductivity.json"
  ],
  "criticalTemperatures": {
    "Ac1_K": 988,
    "Ac3_K": 1049,
    "Ac1_C": 715,
    "Ac3_C": 776,
    "method": "Andrews1965",
    "ref": "Andrews1965"
  },
  "provenance": {
    "donors": {
      "electricalResistivity": {
        "materialId": "sae-1025",
        "mode": "extend-outside-range",
        "why": "own approx covers 293–1473 K; link scaled sae-1025 outside (same family carbon; ElMD=0.137095, L1=0.485 wt% [ΔMn=0.3%; ΔC=0.185%])",
        "compositionDistance": 0.137095,
        "distanceMetric": "ElMD-mod_petti",
        "scale": 1.01086857,
        "scaleQuality": "wide-range",
        "error": {
          "rmse": 0.0,
          "maxRelPct": 1.086857
        }
      },
      "thermalExpansion": {
        "materialId": "sae-1045",
        "mode": "full-series",
        "why": "sae-1042 doesn't have thermalExpansion points; link sae-1045 series (same family carbon; ElMD=0.021576, L1=0.03 wt% [ΔC=0.03%])",
        "compositionDistance": 0.021576,
        "distanceMetric": "ElMD-mod_petti"
      }
    }
  }
}

File: shared/processed/metal-data/alloys/steel/carbon/sae-1043.json
{
  "materialId": "sae-1043",
  "name": "1043",
  "group": "steel",
  "family": "carbon",
  "aliases": {
    "uns": "G10430",
    "sae": "1043"
  },
  "composition": {
    "C": 0.435,
    "Mn": 0.85,
    "P": 0.02,
    "S": 0.025
  },
  "condition": "Annealed",
  "properties": {
    "electricalResistivity": {
      "unit": "Ω·m",
      "sources": [
        "electrical_resistivity.json"
      ],
      "points": [
        {
          "T_K": 273.15,
          "value": 1.63e-07
        },
        {
          "T_K": 373.15,
          "value": 2.19e-07
        }
      ]
    },
    "specificHeat": {
      "unit": "J/(kg·K)",
      "sources": [],
      "points": []
    },
    "thermalConductivity": {
      "unit": "W/(m·K)",
      "sources": [
        "thermal_conductivity.json"
      ],
      "points": [
        {
          "T_K": 373.15,
          "value": 50.8
        }
      ]
    },
    "thermalExpansion": {
      "unit": "1e-6/K",
      "sources": [
        "steel_thermal_expansion.json"
      ],
      "points": [
        {
          "T_K": 373.15,
          "value": 11.3
        },
        {
          "T_K": 673.15,
          "value": 13.5
        },
        {
          "T_K": 873.15,
          "value": 14.6
        }
      ],
      "approximation": {
        "low": {
          "type": "quadratic",
          "vars": {
            "a": 7.643,
            "b": 0.01117,
            "c": -3.667e-06
          },
          "min": 373.15,
          "max": 873.15
        },
        "meanRelPct": 0.0,
        "maxRelPct": 0.0
      }
    }
  },
  "sourceFiles": [
    "carbon_steel.json",
    "carbon_steel2.json",
    "electrical_resistivity.json",
    "steel_thermal_expansion.json",
    "thermal_conductivity.json"
  ],
  "criticalTemperatures": {
    "Ac1_K": 987,
    "Ac3_K": 1049,
    "Ac1_C": 714,
    "Ac3_C": 776,
    "method": "Andrews1965",
    "ref": "Andrews1965"
  },
  "provenance": {
    "donors": {
      "electricalResistivity": {
        "materialId": "sae-1025",
        "mode": "scaled-series",
        "why": "only 2 own points; link scaled sae-1025 curve (same family carbon; ElMD=0.13809, L1=0.585 wt% [ΔMn=0.4%; ΔC=0.185%])",
        "compositionDistance": 0.13809,
        "distanceMetric": "ElMD-mod_petti",
        "scale": 1.00868354,
        "scaleQuality": "narrow-range",
        "error": {
          "rmse": 0.0,
          "maxRelPct": 1.606943
        }
      },
      "specificHeat": {
        "materialId": "sae-1042",
        "mode": "full-series",
        "why": "sae-1043 doesn't have specificHeat points; link sae-1042 series (same family carbon; ElMD=0.001005, L1=0.1 wt% [ΔMn=0.1%])",
        "compositionDistance": 0.001005,
        "distanceMetric": "ElMD-mod_petti"
      },
      "thermalConductivity": {
        "materialId": "sae-1042",
        "mode": "full-series",
        "why": "only 1 thermalConductivity point; link sae-1042 series (same family carbon; ElMD=0.001005, L1=0.1 wt% [ΔMn=0.1%])",
        "compositionDistance": 0.001005,
        "distanceMetric": "ElMD-mod_petti"
      },
      "thermalExpansion": {
        "materialId": "sae-1045",
        "mode": "extend-outside-range",
        "why": "own approx covers 373–873 K; link scaled sae-1045 outside (same family carbon; ElMD=0.020581, L1=0.13 wt% [ΔMn=0.1%; ΔC=0.03%])",
        "compositionDistance": 0.020581,
        "distanceMetric": "ElMD-mod_petti",
        "scale": 0.98571535,
        "scaleQuality": "wide-range",
        "error": {
          "rmse": 0.10025138,
          "maxRelPct": 1.188478
        }
      }
    }
  }
}

File: shared/processed/metal-data/alloys/steel/carbon/sae-1044.json
{
  "materialId": "sae-1044",
  "name": "1044",
  "group": "steel",
  "family": "carbon",
  "aliases": {
    "uns": "G10440",
    "sae": "1044"
  },
  "composition": {
    "C": 0.46499999999999997,
    "Mn": 0.44999999999999996,
    "P": 0.02,
    "S": 0.025
  },
  "condition": "Annealed",
  "properties": {
    "electricalResistivity": {
      "unit": "Ω·m",
      "sources": [],
      "points": []
    },
    "specificHeat": {
      "unit": "J/(kg·K)",
      "sources": [],
      "points": []
    },
    "thermalConductivity": {
      "unit": "W/(m·K)",
      "sources": [
        "thermal_conductivity.json"
      ],
      "points": [
        {
          "T_K": 373.15,
          "value": 50.8
        }
      ]
    },
    "thermalExpansion": {
      "unit": "1e-6/K",
      "sources": [
        "steel_thermal_expansion.json"
      ],
      "points": [
        {
          "T_K": 373.15,
          "value": 11.1
        },
        {
          "T_K": 473.15,
          "value": 12.0
        },
        {
          "T_K": 673.15,
          "value": 13.3
        }
      ],
      "approximation": {
        "low": {
          "type": "quadratic",
          "vars": {
            "a": 6.27,
            "b": 0.01605,
            "c": -8.333e-06
          },
          "min": 373.15,
          "max": 673.15
        },
        "meanRelPct": 0.0,
        "maxRelPct": 0.0
      }
    }
  },
  "sourceFiles": [
    "carbon_steel.json",
    "steel_thermal_expansion.json",
    "thermal_conductivity.json"
  ],
  "criticalTemperatures": {
    "Ac1_K": 991,
    "Ac3_K": 1045,
    "Ac1_C": 718,
    "Ac3_C": 772,
    "method": "Andrews1965",
    "ref": "Andrews1965"
  },
  "provenance": {
    "donors": {
      "electricalResistivity": {
        "materialId": "sae-1025",
        "mode": "full-series",
        "why": "sae-1044 doesn't have electricalResistivity points; link sae-1025 series (same family carbon; ElMD=0.155691, L1=0.215 wt% [ΔC=0.215%])",
        "compositionDistance": 0.155691,
        "distanceMetric": "ElMD-mod_petti"
      },
      "specificHeat": {
        "materialId": "sae-1042",
        "mode": "full-series",
        "why": "sae-1044 doesn't have specificHeat points; link sae-1042 series (same family carbon; ElMD=0.021906, L1=0.33 wt% [ΔMn=0.3%; ΔC=0.03%])",
        "compositionDistance": 0.021906,
        "distanceMetric": "ElMD-mod_petti"
      },
      "thermalConductivity": {
        "materialId": "sae-1042",
        "mode": "full-series",
        "why": "only 1 thermalConductivity point; link sae-1042 series (same family carbon; ElMD=0.021906, L1=0.33 wt% [ΔMn=0.3%; ΔC=0.03%])",
        "compositionDistance": 0.021906,
        "distanceMetric": "ElMD-mod_petti"
      },
      "thermalExpansion": {
        "materialId": "sae-1045",
        "mode": "extend-outside-range",
        "why": "own approx covers 373–673 K; link scaled sae-1045 outside (same family carbon; ElMD=0.003012, L1=0.3 wt% [ΔMn=0.3%])",
        "compositionDistance": 0.003012,
        "distanceMetric": "ElMD-mod_petti",
        "scale": 0.96838704,
        "scaleQuality": "wide-range",
        "error": {
          "rmse": 0.0944352,
          "maxRelPct": 1.200808
        }
      }
    }
  }
}

File: shared/processed/metal-data/alloys/steel/carbon/sae-1045.json
{
  "materialId": "sae-1045",
  "name": "1045",
  "group": "steel",
  "family": "carbon",
  "aliases": {
    "uns": "G10450",
    "sae": "1045"
  },
  "composition": {
    "C": 0.46499999999999997,
    "Mn": 0.75,
    "P": 0.02,
    "S": 0.025
  },
  "condition": "Annealed",
  "properties": {
    "electricalResistivity": {
      "unit": "Ω·m",
      "sources": [
        "electrical_resistivity.json"
      ],
      "points": [
        {
          "T_K": 273.15,
          "value": 1.62e-07
        },
        {
          "T_K": 373.15,
          "value": 2.23e-07
        }
      ]
    },
    "specificHeat": {
      "unit": "J/(kg·K)",
      "sources": [
        "specific_heat.json"
      ],
      "points": [
        {
          "T_K": 348.15,
          "value": 486.0
        },
        {
          "T_K": 448.15,
          "value": 519.0
        },
        {
          "T_K": 648.15,
          "value": 586.0
        }
      ]
    },
    "thermalConductivity": {
      "unit": "W/(m·K)",
      "sources": [
        "thermal_conductivity.json"
      ],
      "points": [
        {
          "T_K": 373.15,
          "value": 50.8
        }
      ]
    },
    "thermalExpansion": {
      "unit": "1e-6/K",
      "sources": [
        "steel_thermal_expansion.json"
      ],
      "points": [
        {
          "T_K": 373.15,
          "value": 11.6
        },
        {
          "T_K": 473.15,
          "value": 12.3
        },
        {
          "T_K": 573.15,
          "value": 13.1
        },
        {
          "T_K": 673.15,
          "value": 13.7
        },
        {
          "T_K": 773.15,
          "value": 14.2
        },
        {
          "T_K": 873.15,
          "value": 14.7
        },
        {
          "T_K": 973.15,
          "value": 15.1
        }
      ],
      "approximation": {
        "low": {
          "type": "quadratic",
          "vars": {
            "a": 8.012,
            "b": 0.01099,
            "c": -3.81e-06
          },
          "min": 373.15,
          "max": 973.15
        },
        "meanRelPct": 0.19,
        "maxRelPct": 0.46
      }
    }
  },
  "sourceFiles": [
    "carbon_steel.json",
    "carbon_steel2.json",
    "electrical_resistivity.json",
    "specific_heat.json",
    "steel_thermal_expansion.json",
    "thermal_conductivity.json"
  ],
  "criticalTemperatures": {
    "Ac1_K": 988,
    "Ac3_K": 1045,
    "Ac1_C": 715,
    "Ac3_C": 772,
    "method": "Andrews1965",
    "ref": "Andrews1965"
  },
  "provenance": {
    "donors": {
      "electricalResistivity": {
        "materialId": "sae-1025",
        "mode": "scaled-series",
        "why": "only 2 own points; link scaled sae-1025 curve (same family carbon; ElMD=0.158671, L1=0.515 wt% [ΔMn=0.3%; ΔC=0.215%])",
        "compositionDistance": 0.158671,
        "distanceMetric": "ElMD-mod_petti",
        "scale": 1.01847301,
        "scaleQuality": "narrow-range",
        "error": {
          "rmse": 0.0,
          "maxRelPct": 0.03876
        }
      },
      "specificHeat": {
        "materialId": "sae-1042",
        "mode": "scaled-series",
        "why": "only 3 own points; link scaled sae-1042 curve (same family carbon; ElMD=0.021576, L1=0.03 wt% [ΔC=0.03%])",
        "compositionDistance": 0.021576,
        "distanceMetric": "ElMD-mod_petti",
        "scale": 1.0,
        "scaleQuality": "wide-range",
        "error": {
          "rmse": 0.0,
          "maxRelPct": 0.0
        }
      },
      "thermalConductivity": {
        "materialId": "sae-1042",
        "mode": "full-series",
        "why": "only 1 thermalConductivity point; link sae-1042 series (same family carbon; ElMD=0.021576, L1=0.03 wt% [ΔC=0.03%])",
        "compositionDistance": 0.021576,
        "distanceMetric": "ElMD-mod_petti"
      }
    }
  }
}
