Repository: zakhovalkopavel/thermal-software

# Thermal Software v2.0

Enterprise-grade thermal engineering software — NestJS backend, React frontend, Python tools.

---

## 🏗️ Architecture

```
thermal-software/
├── backend/        ← NestJS API  (refractory + thermodynamics modules)
├── frontend/       ← React SPA   (skeleton — in progress)
├── python/         ← Python tools (NASA thermo parser + OCR pipeline)
├── shared/         ← Shared types / constants
├── docs/           ← All documentation
└── legacy/         ← 📦 Archival reference ONLY — NOT a running service
```

File: shared/processed/metal-data/alloys/steel/carbon/sae-1046.json
{
  "materialId": "sae-1046",
  "name": "1046",
  "group": "steel",
  "family": "carbon",
  "aliases": {
    "uns": "G10460",
    "sae": "1046"
  },
  "composition": {
    "C": 0.46499999999999997,
    "Mn": 0.85,
    "P": 0.02,
    "S": 0.025
  },
  "condition": "Unknown",
  "properties": {
    "electricalResistivity": {
      "unit": "Ω·m",
      "sources": [
        "electrical_resistivity.json"
      ],
      "points": [
        {
          "T_K": 273.15,
          "value": 1.63e-07
        },
        {
          "T_K": 373.15,
          "value": 2.24e-07
        }
      ]
    },
    "specificHeat": {
      "unit": "J/(kg·K)",
      "sources": [],
      "points": []
    },
    "thermalConductivity": {
      "unit": "W/(m·K)",
      "sources": [
        "thermal_conductivity.json"
      ],
      "points": [
        {
          "T_K": 273.15,
          "value": 51.2
        },
        {
          "T_K": 373.15,
          "value": 49.7
        }
      ]
    },
    "thermalExpansion": {
      "unit": "1e-6/K",
      "sources": [
        "steel_thermal_expansion.json"
      ],
      "points": [
        {
          "T_K": 373.15,
          "value": 11.1
        },
        {
          "T_K": 673.15,
          "value": 13.5
        }
      ]
    }
  },
  "sourceFiles": [
    "carbon_steel.json",
    "carbon_steel2.json",
    "electrical_resistivity.json",
    "steel_thermal_expansion.json",
    "thermal_conductivity.json"
  ],
  "criticalTemperatures": {
    "Ac1_K": 987,
    "Ac3_K": 1045,
    "Ac1_C": 714,
    "Ac3_C": 772,
    "method": "Andrews1965",
    "ref": "Andrews1965"
  },
  "provenance": {
    "donors": {
      "electricalResistivity": {
        "materialId": "sae-1025",
        "mode": "scaled-series",
        "why": "only 2 own points; link scaled sae-1025 curve (same family carbon; ElMD=0.159664, L1=0.615 wt% [ΔMn=0.4%; ΔC=0.215%])",
        "compositionDistance": 0.159664,
        "distanceMetric": "ElMD-mod_petti",
        "scale": 1.02363398,
        "scaleQuality": "narrow-range",
        "error": {
          "rmse": 0.0,
          "maxRelPct": 0.148587
        }
      },
      "specificHeat": {
        "materialId": "sae-1010",
        "mode": "full-series",
        "why": "sae-1046 doesn't have specificHeat points; link sae-1010 series (same family carbon; ElMD=0.266039, L1=0.76 wt% [ΔMn=0.4%; ΔC=0.36%])",
        "compositionDistance": 0.266039,
        "distanceMetric": "ElMD-mod_petti"
      },
      "thermalConductivity": {
        "materialId": "sae-1042",
        "mode": "scaled-series",
        "why": "only 2 own points; link scaled sae-1042 curve (same family carbon; ElMD=0.022569, L1=0.13 wt% [ΔMn=0.1%; ΔC=0.03%])",
        "compositionDistance": 0.022569,
        "distanceMetric": "ElMD-mod_petti",
        "scale": 0.98346726,
        "scaleQuality": "narrow-range",
        "error": {
          "rmse": 0.15993058,
          "maxRelPct": 0.325533
        }
      },
      "thermalExpansion": {
        "materialId": "sae-1055",
        "mode": "scaled-series",
        "why": "only 2 own points; link scaled sae-1055 curve (same family carbon; ElMD=0.059887, L1=0.185 wt% [ΔMn=0.1%; ΔC=0.085%])",
        "compositionDistance": 0.059887,
        "distanceMetric": "ElMD-mod_petti",
        "scale": 1.00811818,
        "scaleQuality": "wide-range",
        "error": {
          "rmse": 0.00978883,
          "maxRelPct": 0.096397
        }
      }
    }
  }
}

File: shared/processed/metal-data/alloys/steel/carbon/sae-1049.json
{
  "materialId": "sae-1049",
  "name": "1049",
  "group": "steel",
  "family": "carbon",
  "aliases": {
    "uns": "G10490",
    "sae": "1049"
  },
  "composition": {
    "C": 0.495,
    "Mn": 0.75,
    "P": 0.02,
    "S": 0.025
  },
  "condition": null,
  "properties": {
    "electricalResistivity": {
      "unit": "Ω·m",
      "sources": [],
      "points": []
    },
    "specificHeat": {
      "unit": "J/(kg·K)",
      "sources": [],
      "points": []
    },
    "thermalConductivity": {
      "unit": "W/(m·K)",
      "sources": [],
      "points": []
    },
    "thermalExpansion": {
      "unit": "1e-6/K",
      "sources": [],
      "points": []
    }
  },
  "sourceFiles": [
    "carbon_steel.json",
    "carbon_steel2.json"
  ],
  "criticalTemperatures": {
    "Ac1_K": 988,
    "Ac3_K": 1040,
    "Ac1_C": 715,
    "Ac3_C": 767,
    "method": "Andrews1965",
    "ref": "Andrews1965"
  },
  "provenance": {
    "donors": {
      "electricalResistivity": {
        "materialId": "sae-1025",
        "mode": "full-series",
        "why": "sae-1049 doesn't have electricalResistivity points; link sae-1025 series (same family carbon; ElMD=0.1802, L1=0.545 wt% [ΔMn=0.3%; ΔC=0.245%])",
        "compositionDistance": 0.1802,
        "distanceMetric": "ElMD-mod_petti"
      },
      "specificHeat": {
        "materialId": "sae-1042",
        "mode": "full-series",
        "why": "sae-1049 doesn't have specificHeat points; link sae-1042 series (same family carbon; ElMD=0.043105, L1=0.06 wt% [ΔC=0.06%])",
        "compositionDistance": 0.043105,
        "distanceMetric": "ElMD-mod_petti"
      },
      "thermalConductivity": {
        "materialId": "sae-1042",
        "mode": "full-series",
        "why": "sae-1049 doesn't have thermalConductivity points; link sae-1042 series (same family carbon; ElMD=0.043105, L1=0.06 wt% [ΔC=0.06%])",
        "compositionDistance": 0.043105,
        "distanceMetric": "ElMD-mod_petti"
      },
      "thermalExpansion": {
        "materialId": "sae-1045",
        "mode": "full-series",
        "why": "sae-1049 doesn't have thermalExpansion points; link sae-1045 series (same family carbon; ElMD=0.021529, L1=0.03 wt% [ΔC=0.03%])",
        "compositionDistance": 0.021529,
        "distanceMetric": "ElMD-mod_petti"
      }
    }
  }
}

File: shared/processed/metal-data/alloys/steel/carbon/sae-1050.json
{
  "materialId": "sae-1050",
  "name": "1050",
  "group": "steel",
  "family": "carbon",
  "aliases": {
    "uns": "G10500",
    "sae": "1050"
  },
  "composition": {
    "C": 0.515,
    "Mn": 0.75,
    "P": 0.02,
    "S": 0.025
  },
  "condition": "Annealed",
  "properties": {
    "electricalResistivity": {
      "unit": "Ω·m",
      "sources": [
        "electrical_resistivity.json"
      ],
      "points": [
        {
          "T_K": 273.15,
          "value": 1.63e-07
        },
        {
          "T_K": 373.15,
          "value": 2.24e-07
        },
        {
          "T_K": 473.15,
          "value": 3e-07
        }
      ],
      "approximation": {
        "Tswitch": 1037,
        "low": {
          "type": "quadratic",
          "vars": {
            "a": 7.282e-08,
            "b": 1.253e-10,
            "c": 7.5e-13
          },
          "min": 273.15,
          "max": 473.15
        },
        "meanRelPct": 0.0,
        "maxRelPct": 0.0,
        "joinContinuous": true
      }
    },
    "specificHeat": {
      "unit": "J/(kg·K)",
      "sources": [
        "specific_heat.json"
      ],
      "points": [
        {
          "T_K": 348.15,
          "value": 486.0
        },
        {
          "T_K": 448.15,
          "value": 519.0
        },
        {
          "T_K": 648.15,
          "value": 590.0
        }
      ]
    },
    "thermalConductivity": {
      "unit": "W/(m·K)",
      "sources": [
        "thermal_conductivity.json"
      ],
      "points": [
        {
          "T_K": 273.15,
          "value": 51.2
        },
        {
          "T_K": 373.15,
          "value": 49.7
        },
        {
          "T_K": 473.15,
          "value": 46.8
        }
      ],
      "approximation": {
        "Tswitch": 1037,
        "low": {
          "type": "quadratic",
          "vars": {
            "a": 48.16,
            "b": 0.03024,
            "c": -7e-05
          },
          "min": 273.15,
          "max": 473.15
        },
        "meanRelPct": 0.01,
        "maxRelPct": 0.01,
        "joinContinuous": true
      }
    },
    "thermalExpansion": {
      "unit": "1e-6/K",
      "sources": [
        "steel_thermal_expansion.json"
      ],
      "points": [
        {
          "T_K": 373.15,
          "value": 11.1
        },
        {
          "T_K": 473.15,
          "value": 12.0
        },
        {
          "T_K": 673.15,
          "value": 13.5
        }
      ],
      "approximation": {
        "low": {
          "type": "quadratic",
          "vars": {
            "a": 6.859,
            "b": 0.01323,
            "c": -5e-06
          },
          "min": 373.15,
          "max": 673.15
        },
        "meanRelPct": 0.0,
        "maxRelPct": 0.0
      }
    }
  },
  "sourceFiles": [
    "carbon_steel.json",
    "carbon_steel2.json",
    "electrical_resistivity.json",
    "specific_heat.json",
    "steel_thermal_expansion.json",
    "thermal_conductivity.json"
  ],
  "criticalTemperatures": {
    "Ac1_K": 988,
    "Ac3_K": 1037,
    "Ac1_C": 715,
    "Ac3_C": 764,
    "method": "Andrews1965",
    "ref": "Andrews1965"
  },
  "provenance": {
    "donors": {
      "electricalResistivity": {
        "materialId": "sae-1078",
        "mode": "extend-outside-range",
        "why": "own approx covers 273–473 K; link scaled sae-1078 outside (same family carbon; ElMD=0.188493, L1=0.57 wt% [ΔMn=0.3%; ΔC=0.27%])",
        "compositionDistance": 0.188493,
        "distanceMetric": "ElMD-mod_petti",
        "scale": 0.95924633,
        "scaleQuality": "wide-range",
        "error": {
          "rmse": 1e-08,
          "maxRelPct": 5.929043
        }
      },
      "specificHeat": {
        "materialId": "sae-1042",
        "mode": "scaled-series",
        "why": "only 3 own points; link scaled sae-1042 curve (same family carbon; ElMD=0.057432, L1=0.08 wt% [ΔC=0.08%])",
        "compositionDistance": 0.057432,
        "distanceMetric": "ElMD-mod_petti",
        "scale": 1.00276105,
        "scaleQuality": "wide-range",
        "error": {
          "rmse": 1.78214323,
          "maxRelPct": 0.403733
        }
      },
      "thermalConductivity": {
        "materialId": "sae-1042",
        "mode": "extend-outside-range",
        "why": "own approx covers 273–473 K; link scaled sae-1042 outside (same family carbon; ElMD=0.057432, L1=0.08 wt% [ΔC=0.08%])",
        "compositionDistance": 0.057432,
        "distanceMetric": "ElMD-mod_petti",
        "scale": 0.97963581,
        "scaleQuality": "wide-range",
        "error": {
          "rmse": 0.31808263,
          "maxRelPct": 0.894116
        }
      },
      "thermalExpansion": {
        "materialId": "sae-1045",
        "mode": "extend-outside-range",
        "why": "own approx covers 373–673 K; link scaled sae-1045 outside (same family carbon; ElMD=0.035857, L1=0.05 wt% [ΔC=0.05%])",
        "compositionDistance": 0.035857,
        "distanceMetric": "ElMD-mod_petti",
        "scale": 0.97417325,
        "scaleQuality": "wide-range",
        "error": {
          "rmse": 0.14621768,
          "maxRelPct": 1.805493
        }
      }
    }
  }
}

File: shared/processed/metal-data/alloys/steel/carbon/sae-1052.json
{
  "materialId": "sae-1052",
  "name": "1052",
  "group": "steel",
  "family": "carbon",
  "aliases": {
    "sae": "1052"
  },
  "composition": {},
  "condition": "Annealed",
  "properties": {
    "electricalResistivity": {
      "unit": "Ω·m",
      "sources": [],
      "points": []
    },
    "specificHeat": {
      "unit": "J/(kg·K)",
      "sources": [],
      "points": []
    },
    "thermalConductivity": {
      "unit": "W/(m·K)",
      "sources": [],
      "points": []
    },
    "thermalExpansion": {
      "unit": "1e-6/K",
      "sources": [
        "steel_thermal_expansion.json"
      ],
      "points": [
        {
          "T_K": 373.15,
          "value": 11.3
        },
        {
          "T_K": 473.15,
          "value": 11.8
        },
        {
          "T_K": 573.15,
          "value": 12.7
        },
        {
          "T_K": 673.15,
          "value": 13.7
        },
        {
          "T_K": 773.15,
          "value": 14.5
        },
        {
          "T_K": 873.15,
          "value": 14.7
        },
        {
          "T_K": 973.15,
          "value": 15.0
        }
      ]
    }
  },
  "sourceFiles": [
    "steel_thermal_expansion.json"
  ],
  "provenance": {
    "donors": {
      "electricalResistivity": {
        "materialId": "sae-1025",
        "mode": "full-series",
        "why": "sae-1052 doesn't have electricalResistivity points; link sae-1025 series (same family carbon; ElMD=0.205966, L1=0.745 wt% [ΔMn=0.45%; ΔC=0.25%; ΔS=0.025%; ΔP=0.02%])",
        "compositionDistance": 0.205966,
        "distanceMetric": "ElMD-mod_petti"
      },
      "specificHeat": {
        "materialId": "sae-1008",
        "mode": "full-series",
        "why": "sae-1052 doesn't have specificHeat points; link sae-1008 series (same family carbon; ElMD=0.058509, L1=0.495 wt% [ΔMn=0.4%; ΔC=0.05%; ΔS=0.025%; ΔP=0.02%])",
        "compositionDistance": 0.058509,
        "distanceMetric": "ElMD-mod_petti"
      },
      "thermalConductivity": {
        "materialId": "sae-1008",
        "mode": "full-series",
        "why": "sae-1052 doesn't have thermalConductivity points; link sae-1008 series (same family carbon; ElMD=0.058509, L1=0.495 wt% [ΔMn=0.4%; ΔC=0.05%; ΔS=0.025%; ΔP=0.02%])",
        "compositionDistance": 0.058509,
        "distanceMetric": "ElMD-mod_petti"
      }
    }
  }
}

File: shared/processed/metal-data/alloys/steel/carbon/sae-1053.json
{
  "materialId": "sae-1053",
  "name": "1053",
  "group": "steel",
  "family": "carbon",
  "aliases": {
    "uns": "G10530",
    "sae": "1053"
  },
  "composition": {
    "C": 0.515,
    "Mn": 0.85,
    "P": 0.02,
    "S": 0.025
  },
  "condition": "Unknown",
  "properties": {
    "electricalResistivity": {
      "unit": "Ω·m",
      "sources": [],
      "points": []
    },
    "specificHeat": {
      "unit": "J/(kg·K)",
      "sources": [],
      "points": []
    },
    "thermalConductivity": {
      "unit": "W/(m·K)",
      "sources": [],
      "points": []
    },
    "thermalExpansion": {
      "unit": "1e-6/K",
      "sources": [
        "steel_thermal_expansion.json"
      ],
      "points": [
        {
          "T_K": 373.15,
          "value": 11.1
        },
        {
          "T_K": 673.15,
          "value": 13.5
        }
      ]
    }
  },
  "sourceFiles": [
    "carbon_steel.json",
    "steel_thermal_expansion.json"
  ],
  "criticalTemperatures": {
    "Ac1_K": 987,
    "Ac3_K": 1037,
    "Ac1_C": 714,
    "Ac3_C": 764,
    "method": "Andrews1965",
    "ref": "Andrews1965"
  },
  "provenance": {
    "donors": {
      "electricalResistivity": {
        "materialId": "sae-1078",
        "mode": "full-series",
        "why": "sae-1053 doesn't have electricalResistivity points; link sae-1078 series (same family carbon; ElMD=0.187502, L1=0.67 wt% [ΔMn=0.4%; ΔC=0.27%])",
        "compositionDistance": 0.187502,
        "distanceMetric": "ElMD-mod_petti"
      },
      "specificHeat": {
        "materialId": "sae-1010",
        "mode": "full-series",
        "why": "sae-1053 doesn't have specificHeat points; link sae-1010 series (same family carbon; ElMD=0.301893, L1=0.81 wt% [ΔC=0.41%; ΔMn=0.4%])",
        "compositionDistance": 0.301893,
        "distanceMetric": "ElMD-mod_petti"
      },
      "thermalConductivity": {
        "materialId": "sae-1042",
        "mode": "full-series",
        "why": "sae-1053 doesn't have thermalConductivity points; link sae-1042 series (same family carbon; ElMD=0.058423, L1=0.18 wt% [ΔMn=0.1%; ΔC=0.08%])",
        "compositionDistance": 0.058423,
        "distanceMetric": "ElMD-mod_petti"
      },
      "thermalExpansion": {
        "materialId": "sae-1055",
        "mode": "scaled-series",
        "why": "only 2 own points; link scaled sae-1055 curve (same family carbon; ElMD=0.024032, L1=0.135 wt% [ΔMn=0.1%; ΔC=0.035%])",
        "compositionDistance": 0.024032,
        "distanceMetric": "ElMD-mod_petti",
        "scale": 1.00811818,
        "scaleQuality": "wide-range",
        "error": {
          "rmse": 0.00978883,
          "maxRelPct": 0.096397
        }
      }
    }
  }
}

File: shared/processed/metal-data/alloys/steel/carbon/sae-1055.json
{
  "materialId": "sae-1055",
  "name": "1055",
  "group": "steel",
  "family": "carbon",
  "aliases": {
    "uns": "G10550",
    "sae": "1055"
  },
  "composition": {
    "C": 0.55,
    "Mn": 0.75,
    "P": 0.02,
    "S": 0.025
  },
  "condition": "Unknown",
  "properties": {
    "electricalResistivity": {
      "unit": "Ω·m",
      "sources": [
        "electrical_resistivity.json"
      ],
      "points": [
        {
          "T_K": 273.15,
          "value": 1.63e-07
        },
        {
          "T_K": 373.15,
          "value": 2.24e-07
        }
      ]
    },
    "specificHeat": {
      "unit": "J/(kg·K)",
      "sources": [],
      "points": []
    },
    "thermalConductivity": {
      "unit": "W/(m·K)",
      "sources": [
        "thermal_conductivity.json"
      ],
      "points": [
        {
          "T_K": 273.15,
          "value": 51.2
        },
        {
          "T_K": 373.15,
          "value": 49.7
        }
      ]
    },
    "thermalExpansion": {
      "unit": "1e-6/K",
      "sources": [
        "steel_thermal_expansion.json"
      ],
      "points": [
        {
          "T_K": 373.15,
          "value": 11.0
        },
        {
          "T_K": 473.15,
          "value": 11.8
        },
        {
          "T_K": 573.15,
          "value": 12.6
        },
        {
          "T_K": 673.15,
          "value": 13.4
        },
        {
          "T_K": 773.15,
          "value": 14.0
        },
        {
          "T_K": 873.15,
          "value": 14.5
        },
        {
          "T_K": 973.15,
          "value": 14.8
        }
      ],
      "approximation": {
        "low": {
          "type": "quadratic",
          "vars": {
            "a": 6.618,
            "b": 0.01355,
            "c": -5.238e-06
          },
          "min": 373.15,
          "max": 973.15
        },
        "meanRelPct": 0.37,
        "maxRelPct": 0.51
      }
    }
  },
  "sourceFiles": [
    "carbon_steel.json",
    "carbon_steel2.json",
    "electrical_resistivity.json",
    "steel_thermal_expansion.json",
    "thermal_conductivity.json"
  ],
  "criticalTemperatures": {
    "Ac1_K": 988,
    "Ac3_K": 1033,
    "Ac1_C": 715,
    "Ac3_C": 759,
    "method": "Andrews1965",
    "ref": "Andrews1965"
  },
  "provenance": {
    "donors": {
      "electricalResistivity": {
        "materialId": "sae-1078",
        "mode": "scaled-series",
        "why": "only 2 own points; link scaled sae-1078 curve (same family carbon; ElMD=0.163469, L1=0.535 wt% [ΔMn=0.3%; ΔC=0.235%])",
        "compositionDistance": 0.163469,
        "distanceMetric": "ElMD-mod_petti",
        "scale": 0.94298571,
        "scaleQuality": "narrow-range",
        "error": {
          "rmse": 1e-08,
          "maxRelPct": 4.133391
        }
      },
      "specificHeat": {
        "materialId": "sae-1010",
        "mode": "full-series",
        "why": "sae-1055 doesn't have specificHeat points; link sae-1010 series (same family carbon; ElMD=0.325925, L1=0.745 wt% [ΔC=0.445%; ΔMn=0.3%])",
        "compositionDistance": 0.325925,
        "distanceMetric": "ElMD-mod_petti"
      },
      "thermalConductivity": {
        "materialId": "sae-1042",
        "mode": "scaled-series",
        "why": "only 2 own points; link scaled sae-1042 curve (same family carbon; ElMD=0.082456, L1=0.115 wt% [ΔC=0.115%])",
        "compositionDistance": 0.082456,
        "distanceMetric": "ElMD-mod_petti",
        "scale": 0.98346726,
        "scaleQuality": "narrow-range",
        "error": {
          "rmse": 0.15993058,
          "maxRelPct": 0.325533
        }
      }
    }
  }
}

File: shared/processed/metal-data/alloys/steel/carbon/sae-1059.json
{
  "materialId": "sae-1059",
  "name": "1059",
  "group": "steel",
  "family": "carbon",
  "aliases": {
    "uns": "G10590",
    "sae": "1059"
  },
  "composition": {
    "C": 0.6000000000000001,
    "Mn": 0.65,
    "P": 0.02,
    "S": 0.025
  },
  "condition": null,
  "properties": {
    "electricalResistivity": {
      "unit": "Ω·m",
      "sources": [],
      "points": []
    },
    "specificHeat": {
      "unit": "J/(kg·K)",
      "sources": [],
      "points": []
    },
    "thermalConductivity": {
      "unit": "W/(m·K)",
      "sources": [],
      "points": []
    },
    "thermalExpansion": {
      "unit": "1e-6/K",
      "sources": [],
      "points": []
    }
  },
  "sourceFiles": [
    "carbon_steel.json"
  ],
  "criticalTemperatures": {
    "Ac1_K": 989,
    "Ac3_K": 1026,
    "Ac1_C": 716,
    "Ac3_C": 753,
    "method": "Andrews1965",
    "ref": "Andrews1965"
  },
  "provenance": {
    "donors": {
      "electricalResistivity": {
        "materialId": "sae-1078",
        "mode": "full-series",
        "why": "sae-1059 doesn't have electricalResistivity points; link sae-1078 series (same family carbon; ElMD=0.128817, L1=0.385 wt% [ΔMn=0.2%; ΔC=0.185%])",
        "compositionDistance": 0.128817,
        "distanceMetric": "ElMD-mod_petti"
      },
      "specificHeat": {
        "materialId": "sae-1042",
        "mode": "full-series",
        "why": "sae-1059 doesn't have specificHeat points; link sae-1042 series (same family carbon; ElMD=0.117108, L1=0.265 wt% [ΔC=0.165%; ΔMn=0.1%])",
        "compositionDistance": 0.117108,
        "distanceMetric": "ElMD-mod_petti"
      },
      "thermalConductivity": {
        "materialId": "sae-1042",
        "mode": "full-series",
        "why": "sae-1059 doesn't have thermalConductivity points; link sae-1042 series (same family carbon; ElMD=0.117108, L1=0.265 wt% [ΔC=0.165%; ΔMn=0.1%])",
        "compositionDistance": 0.117108,
        "distanceMetric": "ElMD-mod_petti"
      },
      "thermalExpansion": {
        "materialId": "sae-1060",
        "mode": "full-series",
        "why": "sae-1059 doesn't have thermalExpansion points; link sae-1060 series (same family carbon; ElMD=0.001001, L1=0.1 wt% [ΔMn=0.1%])",
        "compositionDistance": 0.001001,
        "distanceMetric": "ElMD-mod_petti"
      }
    }
  }
}

File: shared/processed/metal-data/alloys/steel/carbon/sae-1060.json
{
  "materialId": "sae-1060",
  "name": "1060",
  "group": "steel",
  "family": "carbon",
  "aliases": {
    "uns": "G10600",
    "sae": "1060"
  },
  "composition": {
    "C": 0.6000000000000001,
    "Mn": 0.75,
    "P": 0.02,
    "S": 0.025
  },
  "condition": "Unknown",
  "properties": {
    "electricalResistivity": {
      "unit": "Ω·m",
      "sources": [
        "electrical_resistivity.json"
      ],
      "points": [
        {
          "T_K": 293.15,
          "value": 1.8e-07
        }
      ]
    },
    "specificHeat": {
      "unit": "J/(kg·K)",
      "sources": [
        "specific_heat.json"
      ],
      "points": [
        {
          "T_K": 348.15,
          "value": 502.0
        },
        {
          "T_K": 448.15,
          "value": 544.0
        }
      ]
    },
    "thermalConductivity": {
      "unit": "W/(m·K)",
      "sources": [
        "thermal_conductivity.json"
      ],
      "points": [
        {
          "T_K": 273.15,
          "value": 50.5
        },
        {
          "T_K": 473.15,
          "value": 46.8
        }
      ]
    },
    "thermalExpansion": {
      "unit": "1e-6/K",
      "sources": [
        "steel_thermal_expansion.json"
      ],
      "points": [
        {
          "T_K": 373.15,
          "value": 11.1
        },
        {
          "T_K": 473.15,
          "value": 11.9
        },
        {
          "T_K": 573.15,
          "value": 12.9
        },
        {
          "T_K": 673.15,
          "value": 13.5
        },
        {
          "T_K": 773.15,
          "value": 14.1
        },
        {
          "T_K": 873.15,
          "value": 14.6
        },
        {
          "T_K": 973.15,
          "value": 14.9
        }
      ],
      "approximation": {
        "low": {
          "type": "quadratic",
          "vars": {
            "a": 6.499,
            "b": 0.01444,
            "c": -5.952e-06
          },
          "min": 373.15,
          "max": 973.15
        },
        "meanRelPct": 0.34,
        "maxRelPct": 0.84
      }
    }
  },
  "sourceFiles": [
    "carbon_steel.json",
    "carbon_steel2.json",
    "electrical_resistivity.json",
    "specific_heat.json",
    "steel_thermal_expansion.json",
    "thermal_conductivity.json"
  ],
  "criticalTemperatures": {
    "Ac1_K": 988,
    "Ac3_K": 1026,
    "Ac1_C": 715,
    "Ac3_C": 753,
    "method": "Andrews1965",
    "ref": "Andrews1965"
  },
  "provenance": {
    "donors": {
      "electricalResistivity": {
        "materialId": "sae-1078",
        "mode": "full-series",
        "why": "only 1 electricalResistivity point; link sae-1078 series (same family carbon; ElMD=0.12783, L1=0.485 wt% [ΔMn=0.3%; ΔC=0.185%])",
        "compositionDistance": 0.12783,
        "distanceMetric": "ElMD-mod_petti"
      },
      "specificHeat": {
        "materialId": "sae-1010",
        "mode": "scaled-series",
        "why": "only 2 own points; link scaled sae-1010 curve (same family carbon; ElMD=0.361564, L1=0.795 wt% [ΔC=0.495%; ΔMn=0.3%])",
        "compositionDistance": 0.361564,
        "distanceMetric": "ElMD-mod_petti",
        "scale": 1.10033149,
        "scaleQuality": "narrow-range",
        "error": {
          "rmse": 6.51729531,
          "maxRelPct": 1.364707
        }
      },
      "thermalConductivity": {
        "materialId": "sae-1042",
        "mode": "scaled-series",
        "why": "only 2 own points; link scaled sae-1042 curve (same family carbon; ElMD=0.118095, L1=0.165 wt% [ΔC=0.165%])",
        "compositionDistance": 0.118095,
        "distanceMetric": "ElMD-mod_petti",
        "scale": 0.97206614,
        "scaleQuality": "wide-range",
        "error": {
          "rmse": 0.05171294,
          "maxRelPct": 0.114504
        }
      }
    }
  }
}

File: shared/processed/metal-data/alloys/steel/carbon/sae-1062.json
{
  "materialId": "sae-1062",
  "name": "1062",
  "group": "steel",
  "family": "carbon",
  "aliases": {
    "sae": "1062"
  },
  "composition": {
    "C": 0.595,
    "Mn": 1.0,
    "P": 0.02,
    "S": 0.025
  },
  "condition": null,
  "properties": {
    "electricalResistivity": {
      "unit": "Ω·m",
      "sources": [],
      "points": []
    },
    "specificHeat": {
      "unit": "J/(kg·K)",
      "sources": [],
      "points": []
    },
    "thermalConductivity": {
      "unit": "W/(m·K)",
      "sources": [],
      "points": []
    },
    "thermalExpansion": {
      "unit": "1e-6/K",
      "sources": [],
      "points": []
    }
  },
  "sourceFiles": [
    "former_sae_steel_composition.json"
  ],
  "criticalTemperatures": {
    "Ac1_K": 985,
    "Ac3_K": 1027,
    "Ac1_C": 712,
    "Ac3_C": 753,
    "method": "Andrews1965",
    "ref": "Andrews1965"
  },
  "provenance": {
    "donors": {
      "electricalResistivity": {
        "materialId": "sae-1025",
        "mode": "full-series",
        "why": "sae-1062 doesn't have electricalResistivity points; link sae-1025 series (same family carbon; ElMD=0.2541, L1=0.895 wt% [ΔMn=0.55%; ΔC=0.345%])",
        "compositionDistance": 0.2541,
        "distanceMetric": "ElMD-mod_petti"
      },
      "specificHeat": {
        "materialId": "sae-1042",
        "mode": "full-series",
        "why": "sae-1062 doesn't have specificHeat points; link sae-1042 series (same family carbon; ElMD=0.117004, L1=0.41 wt% [ΔMn=0.25%; ΔC=0.16%])",
        "compositionDistance": 0.117004,
        "distanceMetric": "ElMD-mod_petti"
      },
      "thermalConductivity": {
        "materialId": "sae-1042",
        "mode": "full-series",
        "why": "sae-1062 doesn't have thermalConductivity points; link sae-1042 series (same family carbon; ElMD=0.117004, L1=0.41 wt% [ΔMn=0.25%; ΔC=0.16%])",
        "compositionDistance": 0.117004,
        "distanceMetric": "ElMD-mod_petti"
      },
      "thermalExpansion": {
        "materialId": "sae-1060",
        "mode": "full-series",
        "why": "sae-1062 doesn't have thermalExpansion points; link sae-1060 series (same family carbon; ElMD=0.005617, L1=0.255 wt% [ΔMn=0.25%; ΔC=0.005%])",
        "compositionDistance": 0.005617,
        "distanceMetric": "ElMD-mod_petti"
      }
    }
  }
}

File: shared/processed/metal-data/alloys/steel/carbon/sae-1064.json
{
  "materialId": "sae-1064",
  "name": "1064",
  "group": "steel",
  "family": "carbon",
  "aliases": {
    "uns": "G10640",
    "sae": "1064"
  },
  "composition": {
    "C": 0.6499999999999999,
    "Mn": 0.65,
    "P": 0.02,
    "S": 0.025
  },
  "condition": "Unknown",
  "properties": {
    "electricalResistivity": {
      "unit": "Ω·m",
      "sources": [],
      "points": []
    },
    "specificHeat": {
      "unit": "J/(kg·K)",
      "sources": [],
      "points": []
    },
    "thermalConductivity": {
      "unit": "W/(m·K)",
      "sources": [
        "thermal_conductivity.json"
      ],
      "points": [
        {
          "T_K": 273.15,
          "value": 51.2
        },
        {
          "T_K": 373.15,
          "value": 49.7
        }
      ]
    },
    "thermalExpansion": {
      "unit": "1e-6/K",
      "sources": [
        "steel_thermal_expansion.json"
      ],
      "points": [
        {
          "T_K": 373.15,
          "value": 11.1
        },
        {
          "T_K": 673.15,
          "value": 13.5
        }
      ]
    }
  },
  "sourceFiles": [
    "carbon_steel.json",
    "carbon_steel2.json",
    "steel_thermal_expansion.json",
    "thermal_conductivity.json"
  ],
  "criticalTemperatures": {
    "Ac1_K": 989,
    "Ac3_K": 1019,
    "Ac1_C": 716,
    "Ac3_C": 746,
    "method": "Andrews1965",
    "ref": "Andrews1965"
  },
  "provenance": {
    "donors": {
      "electricalResistivity": {
        "materialId": "sae-1078",
        "mode": "full-series",
        "why": "sae-1064 doesn't have electricalResistivity points; link sae-1078 series (same family carbon; ElMD=0.093303, L1=0.335 wt% [ΔMn=0.2%; ΔC=0.135%])",
        "compositionDistance": 0.093303,
        "distanceMetric": "ElMD-mod_petti"
      },
      "specificHeat": {
        "materialId": "sae-1010",
        "mode": "full-series",
        "why": "sae-1064 doesn't have specificHeat points; link sae-1010 series (same family carbon; ElMD=0.396092, L1=0.745 wt% [ΔC=0.545%; ΔMn=0.2%])",
        "compositionDistance": 0.396092,
        "distanceMetric": "ElMD-mod_petti"
      },
      "thermalConductivity": {
        "materialId": "sae-1078",
        "mode": "scaled-series",
        "why": "only 2 own points; link scaled sae-1078 curve (same family carbon; ElMD=0.093303, L1=0.335 wt% [ΔMn=0.2%; ΔC=0.135%])",
        "compositionDistance": 0.093303,
        "distanceMetric": "ElMD-mod_petti",
        "scale": 1.05095832,
        "scaleQuality": "narrow-range",
        "error": {
          "rmse": 0.9602,
          "maxRelPct": 1.923925
        }
      },
      "thermalExpansion": {
        "materialId": "sae-1060",
        "mode": "scaled-series",
        "why": "only 2 own points; link scaled sae-1060 curve (same family carbon; ElMD=0.034527, L1=0.15 wt% [ΔMn=0.1%; ΔC=0.05%])",
        "compositionDistance": 0.034527,
        "distanceMetric": "ElMD-mod_petti",
        "scale": 1.0,
        "scaleQuality": "wide-range",
        "error": {
          "rmse": 0.0,
          "maxRelPct": 0.0
        }
      }
    }
  }
}

File: shared/processed/metal-data/alloys/steel/carbon/sae-1065.json
{
  "materialId": "sae-1065",
  "name": "1065",
  "group": "steel",
  "family": "carbon",
  "aliases": {
    "uns": "G10650",
    "sae": "1065"
  },
  "composition": {
    "C": 0.6499999999999999,
    "Mn": 0.75,
    "P": 0.02,
    "S": 0.025
  },
  "condition": "Unknown",
  "properties": {
    "electricalResistivity": {
      "unit": "Ω·m",
      "sources": [
        "electrical_resistivity.json"
      ],
      "points": [
        {
          "T_K": 273.15,
          "value": 1.63e-07
        },
        {
          "T_K": 373.15,
          "value": 2.24e-07
        }
      ]
    },
    "specificHeat": {
      "unit": "J/(kg·K)",
      "sources": [],
      "points": []
    },
    "thermalConductivity": {
      "unit": "W/(m·K)",
      "sources": [],
      "points": []
    },
    "thermalExpansion": {
      "unit": "1e-6/K",
      "sources": [
        "steel_thermal_expansion.json"
      ],
      "points": [
        {
          "T_K": 373.15,
          "value": 11.1
        },
        {
          "T_K": 673.15,
          "value": 13.5
        }
      ]
    }
  },
  "sourceFiles": [
    "carbon_steel.json",
    "carbon_steel2.json",
    "electrical_resistivity.json",
    "steel_thermal_expansion.json"
  ],
  "criticalTemperatures": {
    "Ac1_K": 988,
    "Ac3_K": 1019,
    "Ac1_C": 715,
    "Ac3_C": 746,
    "method": "Andrews1965",
    "ref": "Andrews1965"
  },
  "provenance": {
    "donors": {
      "electricalResistivity": {
        "materialId": "sae-1078",
        "mode": "scaled-series",
        "why": "only 2 own points; link scaled sae-1078 curve (same family carbon; ElMD=0.092318, L1=0.435 wt% [ΔMn=0.3%; ΔC=0.135%])",
        "compositionDistance": 0.092318,
        "distanceMetric": "ElMD-mod_petti",
        "scale": 0.94298571,
        "scaleQuality": "narrow-range",
        "error": {
          "rmse": 1e-08,
          "maxRelPct": 4.133391
        }
      },
      "specificHeat": {
        "materialId": "sae-1010",
        "mode": "full-series",
        "why": "sae-1065 doesn't have specificHeat points; link sae-1010 series (same family carbon; ElMD=0.397077, L1=0.845 wt% [ΔC=0.545%; ΔMn=0.3%])",
        "compositionDistance": 0.397077,
        "distanceMetric": "ElMD-mod_petti"
      },
      "thermalConductivity": {
        "materialId": "sae-1078",
        "mode": "full-series",
        "why": "sae-1065 doesn't have thermalConductivity points; link sae-1078 series (same family carbon; ElMD=0.092318, L1=0.435 wt% [ΔMn=0.3%; ΔC=0.135%])",
        "compositionDistance": 0.092318,
        "distanceMetric": "ElMD-mod_petti"
      },
      "thermalExpansion": {
        "materialId": "sae-1060",
        "mode": "scaled-series",
        "why": "only 2 own points; link scaled sae-1060 curve (same family carbon; ElMD=0.035512, L1=0.05 wt% [ΔC=0.05%])",
        "compositionDistance": 0.035512,
        "distanceMetric": "ElMD-mod_petti",
        "scale": 1.0,
        "scaleQuality": "wide-range",
        "error": {
          "rmse": 0.0,
          "maxRelPct": 0.0
        }
      }
    }
  }
}

File: shared/processed/metal-data/alloys/steel/carbon/sae-1069.json
{
  "materialId": "sae-1069",
  "name": "1069",
  "group": "steel",
  "family": "carbon",
  "aliases": {
    "uns": "G10690",
    "sae": "1069"
  },
  "composition": {
    "C": 0.7,
    "Mn": 0.55,
    "P": 0.02,
    "S": 0.025
  },
  "condition": null,
  "properties": {
    "electricalResistivity": {
      "unit": "Ω·m",
      "sources": [],
      "points": []
    },
    "specificHeat": {
      "unit": "J/(kg·K)",
      "sources": [],
      "points": []
    },
    "thermalConductivity": {
      "unit": "W/(m·K)",
      "sources": [],
      "points": []
    },
    "thermalExpansion": {
      "unit": "1e-6/K",
      "sources": [],
      "points": []
    }
  },
  "sourceFiles": [
    "carbon_steel.json"
  ],
  "criticalTemperatures": {
    "Ac1_K": 990,
    "Ac3_K": 1013,
    "Ac1_C": 717,
    "Ac3_C": 740,
    "method": "Andrews1965",
    "ref": "Andrews1965"
  },
  "provenance": {
    "donors": {
      "electricalResistivity": {
        "materialId": "sae-1078",
        "mode": "full-series",
        "why": "sae-1069 doesn't have electricalResistivity points; link sae-1078 series (same family carbon; ElMD=0.058897, L1=0.185 wt% [ΔMn=0.1%; ΔC=0.085%])",
        "compositionDistance": 0.058897,
        "distanceMetric": "ElMD-mod_petti"
      },
      "specificHeat": {
        "materialId": "sae-1078",
        "mode": "full-series",
        "why": "sae-1069 doesn't have specificHeat points; link sae-1078 series (same family carbon; ElMD=0.058897, L1=0.185 wt% [ΔMn=0.1%; ΔC=0.085%])",
        "compositionDistance": 0.058897,
        "distanceMetric": "ElMD-mod_petti"
      },
      "thermalConductivity": {
        "materialId": "sae-1078",
        "mode": "full-series",
        "why": "sae-1069 doesn't have thermalConductivity points; link sae-1078 series (same family carbon; ElMD=0.058897, L1=0.185 wt% [ΔMn=0.1%; ΔC=0.085%])",
        "compositionDistance": 0.058897,
        "distanceMetric": "ElMD-mod_petti"
      },
      "thermalExpansion": {
        "materialId": "sae-1060",
        "mode": "full-series",
        "why": "sae-1069 doesn't have thermalExpansion points; link sae-1060 series (same family carbon; ElMD=0.068933, L1=0.3 wt% [ΔMn=0.2%; ΔC=0.1%])",
        "compositionDistance": 0.068933,
        "distanceMetric": "ElMD-mod_petti"
      }
    }
  }
}

File: shared/processed/metal-data/alloys/steel/carbon/sae-1070.json
{
  "materialId": "sae-1070",
  "name": "1070",
  "group": "steel",
  "family": "carbon",
  "aliases": {
    "uns": "G10700",
    "sae": "1070"
  },
  "composition": {
    "C": 0.7,
    "Mn": 0.75,
    "P": 0.02,
    "S": 0.025
  },
  "condition": "Unknown",
  "properties": {
    "electricalResistivity": {
      "unit": "Ω·m",
      "sources": [
        "electrical_resistivity.json"
      ],
      "points": [
        {
          "T_K": 273.15,
          "value": 1.68e-07
        },
        {
          "T_K": 373.15,
          "value": 2.3e-07
        }
      ]
    },
    "specificHeat": {
      "unit": "J/(kg·K)",
      "sources": [
        "specific_heat.json"
      ],
      "points": [
        {
          "T_K": 348.15,
          "value": 490.0
        },
        {
          "T_K": 448.15,
          "value": 532.0
        }
      ]
    },
    "thermalConductivity": {
      "unit": "W/(m·K)",
      "sources": [
        "thermal_conductivity.json"
      ],
      "points": [
        {
          "T_K": 273.15,
          "value": 49.9
        },
        {
          "T_K": 373.15,
          "value": 48.4
        }
      ]
    },
    "thermalExpansion": {
      "unit": "1e-6/K",
      "sources": [
        "steel_thermal_expansion.json"
      ],
      "points": [
        {
          "T_K": 373.15,
          "value": 11.5
        },
        {
          "T_K": 673.15,
          "value": 13.3
        }
      ]
    }
  },
  "sourceFiles": [
    "carbon_steel.json",
    "carbon_steel2.json",
    "electrical_resistivity.json",
    "specific_heat.json",
    "steel_thermal_expansion.json",
    "thermal_conductivity.json"
  ],
  "criticalTemperatures": {
    "Ac1_K": 988,
    "Ac3_K": 1013,
    "Ac1_C": 715,
    "Ac3_C": 740,
    "method": "Andrews1965",
    "ref": "Andrews1965"
  },
  "provenance": {
    "donors": {
      "electricalResistivity": {
        "materialId": "sae-1078",
        "mode": "scaled-series",
        "why": "only 2 own points; link scaled sae-1078 curve (same family carbon; ElMD=0.056932, L1=0.385 wt% [ΔMn=0.3%; ΔC=0.085%])",
        "compositionDistance": 0.056932,
        "distanceMetric": "ElMD-mod_petti",
        "scale": 0.96956764,
        "scaleQuality": "narrow-range",
        "error": {
          "rmse": 1e-08,
          "maxRelPct": 3.882247
        }
      },
      "specificHeat": {
        "materialId": "sae-1010",
        "mode": "scaled-series",
        "why": "only 2 own points; link scaled sae-1010 curve (same family carbon; ElMD=0.432462, L1=0.895 wt% [ΔC=0.595%; ΔMn=0.3%])",
        "compositionDistance": 0.432462,
        "distanceMetric": "ElMD-mod_petti",
        "scale": 1.07513812,
        "scaleQuality": "narrow-range",
        "error": {
          "rmse": 5.88658931,
          "maxRelPct": 1.262826
        }
      },
      "thermalConductivity": {
        "materialId": "sae-1078",
        "mode": "scaled-series",
        "why": "only 2 own points; link scaled sae-1078 curve (same family carbon; ElMD=0.056932, L1=0.385 wt% [ΔMn=0.3%; ΔC=0.085%])",
        "compositionDistance": 0.056932,
        "distanceMetric": "ElMD-mod_petti",
        "scale": 1.02387545,
        "scaleQuality": "narrow-range",
        "error": {
          "rmse": 0.95478338,
          "maxRelPct": 1.964456
        }
      },
      "thermalExpansion": {
        "materialId": "sae-1060",
        "mode": "scaled-series",
        "why": "only 2 own points; link scaled sae-1060 curve (same family carbon; ElMD=0.070898, L1=0.1 wt% [ΔC=0.1%])",
        "compositionDistance": 0.070898,
        "distanceMetric": "ElMD-mod_petti",
        "scale": 1.00569633,
        "scaleQuality": "wide-range",
        "error": {
          "rmse": 0.30829239,
          "maxRelPct": 2.928441
        }
      }
    }
  }
}
