Repository: zakhovalkopavel/thermal-software

# Thermal Software v2.0

Enterprise-grade thermal engineering software — NestJS backend, React frontend, Python tools.

---

## 🏗️ Architecture

```
thermal-software/
├── backend/        ← NestJS API  (refractory + thermodynamics modules)
├── frontend/       ← React SPA   (skeleton — in progress)
├── python/         ← Python tools (NASA thermo parser + OCR pipeline)
├── shared/         ← Shared types / constants
├── docs/           ← All documentation
└── legacy/         ← 📦 Archival reference ONLY — NOT a running service
```

File: shared/processed/metal-data/alloys/steel/carbon/sae-1074.json
{
  "materialId": "sae-1074",
  "name": "1074",
  "group": "steel",
  "family": "carbon",
  "aliases": {
    "uns": "G10740",
    "sae": "1074"
  },
  "composition": {
    "C": 0.75,
    "Mn": 0.65,
    "P": 0.02,
    "S": 0.025
  },
  "condition": null,
  "properties": {
    "electricalResistivity": {
      "unit": "Ω·m",
      "sources": [],
      "points": []
    },
    "specificHeat": {
      "unit": "J/(kg·K)",
      "sources": [],
      "points": []
    },
    "thermalConductivity": {
      "unit": "W/(m·K)",
      "sources": [],
      "points": []
    },
    "thermalExpansion": {
      "unit": "1e-6/K",
      "sources": [],
      "points": []
    }
  },
  "sourceFiles": [
    "carbon_steel.json",
    "carbon_steel2.json"
  ],
  "criticalTemperatures": {
    "Ac1_K": 989,
    "Ac3_K": 1007,
    "Ac1_C": 716,
    "Ac3_C": 734,
    "method": "Andrews1965",
    "ref": "Andrews1965"
  },
  "provenance": {
    "donors": {
      "electricalResistivity": {
        "materialId": "sae-1078",
        "mode": "full-series",
        "why": "sae-1074 doesn't have electricalResistivity points; link sae-1078 series (same family carbon; ElMD=0.02354, L1=0.235 wt% [ΔMn=0.2%; ΔC=0.035%])",
        "compositionDistance": 0.02354,
        "distanceMetric": "ElMD-mod_petti"
      },
      "specificHeat": {
        "materialId": "sae-1078",
        "mode": "full-series",
        "why": "sae-1074 doesn't have specificHeat points; link sae-1078 series (same family carbon; ElMD=0.02354, L1=0.235 wt% [ΔMn=0.2%; ΔC=0.035%])",
        "compositionDistance": 0.02354,
        "distanceMetric": "ElMD-mod_petti"
      },
      "thermalConductivity": {
        "materialId": "sae-1078",
        "mode": "full-series",
        "why": "sae-1074 doesn't have thermalConductivity points; link sae-1078 series (same family carbon; ElMD=0.02354, L1=0.235 wt% [ΔMn=0.2%; ΔC=0.035%])",
        "compositionDistance": 0.02354,
        "distanceMetric": "ElMD-mod_petti"
      },
      "thermalExpansion": {
        "materialId": "sae-1080",
        "mode": "full-series",
        "why": "sae-1074 doesn't have thermalExpansion points; link sae-1080 series (same family carbon; ElMD=0.046631, L1=0.165 wt% [ΔMn=0.1%; ΔC=0.065%])",
        "compositionDistance": 0.046631,
        "distanceMetric": "ElMD-mod_petti"
      }
    }
  }
}

File: shared/processed/metal-data/alloys/steel/carbon/sae-1075.json
{
  "materialId": "sae-1075",
  "name": "1075",
  "group": "steel",
  "family": "carbon",
  "aliases": {
    "uns": "G10750",
    "sae": "1075"
  },
  "composition": {
    "C": 0.75,
    "Mn": 0.55,
    "P": 0.02,
    "S": 0.025
  },
  "condition": null,
  "properties": {
    "electricalResistivity": {
      "unit": "Ω·m",
      "sources": [],
      "points": []
    },
    "specificHeat": {
      "unit": "J/(kg·K)",
      "sources": [],
      "points": []
    },
    "thermalConductivity": {
      "unit": "W/(m·K)",
      "sources": [],
      "points": []
    },
    "thermalExpansion": {
      "unit": "1e-6/K",
      "sources": [],
      "points": []
    }
  },
  "sourceFiles": [
    "carbon_steel.json",
    "carbon_steel2.json"
  ],
  "criticalTemperatures": {
    "Ac1_K": 990,
    "Ac3_K": 1007,
    "Ac1_C": 717,
    "Ac3_C": 734,
    "method": "Andrews1965",
    "ref": "Andrews1965"
  },
  "provenance": {
    "donors": {
      "electricalResistivity": {
        "materialId": "sae-1078",
        "mode": "full-series",
        "why": "sae-1075 doesn't have electricalResistivity points; link sae-1078 series (same family carbon; ElMD=0.023632, L1=0.135 wt% [ΔMn=0.1%; ΔC=0.035%])",
        "compositionDistance": 0.023632,
        "distanceMetric": "ElMD-mod_petti"
      },
      "specificHeat": {
        "materialId": "sae-1078",
        "mode": "full-series",
        "why": "sae-1075 doesn't have specificHeat points; link sae-1078 series (same family carbon; ElMD=0.023632, L1=0.135 wt% [ΔMn=0.1%; ΔC=0.035%])",
        "compositionDistance": 0.023632,
        "distanceMetric": "ElMD-mod_petti"
      },
      "thermalConductivity": {
        "materialId": "sae-1078",
        "mode": "full-series",
        "why": "sae-1075 doesn't have thermalConductivity points; link sae-1078 series (same family carbon; ElMD=0.023632, L1=0.135 wt% [ΔMn=0.1%; ΔC=0.035%])",
        "compositionDistance": 0.023632,
        "distanceMetric": "ElMD-mod_petti"
      },
      "thermalExpansion": {
        "materialId": "sae-1080",
        "mode": "full-series",
        "why": "sae-1075 doesn't have thermalExpansion points; link sae-1080 series (same family carbon; ElMD=0.047612, L1=0.265 wt% [ΔMn=0.2%; ΔC=0.065%])",
        "compositionDistance": 0.047612,
        "distanceMetric": "ElMD-mod_petti"
      }
    }
  }
}

File: shared/processed/metal-data/alloys/steel/carbon/sae-1078.json
{
  "materialId": "sae-1078",
  "name": "1078",
  "group": "steel",
  "family": "carbon",
  "aliases": {
    "uns": "G10780",
    "sae": "1078"
  },
  "composition": {
    "C": 0.7849999999999999,
    "Mn": 0.44999999999999996,
    "P": 0.02,
    "S": 0.025
  },
  "condition": "Annealed",
  "properties": {
    "electricalResistivity": {
      "unit": "Ω·m",
      "sources": [
        "electrical_resistivity.json"
      ],
      "points": [
        {
          "T_K": 293.15,
          "value": 1.8e-07
        },
        {
          "T_K": 373.15,
          "value": 2.32e-07
        },
        {
          "T_K": 473.15,
          "value": 3.08e-07
        },
        {
          "T_K": 673.15,
          "value": 5.049999999999999e-07
        },
        {
          "T_K": 873.15,
          "value": 7.72e-07
        },
        {
          "T_K": 973.15,
          "value": 9.35e-07
        },
        {
          "T_K": 1073.15,
          "value": 1.129e-06
        },
        {
          "T_K": 1173.15,
          "value": 1.1639999999999998e-06
        },
        {
          "T_K": 1273.15,
          "value": 1.191e-06
        },
        {
          "T_K": 1373.15,
          "value": 1.214e-06
        },
        {
          "T_K": 1473.15,
          "value": 1.231e-06
        },
        {
          "T_K": 1573.15,
          "value": 1.246e-06
        }
      ],
      "approximation": {
        "Tswitch": 1073,
        "low": {
          "type": "quadratic",
          "vars": {
            "a": 1.4230859909999992e-07,
            "b": -1.366e-10,
            "c": 9.921e-13
          },
          "min": 293.15,
          "max": 1073.0
        },
        "meanRelPct": 1.18,
        "maxRelPct": 4.18,
        "joinContinuous": true,
        "high": {
          "type": "linear",
          "vars": {
            "a": 8.9e-07,
            "b": 2.311e-10
          },
          "min": 1073.0,
          "max": 1573.15
        },
        "switchMovedFromAc3_K": 1003
      }
    },
    "specificHeat": {
      "unit": "J/(kg·K)",
      "sources": [
        "specific_heat.json"
      ],
      "points": [
        {
          "T_K": 348.15,
          "value": 490.0
        },
        {
          "T_K": 448.15,
          "value": 532.0
        },
        {
          "T_K": 498.15,
          "value": 548.0
        },
        {
          "T_K": 548.15,
          "value": 565.0
        },
        {
          "T_K": 598.15,
          "value": 586.0
        },
        {
          "T_K": 648.15,
          "value": 607.0
        },
        {
          "T_K": 748.15,
          "value": 670.0
        },
        {
          "T_K": 848.15,
          "value": 712.0
        },
        {
          "T_K": 948.15,
          "value": 770.0
        },
        {
          "T_K": 998.15,
          "value": 2081.0
        },
        {
          "T_K": 1048.15,
          "value": 615.0
        }
      ],
      "approximation": {
        "Tswitch": 998,
        "low": {
          "type": "indenCp",
          "vars": {
            "a": 29.95,
            "b": 1.761,
            "c": -0.001597,
            "Al": 207.1,
            "Ah": 238.7,
            "Tc": 998
          },
          "min": 348.15,
          "max": 1048.15
        },
        "meanRelPct": 2.82,
        "maxRelPct": 5.82
      }
    },
    "thermalConductivity": {
      "unit": "W/(m·K)",
      "sources": [
        "thermal_conductivity.json"
      ],
      "points": [
        {
          "T_K": 273.15,
          "value": 47.8
        },
        {
          "T_K": 373.15,
          "value": 48.2
        },
        {
          "T_K": 473.15,
          "value": 45.2
        },
        {
          "T_K": 573.15,
          "value": 41.4
        },
        {
          "T_K": 673.15,
          "value": 38.1
        },
        {
          "T_K": 773.15,
          "value": 35.2
        },
        {
          "T_K": 873.15,
          "value": 32.7
        },
        {
          "T_K": 973.15,
          "value": 30.1
        },
        {
          "T_K": 1073.15,
          "value": 24.3
        },
        {
          "T_K": 1273.15,
          "value": 26.8
        },
        {
          "T_K": 1473.15,
          "value": 30.1
        }
      ],
      "approximation": {
        "Tswitch": 1073,
        "low": {
          "type": "quadratic",
          "vars": {
            "a": 52.24127253,
            "b": -0.008387,
            "c": -1.657e-05
          },
          "min": 273.15,
          "max": 1073.0
        },
        "meanRelPct": 1.91,
        "maxRelPct": 5.69,
        "joinContinuous": true,
        "high": {
          "type": "linear",
          "vars": {
            "a": 8.606,
            "b": 0.0145
          },
          "min": 1073.0,
          "max": 1473.15
        },
        "switchMovedFromAc3_K": 1003
      }
    },
    "thermalExpansion": {
      "unit": "1e-6/K",
      "sources": [
        "steel_thermal_expansion.json"
      ],
      "points": [
        {
          "T_K": 373.15,
          "value": 11.3
        },
        {
          "T_K": 673.15,
          "value": 13.3
        }
      ]
    }
  },
  "sourceFiles": [
    "carbon_steel.json",
    "carbon_steel2.json",
    "electrical_resistivity.json",
    "specific_heat.json",
    "steel_thermal_expansion.json",
    "thermal_conductivity.json"
  ],
  "criticalTemperatures": {
    "Ac1_K": 991,
    "Ac3_K": 1003,
    "Ac1_C": 718,
    "Ac3_C": 730,
    "method": "Andrews1965",
    "ref": "Andrews1965"
  },
  "provenance": {
    "donors": {
      "electricalResistivity": {
        "materialId": "sae-1025",
        "mode": "extend-outside-range",
        "why": "own approx covers 293–1573 K; link scaled sae-1025 outside (same family carbon; ElMD=0.38302, L1=0.535 wt% [ΔC=0.535%])",
        "compositionDistance": 0.38302,
        "distanceMetric": "ElMD-mod_petti",
        "scale": 1.01807005,
        "scaleQuality": "wide-range",
        "error": {
          "rmse": 1e-08,
          "maxRelPct": 3.897698
        }
      },
      "specificHeat": {
        "materialId": "sae-1042",
        "mode": "extend-outside-range",
        "why": "own approx covers 348–1048 K; link scaled sae-1042 outside (same family carbon; ElMD=0.245925, L1=0.65 wt% [ΔC=0.35%; ΔMn=0.3%])",
        "compositionDistance": 0.245925,
        "distanceMetric": "ElMD-mod_petti",
        "scale": 1.13788793,
        "scaleQuality": "wide-range",
        "error": {
          "rmse": 109.95006206,
          "maxRelPct": 15.453995
        }
      },
      "thermalExpansion": {
        "materialId": "sae-1085",
        "mode": "scaled-series",
        "why": "only 2 own points; link scaled sae-1085 curve (same family carbon; ElMD=0.059927, L1=0.48 wt% [ΔMn=0.4%; ΔC=0.08%])",
        "compositionDistance": 0.059927,
        "distanceMetric": "ElMD-mod_petti",
        "scale": 1.01190116,
        "scaleQuality": "wide-range",
        "error": {
          "rmse": 0.06272916,
          "maxRelPct": 0.60086
        }
      }
    }
  }
}

File: shared/processed/metal-data/alloys/steel/carbon/sae-1080.json
{
  "materialId": "sae-1080",
  "name": "1080",
  "group": "steel",
  "family": "carbon",
  "aliases": {
    "uns": "G10800",
    "sae": "1080"
  },
  "composition": {
    "C": 0.815,
    "Mn": 0.75,
    "P": 0.02,
    "S": 0.025
  },
  "condition": "Unknown",
  "properties": {
    "electricalResistivity": {
      "unit": "Ω·m",
      "sources": [
        "electrical_resistivity.json"
      ],
      "points": [
        {
          "T_K": 293.15,
          "value": 1.8e-07
        }
      ]
    },
    "specificHeat": {
      "unit": "J/(kg·K)",
      "sources": [],
      "points": []
    },
    "thermalConductivity": {
      "unit": "W/(m·K)",
      "sources": [
        "thermal_conductivity.json"
      ],
      "points": [
        {
          "T_K": 273.15,
          "value": 50.5
        },
        {
          "T_K": 473.15,
          "value": 46.8
        }
      ]
    },
    "thermalExpansion": {
      "unit": "1e-6/K",
      "sources": [
        "steel_thermal_expansion.json"
      ],
      "points": [
        {
          "T_K": 373.15,
          "value": 11.0
        },
        {
          "T_K": 473.15,
          "value": 11.6
        },
        {
          "T_K": 573.15,
          "value": 12.4
        },
        {
          "T_K": 673.15,
          "value": 13.2
        },
        {
          "T_K": 773.15,
          "value": 13.8
        },
        {
          "T_K": 873.15,
          "value": 14.2
        },
        {
          "T_K": 973.15,
          "value": 14.7
        }
      ],
      "approximation": {
        "low": {
          "type": "quadratic",
          "vars": {
            "a": 7.304,
            "b": 0.01097,
            "c": -3.452e-06
          },
          "min": 373.15,
          "max": 973.15
        },
        "meanRelPct": 0.55,
        "maxRelPct": 1.05
      }
    }
  },
  "sourceFiles": [
    "carbon_steel.json",
    "carbon_steel2.json",
    "electrical_resistivity.json",
    "steel_thermal_expansion.json",
    "thermal_conductivity.json"
  ],
  "criticalTemperatures": {
    "Ac1_K": 988,
    "Ac3_K": 1000,
    "Ac1_C": 715,
    "Ac3_C": 727,
    "method": "Andrews1965",
    "ref": "Andrews1965"
  },
  "provenance": {
    "donors": {
      "electricalResistivity": {
        "materialId": "sae-1025",
        "mode": "full-series",
        "why": "only 1 electricalResistivity point; link sae-1025 series (same family carbon; ElMD=0.406999, L1=0.865 wt% [ΔC=0.565%; ΔMn=0.3%])",
        "compositionDistance": 0.406999,
        "distanceMetric": "ElMD-mod_petti"
      },
      "specificHeat": {
        "materialId": "sae-1010",
        "mode": "full-series",
        "why": "sae-1080 doesn't have specificHeat points; link sae-1010 series (same family carbon; ElMD=0.513374, L1=1.01 wt% [ΔC=0.71%; ΔMn=0.3%])",
        "compositionDistance": 0.513374,
        "distanceMetric": "ElMD-mod_petti"
      },
      "thermalConductivity": {
        "materialId": "sae-1078",
        "mode": "scaled-series",
        "why": "only 2 own points; link scaled sae-1078 curve (same family carbon; ElMD=0.023979, L1=0.33 wt% [ΔMn=0.3%; ΔC=0.03%])",
        "compositionDistance": 0.023979,
        "distanceMetric": "ElMD-mod_petti",
        "scale": 1.04653086,
        "scaleQuality": "wide-range",
        "error": {
          "rmse": 0.48970114,
          "maxRelPct": 1.075203
        }
      }
    }
  }
}

File: shared/processed/metal-data/alloys/steel/carbon/sae-1084.json
{
  "materialId": "sae-1084",
  "name": "1084",
  "group": "steel",
  "family": "carbon",
  "aliases": {
    "uns": "G10840",
    "sae": "1084"
  },
  "composition": {
    "C": 0.865,
    "Mn": 0.75,
    "P": 0.02,
    "S": 0.025
  },
  "condition": null,
  "properties": {
    "electricalResistivity": {
      "unit": "Ω·m",
      "sources": [],
      "points": []
    },
    "specificHeat": {
      "unit": "J/(kg·K)",
      "sources": [],
      "points": []
    },
    "thermalConductivity": {
      "unit": "W/(m·K)",
      "sources": [],
      "points": []
    },
    "thermalExpansion": {
      "unit": "1e-6/K",
      "sources": [],
      "points": []
    }
  },
  "sourceFiles": [
    "carbon_steel.json",
    "carbon_steel2.json"
  ],
  "criticalTemperatures": {
    "Ac1_K": 988,
    "Ac3_K": 994,
    "Ac1_C": 715,
    "Ac3_C": 721,
    "method": "Andrews1965",
    "ref": "Andrews1965"
  },
  "provenance": {
    "donors": {
      "electricalResistivity": {
        "materialId": "sae-1025",
        "mode": "full-series",
        "why": "sae-1084 doesn't have electricalResistivity points; link sae-1025 series (same family carbon; ElMD=0.441973, L1=0.915 wt% [ΔC=0.615%; ΔMn=0.3%])",
        "compositionDistance": 0.441973,
        "distanceMetric": "ElMD-mod_petti"
      },
      "specificHeat": {
        "materialId": "sae-1042",
        "mode": "full-series",
        "why": "sae-1084 doesn't have specificHeat points; link sae-1042 series (same family carbon; ElMD=0.304878, L1=0.43 wt% [ΔC=0.43%])",
        "compositionDistance": 0.304878,
        "distanceMetric": "ElMD-mod_petti"
      },
      "thermalConductivity": {
        "materialId": "sae-1078",
        "mode": "full-series",
        "why": "sae-1084 doesn't have thermalConductivity points; link sae-1078 series (same family carbon; ElMD=0.058953, L1=0.38 wt% [ΔMn=0.3%; ΔC=0.08%])",
        "compositionDistance": 0.058953,
        "distanceMetric": "ElMD-mod_petti"
      },
      "thermalExpansion": {
        "materialId": "sae-1085",
        "mode": "full-series",
        "why": "sae-1084 doesn't have thermalExpansion points; link sae-1085 series (same family carbon; ElMD=0.000994, L1=0.1 wt% [ΔMn=0.1%])",
        "compositionDistance": 0.000994,
        "distanceMetric": "ElMD-mod_petti"
      }
    }
  }
}

File: shared/processed/metal-data/alloys/steel/carbon/sae-1085.json
{
  "materialId": "sae-1085",
  "name": "1085",
  "group": "steel",
  "family": "carbon",
  "aliases": {
    "uns": "G10850",
    "sae": "1085"
  },
  "composition": {
    "C": 0.865,
    "Mn": 0.85,
    "P": 0.02,
    "S": 0.025
  },
  "condition": "Annealed",
  "properties": {
    "electricalResistivity": {
      "unit": "Ω·m",
      "sources": [],
      "points": []
    },
    "specificHeat": {
      "unit": "J/(kg·K)",
      "sources": [],
      "points": []
    },
    "thermalConductivity": {
      "unit": "W/(m·K)",
      "sources": [],
      "points": []
    },
    "thermalExpansion": {
      "unit": "1e-6/K",
      "sources": [
        "steel_thermal_expansion.json"
      ],
      "points": [
        {
          "T_K": 373.15,
          "value": 11.1
        },
        {
          "T_K": 473.15,
          "value": 11.7
        },
        {
          "T_K": 573.15,
          "value": 12.5
        },
        {
          "T_K": 673.15,
          "value": 13.2
        },
        {
          "T_K": 773.15,
          "value": 13.6
        },
        {
          "T_K": 873.15,
          "value": 14.2
        },
        {
          "T_K": 973.15,
          "value": 14.7
        }
      ],
      "approximation": {
        "low": {
          "type": "quadratic",
          "vars": {
            "a": 7.904,
            "b": 0.009401,
            "c": -2.5e-06
          },
          "min": 373.15,
          "max": 973.15
        },
        "meanRelPct": 0.4,
        "maxRelPct": 0.79
      }
    }
  },
  "sourceFiles": [
    "carbon_steel.json",
    "carbon_steel2.json",
    "steel_thermal_expansion.json"
  ],
  "criticalTemperatures": {
    "Ac1_K": 987,
    "Ac3_K": 994,
    "Ac1_C": 714,
    "Ac3_C": 721,
    "method": "Andrews1965",
    "ref": "Andrews1965"
  },
  "provenance": {
    "donors": {
      "electricalResistivity": {
        "materialId": "sae-1025",
        "mode": "full-series",
        "why": "sae-1085 doesn't have electricalResistivity points; link sae-1025 series (same family carbon; ElMD=0.442948, L1=1.015 wt% [ΔC=0.615%; ΔMn=0.4%])",
        "compositionDistance": 0.442948,
        "distanceMetric": "ElMD-mod_petti"
      },
      "specificHeat": {
        "materialId": "sae-1042",
        "mode": "full-series",
        "why": "sae-1085 doesn't have specificHeat points; link sae-1042 series (same family carbon; ElMD=0.305853, L1=0.53 wt% [ΔC=0.43%; ΔMn=0.1%])",
        "compositionDistance": 0.305853,
        "distanceMetric": "ElMD-mod_petti"
      },
      "thermalConductivity": {
        "materialId": "sae-1078",
        "mode": "full-series",
        "why": "sae-1085 doesn't have thermalConductivity points; link sae-1078 series (same family carbon; ElMD=0.059927, L1=0.48 wt% [ΔMn=0.4%; ΔC=0.08%])",
        "compositionDistance": 0.059927,
        "distanceMetric": "ElMD-mod_petti"
      }
    }
  }
}

File: shared/processed/metal-data/alloys/steel/carbon/sae-1086.json
{
  "materialId": "sae-1086",
  "name": "1086",
  "group": "steel",
  "family": "carbon",
  "aliases": {
    "uns": "G10860",
    "sae": "1086"
  },
  "composition": {
    "C": 0.865,
    "Mn": 0.4,
    "P": 0.02,
    "S": 0.025
  },
  "condition": "Unknown",
  "properties": {
    "electricalResistivity": {
      "unit": "Ω·m",
      "sources": [],
      "points": []
    },
    "specificHeat": {
      "unit": "J/(kg·K)",
      "sources": [
        "specific_heat.json"
      ],
      "points": [
        {
          "T_K": 348.15,
          "value": 500.0
        },
        {
          "T_K": 448.15,
          "value": 532.0
        }
      ]
    },
    "thermalConductivity": {
      "unit": "W/(m·K)",
      "sources": [
        "thermal_conductivity.json"
      ],
      "points": [
        {
          "T_K": 273.15,
          "value": 49.9
        },
        {
          "T_K": 373.15,
          "value": 48.4
        }
      ]
    },
    "thermalExpansion": {
      "unit": "1e-6/K",
      "sources": [
        "steel_thermal_expansion.json"
      ],
      "points": [
        {
          "T_K": 373.15,
          "value": 11.1
        },
        {
          "T_K": 673.15,
          "value": 13.1
        }
      ]
    }
  },
  "sourceFiles": [
    "carbon_steel.json",
    "carbon_steel2.json",
    "specific_heat.json",
    "steel_thermal_expansion.json",
    "thermal_conductivity.json"
  ],
  "criticalTemperatures": {
    "Ac1_K": 992,
    "Ac3_K": 994,
    "Ac1_C": 719,
    "Ac3_C": 721,
    "method": "Andrews1965",
    "ref": "Andrews1965"
  },
  "provenance": {
    "donors": {
      "electricalResistivity": {
        "materialId": "sae-1025",
        "mode": "full-series",
        "why": "sae-1086 doesn't have electricalResistivity points; link sae-1025 series (same family carbon; ElMD=0.438561, L1=0.665 wt% [ΔC=0.615%; ΔMn=0.05%])",
        "compositionDistance": 0.438561,
        "distanceMetric": "ElMD-mod_petti"
      },
      "specificHeat": {
        "materialId": "sae-1010",
        "mode": "scaled-series",
        "why": "only 2 own points; link scaled sae-1010 curve (same family carbon; ElMD=0.544936, L1=0.81 wt% [ΔC=0.76%; ΔMn=0.05%])",
        "compositionDistance": 0.544936,
        "distanceMetric": "ElMD-mod_petti",
        "scale": 1.08508287,
        "scaleQuality": "narrow-range",
        "error": {
          "rmse": 11.14247262,
          "maxRelPct": 2.342541
        }
      },
      "thermalConductivity": {
        "materialId": "sae-1078",
        "mode": "scaled-series",
        "why": "only 2 own points; link scaled sae-1078 curve (same family carbon; ElMD=0.055541, L1=0.13 wt% [ΔC=0.08%; ΔMn=0.05%])",
        "compositionDistance": 0.055541,
        "distanceMetric": "ElMD-mod_petti",
        "scale": 1.02387545,
        "scaleQuality": "narrow-range",
        "error": {
          "rmse": 0.95478338,
          "maxRelPct": 1.964456
        }
      },
      "thermalExpansion": {
        "materialId": "sae-1080",
        "mode": "scaled-series",
        "why": "only 2 own points; link scaled sae-1080 curve (same family carbon; ElMD=0.034106, L1=0.4 wt% [ΔMn=0.35%; ΔC=0.05%])",
        "compositionDistance": 0.034106,
        "distanceMetric": "ElMD-mod_petti",
        "scale": 0.99925484,
        "scaleQuality": "wide-range",
        "error": {
          "rmse": 0.09958932,
          "maxRelPct": 0.974745
        }
      }
    }
  }
}

File: shared/processed/metal-data/alloys/steel/carbon/sae-1090.json
{
  "materialId": "sae-1090",
  "name": "1090",
  "group": "steel",
  "family": "carbon",
  "aliases": {
    "uns": "G10900",
    "sae": "1090"
  },
  "composition": {
    "C": 0.915,
    "Mn": 0.75,
    "P": 0.02,
    "S": 0.025
  },
  "condition": null,
  "properties": {
    "electricalResistivity": {
      "unit": "Ω·m",
      "sources": [],
      "points": []
    },
    "specificHeat": {
      "unit": "J/(kg·K)",
      "sources": [],
      "points": []
    },
    "thermalConductivity": {
      "unit": "W/(m·K)",
      "sources": [],
      "points": []
    },
    "thermalExpansion": {
      "unit": "1e-6/K",
      "sources": [],
      "points": []
    }
  },
  "sourceFiles": [
    "carbon_steel.json",
    "carbon_steel2.json"
  ],
  "criticalTemperatures": {
    "Ac1_K": 988,
    "Ac3_K": 989,
    "Ac1_C": 715,
    "Ac3_C": 716,
    "method": "Andrews1965",
    "ref": "Andrews1965"
  },
  "provenance": {
    "donors": {
      "electricalResistivity": {
        "materialId": "sae-1025",
        "mode": "full-series",
        "why": "sae-1090 doesn't have electricalResistivity points; link sae-1025 series (same family carbon; ElMD=0.476823, L1=0.965 wt% [ΔC=0.665%; ΔMn=0.3%])",
        "compositionDistance": 0.476823,
        "distanceMetric": "ElMD-mod_petti"
      },
      "specificHeat": {
        "materialId": "sae-1042",
        "mode": "full-series",
        "why": "sae-1090 doesn't have specificHeat points; link sae-1042 series (same family carbon; ElMD=0.339728, L1=0.48 wt% [ΔC=0.48%])",
        "compositionDistance": 0.339728,
        "distanceMetric": "ElMD-mod_petti"
      },
      "thermalConductivity": {
        "materialId": "sae-1078",
        "mode": "full-series",
        "why": "sae-1090 doesn't have thermalConductivity points; link sae-1078 series (same family carbon; ElMD=0.093803, L1=0.43 wt% [ΔMn=0.3%; ΔC=0.13%])",
        "compositionDistance": 0.093803,
        "distanceMetric": "ElMD-mod_petti"
      },
      "thermalExpansion": {
        "materialId": "sae-1085",
        "mode": "full-series",
        "why": "sae-1090 doesn't have thermalExpansion points; link sae-1085 series (same family carbon; ElMD=0.033876, L1=0.15 wt% [ΔMn=0.1%; ΔC=0.05%])",
        "compositionDistance": 0.033876,
        "distanceMetric": "ElMD-mod_petti"
      }
    }
  }
}

File: shared/processed/metal-data/alloys/steel/carbon/sae-1095.json
{
  "materialId": "sae-1095",
  "name": "1095",
  "group": "steel",
  "family": "carbon",
  "aliases": {
    "uns": "G10950",
    "sae": "1095"
  },
  "composition": {
    "C": 0.9650000000000001,
    "Mn": 0.4,
    "P": 0.02,
    "S": 0.025
  },
  "condition": "Unknown",
  "properties": {
    "electricalResistivity": {
      "unit": "Ω·m",
      "sources": [
        "electrical_resistivity.json"
      ],
      "points": [
        {
          "T_K": 293.15,
          "value": 1.8e-07
        }
      ]
    },
    "specificHeat": {
      "unit": "J/(kg·K)",
      "sources": [
        "specific_heat.json"
      ],
      "points": [
        {
          "T_K": 333.15,
          "value": 461.0
        }
      ]
    },
    "thermalConductivity": {
      "unit": "W/(m·K)",
      "sources": [
        "thermal_conductivity.json"
      ],
      "points": [
        {
          "T_K": 373.15,
          "value": 46.7
        }
      ]
    },
    "thermalExpansion": {
      "unit": "1e-6/K",
      "sources": [
        "steel_thermal_expansion.json"
      ],
      "points": [
        {
          "T_K": 373.15,
          "value": 11.4
        },
        {
          "T_K": 923.15,
          "value": 14.6
        }
      ]
    }
  },
  "sourceFiles": [
    "carbon_steel.json",
    "carbon_steel2.json",
    "electrical_resistivity.json",
    "specific_heat.json",
    "steel_thermal_expansion.json",
    "thermal_conductivity.json"
  ],
  "criticalTemperatures": {
    "Ac1_K": 992,
    "Ac3_K": 984,
    "Ac1_C": 719,
    "Ac3_C": 711,
    "method": "Andrews1965",
    "ref": "Andrews1965"
  },
  "provenance": {
    "donors": {
      "electricalResistivity": {
        "materialId": "sae-1025",
        "mode": "full-series",
        "why": "only 1 electricalResistivity point; link sae-1025 series (same family carbon; ElMD=0.508155, L1=0.765 wt% [ΔC=0.715%; ΔMn=0.05%])",
        "compositionDistance": 0.508155,
        "distanceMetric": "ElMD-mod_petti"
      },
      "specificHeat": {
        "materialId": "sae-1010",
        "mode": "full-series",
        "why": "only 1 specificHeat point; link sae-1010 series (same family carbon; ElMD=0.614529, L1=0.91 wt% [ΔC=0.86%; ΔMn=0.05%])",
        "compositionDistance": 0.614529,
        "distanceMetric": "ElMD-mod_petti"
      },
      "thermalConductivity": {
        "materialId": "sae-1078",
        "mode": "full-series",
        "why": "only 1 thermalConductivity point; link sae-1078 series (same family carbon; ElMD=0.125135, L1=0.23 wt% [ΔC=0.18%; ΔMn=0.05%])",
        "compositionDistance": 0.125135,
        "distanceMetric": "ElMD-mod_petti"
      },
      "thermalExpansion": {
        "materialId": "sae-1080",
        "mode": "scaled-series",
        "why": "only 2 own points; link scaled sae-1080 curve (same family carbon; ElMD=0.101155, L1=0.5 wt% [ΔMn=0.35%; ΔC=0.15%])",
        "compositionDistance": 0.101155,
        "distanceMetric": "ElMD-mod_petti",
        "scale": 1.01991343,
        "scaleQuality": "wide-range",
        "error": {
          "rmse": 0.16080816,
          "maxRelPct": 1.5873
        }
      }
    }
  }
}

File: shared/processed/metal-data/alloys/steel/carbon/sae-1320.json
{
  "materialId": "sae-1320",
  "name": "1320",
  "group": "steel",
  "family": "carbon",
  "aliases": {
    "sae": "1320"
  },
  "composition": {
    "C": 0.20500000000000002,
    "Mn": 1.75,
    "P": 0.02,
    "S": 0.02,
    "Si": 0.275
  },
  "condition": null,
  "properties": {
    "electricalResistivity": {
      "unit": "Ω·m",
      "sources": [],
      "points": []
    },
    "specificHeat": {
      "unit": "J/(kg·K)",
      "sources": [],
      "points": []
    },
    "thermalConductivity": {
      "unit": "W/(m·K)",
      "sources": [],
      "points": []
    },
    "thermalExpansion": {
      "unit": "1e-6/K",
      "sources": [],
      "points": []
    }
  },
  "sourceFiles": [
    "former_sae_steel_composition.json"
  ],
  "criticalTemperatures": {
    "Ac1_K": 985,
    "Ac3_K": 1104,
    "Ac1_C": 712,
    "Ac3_C": 830,
    "method": "Andrews1965",
    "ref": "Andrews1965"
  },
  "provenance": {
    "donors": {
      "electricalResistivity": {
        "materialId": "sae-1025",
        "mode": "full-series",
        "why": "sae-1320 doesn't have electricalResistivity points; link sae-1025 series (same family carbon; ElMD=0.06353, L1=1.625 wt% [ΔMn=1.3%; ΔSi=0.275%; ΔC=0.045%; ΔS=0.005%])",
        "compositionDistance": 0.06353,
        "distanceMetric": "ElMD-mod_petti"
      },
      "specificHeat": {
        "materialId": "sae-1042",
        "mode": "full-series",
        "why": "sae-1320 doesn't have specificHeat points; link sae-1042 series (same family carbon; ElMD=0.093662, L1=1.51 wt% [ΔMn=1%; ΔSi=0.275%; ΔC=0.23%; ΔS=0.005%])",
        "compositionDistance": 0.093662,
        "distanceMetric": "ElMD-mod_petti"
      },
      "thermalConductivity": {
        "materialId": "sae-1025",
        "mode": "full-series",
        "why": "sae-1320 doesn't have thermalConductivity points; link sae-1025 series (same family carbon; ElMD=0.06353, L1=1.625 wt% [ΔMn=1.3%; ΔSi=0.275%; ΔC=0.045%; ΔS=0.005%])",
        "compositionDistance": 0.06353,
        "distanceMetric": "ElMD-mod_petti"
      },
      "thermalExpansion": {
        "materialId": "sae-1035",
        "mode": "full-series",
        "why": "sae-1320 doesn't have thermalExpansion points; link sae-1035 series (same family carbon; ElMD=0.039934, L1=1.425 wt% [ΔMn=1%; ΔSi=0.275%; ΔC=0.145%; ΔS=0.005%])",
        "compositionDistance": 0.039934,
        "distanceMetric": "ElMD-mod_petti"
      }
    }
  }
}

File: shared/processed/metal-data/alloys/steel/carbon/sae-3215.json
{
  "materialId": "sae-3215",
  "name": "3215",
  "group": "steel",
  "family": "carbon",
  "aliases": {
    "sae": "3215"
  },
  "composition": {
    "C": 0.15000000000000002,
    "Mn": 0.44999999999999996,
    "P": 0.02,
    "S": 0.025,
    "Si": 0.22499999999999998,
    "Cr": 1.075,
    "Ni": 1.75
  },
  "condition": null,
  "properties": {
    "electricalResistivity": {
      "unit": "Ω·m",
      "sources": [],
      "points": []
    },
    "specificHeat": {
      "unit": "J/(kg·K)",
      "sources": [],
      "points": []
    },
    "thermalConductivity": {
      "unit": "W/(m·K)",
      "sources": [],
      "points": []
    },
    "thermalExpansion": {
      "unit": "1e-6/K",
      "sources": [],
      "points": []
    }
  },
  "sourceFiles": [
    "former_sae_steel_composition.json"
  ],
  "criticalTemperatures": {
    "Ac1_K": 986,
    "Ac3_K": 1088,
    "Ac1_C": 713,
    "Ac3_C": 815,
    "method": "Andrews1965",
    "ref": "Andrews1965"
  },
  "provenance": {
    "donors": {
      "electricalResistivity": {
        "materialId": "sae-1025",
        "mode": "full-series",
        "why": "sae-3215 doesn't have electricalResistivity points; link sae-1025 series (same family carbon; ElMD=0.227663, L1=3.15 wt% [ΔNi=1.75%; ΔCr=1.075%; ΔSi=0.225%; ΔC=0.1%])",
        "compositionDistance": 0.227663,
        "distanceMetric": "ElMD-mod_petti"
      },
      "specificHeat": {
        "materialId": "sae-1010",
        "mode": "full-series",
        "why": "sae-3215 doesn't have specificHeat points; link sae-1010 series (same family carbon; ElMD=0.31129, L1=3.095 wt% [ΔNi=1.75%; ΔCr=1.075%; ΔSi=0.225%; ΔC=0.045%])",
        "compositionDistance": 0.31129,
        "distanceMetric": "ElMD-mod_petti"
      },
      "thermalConductivity": {
        "materialId": "sae-1025",
        "mode": "full-series",
        "why": "sae-3215 doesn't have thermalConductivity points; link sae-1025 series (same family carbon; ElMD=0.227663, L1=3.15 wt% [ΔNi=1.75%; ΔCr=1.075%; ΔSi=0.225%; ΔC=0.1%])",
        "compositionDistance": 0.227663,
        "distanceMetric": "ElMD-mod_petti"
      },
      "thermalExpansion": {
        "materialId": "sae-1022",
        "mode": "full-series",
        "why": "sae-3215 doesn't have thermalExpansion points; link sae-1022 series (same family carbon; ElMD=0.248205, L1=3.505 wt% [ΔNi=1.75%; ΔCr=1.075%; ΔMn=0.4%; ΔSi=0.225%; ΔC=0.055%])",
        "compositionDistance": 0.248205,
        "distanceMetric": "ElMD-mod_petti"
      }
    }
  }
}

File: shared/processed/metal-data/alloys/steel/carbon/sae-3220.json
{
  "materialId": "sae-3220",
  "name": "3220",
  "group": "steel",
  "family": "carbon",
  "aliases": {
    "sae": "3220"
  },
  "composition": {
    "C": 0.2,
    "Mn": 0.44999999999999996,
    "P": 0.02,
    "S": 0.025,
    "Si": 0.22499999999999998,
    "Cr": 1.075,
    "Ni": 1.75
  },
  "condition": null,
  "properties": {
    "electricalResistivity": {
      "unit": "Ω·m",
      "sources": [],
      "points": []
    },
    "specificHeat": {
      "unit": "J/(kg·K)",
      "sources": [],
      "points": []
    },
    "thermalConductivity": {
      "unit": "W/(m·K)",
      "sources": [],
      "points": []
    },
    "thermalExpansion": {
      "unit": "1e-6/K",
      "sources": [],
      "points": []
    }
  },
  "sourceFiles": [
    "former_sae_steel_composition.json"
  ],
  "criticalTemperatures": {
    "Ac1_K": 986,
    "Ac3_K": 1076,
    "Ac1_C": 713,
    "Ac3_C": 803,
    "method": "Andrews1965",
    "ref": "Andrews1965"
  },
  "provenance": {
    "donors": {
      "electricalResistivity": {
        "materialId": "sae-1025",
        "mode": "full-series",
        "why": "sae-3220 doesn't have electricalResistivity points; link sae-1025 series (same family carbon; ElMD=0.250247, L1=3.1 wt% [ΔNi=1.75%; ΔCr=1.075%; ΔSi=0.225%; ΔC=0.05%])",
        "compositionDistance": 0.250247,
        "distanceMetric": "ElMD-mod_petti"
      },
      "specificHeat": {
        "materialId": "sae-1042",
        "mode": "full-series",
        "why": "sae-3220 doesn't have specificHeat points; link sae-1042 series (same family carbon; ElMD=0.327871, L1=3.585 wt% [ΔNi=1.75%; ΔCr=1.075%; ΔMn=0.3%; ΔC=0.235%; ΔSi=0.225%])",
        "compositionDistance": 0.327871,
        "distanceMetric": "ElMD-mod_petti"
      },
      "thermalConductivity": {
        "materialId": "sae-1025",
        "mode": "full-series",
        "why": "sae-3220 doesn't have thermalConductivity points; link sae-1025 series (same family carbon; ElMD=0.250247, L1=3.1 wt% [ΔNi=1.75%; ΔCr=1.075%; ΔSi=0.225%; ΔC=0.05%])",
        "compositionDistance": 0.250247,
        "distanceMetric": "ElMD-mod_petti"
      },
      "thermalExpansion": {
        "materialId": "sae-1035",
        "mode": "full-series",
        "why": "sae-3220 doesn't have thermalExpansion points; link sae-1035 series (same family carbon; ElMD=0.266487, L1=3.5 wt% [ΔNi=1.75%; ΔCr=1.075%; ΔMn=0.3%; ΔSi=0.225%; ΔC=0.15%])",
        "compositionDistance": 0.266487,
        "distanceMetric": "ElMD-mod_petti"
      }
    }
  }
}

File: shared/processed/metal-data/alloys/steel/carbon/sae-3230.json
{
  "materialId": "sae-3230",
  "name": "3230",
  "group": "steel",
  "family": "carbon",
  "aliases": {
    "sae": "3230"
  },
  "composition": {
    "C": 0.3,
    "Mn": 0.44999999999999996,
    "P": 0.02,
    "S": 0.025,
    "Si": 0.22499999999999998,
    "Cr": 1.075,
    "Ni": 1.75
  },
  "condition": null,
  "properties": {
    "electricalResistivity": {
      "unit": "Ω·m",
      "sources": [],
      "points": []
    },
    "specificHeat": {
      "unit": "J/(kg·K)",
      "sources": [],
      "points": []
    },
    "thermalConductivity": {
      "unit": "W/(m·K)",
      "sources": [],
      "points": []
    },
    "thermalExpansion": {
      "unit": "1e-6/K",
      "sources": [],
      "points": []
    }
  },
  "sourceFiles": [
    "former_sae_steel_composition.json"
  ],
  "criticalTemperatures": {
    "Ac1_K": 986,
    "Ac3_K": 1055,
    "Ac1_C": 713,
    "Ac3_C": 782,
    "method": "Andrews1965",
    "ref": "Andrews1965"
  },
  "provenance": {
    "donors": {
      "electricalResistivity": {
        "materialId": "sae-1025",
        "mode": "full-series",
        "why": "sae-3230 doesn't have electricalResistivity points; link sae-1025 series (same family carbon; ElMD=0.312843, L1=3.1 wt% [ΔNi=1.75%; ΔCr=1.075%; ΔSi=0.225%; ΔC=0.05%])",
        "compositionDistance": 0.312843,
        "distanceMetric": "ElMD-mod_petti"
      },
      "specificHeat": {
        "materialId": "sae-1042",
        "mode": "full-series",
        "why": "sae-3230 doesn't have specificHeat points; link sae-1042 series (same family carbon; ElMD=0.254494, L1=3.485 wt% [ΔNi=1.75%; ΔCr=1.075%; ΔMn=0.3%; ΔSi=0.225%; ΔC=0.135%])",
        "compositionDistance": 0.254494,
        "distanceMetric": "ElMD-mod_petti"
      },
      "thermalConductivity": {
        "materialId": "sae-1042",
        "mode": "full-series",
        "why": "sae-3230 doesn't have thermalConductivity points; link sae-1042 series (same family carbon; ElMD=0.254494, L1=3.485 wt% [ΔNi=1.75%; ΔCr=1.075%; ΔMn=0.3%; ΔSi=0.225%; ΔC=0.135%])",
        "compositionDistance": 0.254494,
        "distanceMetric": "ElMD-mod_petti"
      },
      "thermalExpansion": {
        "materialId": "sae-1040",
        "mode": "full-series",
        "why": "sae-3230 doesn't have thermalExpansion points; link sae-1040 series (same family carbon; ElMD=0.232872, L1=3.455 wt% [ΔNi=1.75%; ΔCr=1.075%; ΔMn=0.3%; ΔSi=0.225%; ΔC=0.105%])",
        "compositionDistance": 0.232872,
        "distanceMetric": "ElMD-mod_petti"
      }
    }
  }
}
