Repository: zakhovalkopavel/thermal-software

# Thermal Software v2.0

Enterprise-grade thermal engineering software — NestJS backend, React frontend, Python tools.

---

## 🏗️ Architecture

```
thermal-software/
├── backend/        ← NestJS API  (refractory + thermodynamics modules)
├── frontend/       ← React SPA   (skeleton — in progress)
├── python/         ← Python tools (NASA thermo parser + OCR pipeline)
├── shared/         ← Shared types / constants
├── docs/           ← All documentation
└── legacy/         ← 📦 Archival reference ONLY — NOT a running service
```

File: shared/processed/metal-data/alloys/steel/high-mn/sae-1551.json
{
  "materialId": "sae-1551",
  "name": "1551",
  "group": "steel",
  "family": "high-mn",
  "aliases": {
    "uns": "G15510",
    "sae": "1551"
  },
  "composition": {
    "C": 0.505,
    "Mn": 1.0,
    "P": 0.02,
    "S": 0.025
  },
  "condition": "Annealed",
  "properties": {
    "electricalResistivity": {
      "unit": "Ω·m",
      "sources": [],
      "points": []
    },
    "specificHeat": {
      "unit": "J/(kg·K)",
      "sources": [],
      "points": []
    },
    "thermalConductivity": {
      "unit": "W/(m·K)",
      "sources": [
        "thermal_conductivity.json"
      ],
      "points": [
        {
          "T_K": 273.15,
          "value": 50.7
        },
        {
          "T_K": 373.15,
          "value": 49.3
        },
        {
          "T_K": 473.15,
          "value": 48.4
        }
      ],
      "approximation": {
        "Tswitch": 1039,
        "low": {
          "type": "quadratic",
          "vars": {
            "a": 57.07,
            "b": -0.03016,
            "c": 2.5e-05
          },
          "min": 273.15,
          "max": 473.15
        },
        "meanRelPct": 0.01,
        "maxRelPct": 0.01,
        "joinContinuous": true
      }
    },
    "thermalExpansion": {
      "unit": "1e-6/K",
      "sources": [
        "steel_thermal_expansion.json"
      ],
      "points": [
        {
          "T_K": 373.15,
          "value": 11.7
        },
        {
          "T_K": 673.15,
          "value": 13.5
        },
        {
          "T_K": 873.15,
          "value": 14.4
        }
      ],
      "approximation": {
        "low": {
          "type": "quadratic",
          "vars": {
            "a": 8.708,
            "b": 0.009139,
            "c": -3e-06
          },
          "min": 373.15,
          "max": 873.15
        },
        "meanRelPct": 0.0,
        "maxRelPct": 0.0
      }
    }
  },
  "sourceFiles": [
    "High-manganese carbon steel.json",
    "steel_thermal_expansion.json",
    "thermal_conductivity.json"
  ],
  "criticalTemperatures": {
    "Ac1_K": 985,
    "Ac3_K": 1039,
    "Ac1_C": 712,
    "Ac3_C": 766,
    "method": "Andrews1965",
    "ref": "Andrews1965"
  },
  "provenance": {
    "donors": {
      "electricalResistivity": {
        "materialId": "sae-1524",
        "mode": "full-series",
        "why": "sae-1551 doesn't have electricalResistivity points; link sae-1524 series (same family high-mn; ElMD=0.205116, L1=0.765 wt% [ΔMn=0.475%; ΔC=0.29%])",
        "compositionDistance": 0.205116,
        "distanceMetric": "ElMD-mod_petti"
      },
      "specificHeat": {
        "materialId": "steel-13mn",
        "mode": "full-series",
        "why": "sae-1551 doesn't have specificHeat points; link steel-13mn series (same family high-mn; ElMD=6.25727, L1=13.18 wt% [ΔMn=12%; ΔC=0.715%; ΔSi=0.22%; ΔCu=0.07%; ΔNi=0.07%; ΔAs=0.038%; ΔCr=0.03%; ΔP=0.018%; ΔS=0.015%; ΔAl=0.004%])",
        "compositionDistance": 6.257268,
        "distanceMetric": "ElMD-mod_petti"
      },
      "thermalConductivity": {
        "materialId": "steel-13mn",
        "mode": "extend-outside-range",
        "why": "own approx covers 273–473 K; link scaled steel-13mn outside (same family high-mn; ElMD=6.25727, L1=13.18 wt% [ΔMn=12%; ΔC=0.715%; ΔSi=0.22%; ΔCu=0.07%; ΔNi=0.07%; ΔAs=0.038%; ΔCr=0.03%; ΔP=0.018%; ΔS=0.015%; ΔAl=0.004%])",
        "compositionDistance": 6.257268,
        "distanceMetric": "ElMD-mod_petti",
        "scale": 3.29455497,
        "scaleQuality": "wide-range",
        "error": {
          "rmse": 5.40306025,
          "maxRelPct": 14.224604
        }
      },
      "thermalExpansion": {
        "materialId": "steel-13mn",
        "mode": "extend-outside-range",
        "why": "own approx covers 373–873 K; link scaled steel-13mn outside (same family high-mn; ElMD=6.25727, L1=13.18 wt% [ΔMn=12%; ΔC=0.715%; ΔSi=0.22%; ΔCu=0.07%; ΔNi=0.07%; ΔAs=0.038%; ΔCr=0.03%; ΔP=0.018%; ΔS=0.015%; ΔAl=0.004%])",
        "compositionDistance": 6.257268,
        "distanceMetric": "ElMD-mod_petti",
        "scale": 0.66952244,
        "scaleQuality": "wide-range",
        "error": {
          "rmse": 0.46620997,
          "maxRelPct": 4.476816
        }
      }
    }
  }
}

File: shared/processed/metal-data/alloys/steel/high-mn/sae-1552.json
{
  "materialId": "sae-1552",
  "name": "1552",
  "group": "steel",
  "family": "high-mn",
  "aliases": {
    "uns": "G15520",
    "sae": "1552"
  },
  "composition": {
    "C": 0.505,
    "Mn": 1.375,
    "P": 0.02,
    "S": 0.025
  },
  "condition": "Unknown",
  "properties": {
    "electricalResistivity": {
      "unit": "Ω·m",
      "sources": [
        "electrical_resistivity.json"
      ],
      "points": [
        {
          "T_K": 273.15,
          "value": 1.63e-07
        },
        {
          "T_K": 373.15,
          "value": 2.24e-07
        }
      ]
    },
    "specificHeat": {
      "unit": "J/(kg·K)",
      "sources": [],
      "points": []
    },
    "thermalConductivity": {
      "unit": "W/(m·K)",
      "sources": [],
      "points": []
    },
    "thermalExpansion": {
      "unit": "1e-6/K",
      "sources": [
        "steel_thermal_expansion.json"
      ],
      "points": [
        {
          "T_K": 373.15,
          "value": 11.1
        },
        {
          "T_K": 673.15,
          "value": 13.5
        }
      ]
    }
  },
  "sourceFiles": [
    "High-manganese carbon steel 2.json",
    "High-manganese carbon steel.json",
    "electrical_resistivity.json",
    "steel_thermal_expansion.json"
  ],
  "criticalTemperatures": {
    "Ac1_K": 981,
    "Ac3_K": 1039,
    "Ac1_C": 708,
    "Ac3_C": 766,
    "method": "Andrews1965",
    "ref": "Andrews1965"
  },
  "provenance": {
    "donors": {
      "electricalResistivity": {
        "materialId": "sae-1524",
        "mode": "scaled-series",
        "why": "only 2 own points; link scaled sae-1524 curve (same family high-mn; ElMD=0.208833, L1=0.39 wt% [ΔC=0.29%; ΔMn=0.1%])",
        "compositionDistance": 0.208833,
        "distanceMetric": "ElMD-mod_petti",
        "scale": 0.90737044,
        "scaleQuality": "narrow-range",
        "error": {
          "rmse": 1e-08,
          "maxRelPct": 10.932963
        }
      },
      "specificHeat": {
        "materialId": "steel-13mn",
        "mode": "full-series",
        "why": "sae-1552 doesn't have specificHeat points; link steel-13mn series (same family high-mn; ElMD=6.25352, L1=12.805 wt% [ΔMn=11.625%; ΔC=0.715%; ΔSi=0.22%; ΔCu=0.07%; ΔNi=0.07%; ΔAs=0.038%; ΔCr=0.03%; ΔP=0.018%; ΔS=0.015%; ΔAl=0.004%])",
        "compositionDistance": 6.253525,
        "distanceMetric": "ElMD-mod_petti"
      },
      "thermalConductivity": {
        "materialId": "steel-13mn",
        "mode": "full-series",
        "why": "sae-1552 doesn't have thermalConductivity points; link steel-13mn series (same family high-mn; ElMD=6.25352, L1=12.805 wt% [ΔMn=11.625%; ΔC=0.715%; ΔSi=0.22%; ΔCu=0.07%; ΔNi=0.07%; ΔAs=0.038%; ΔCr=0.03%; ΔP=0.018%; ΔS=0.015%; ΔAl=0.004%])",
        "compositionDistance": 6.253525,
        "distanceMetric": "ElMD-mod_petti"
      },
      "thermalExpansion": {
        "materialId": "steel-13mn",
        "mode": "scaled-series",
        "why": "only 2 own points; link scaled steel-13mn curve (same family high-mn; ElMD=6.25352, L1=12.805 wt% [ΔMn=11.625%; ΔC=0.715%; ΔSi=0.22%; ΔCu=0.07%; ΔNi=0.07%; ΔAs=0.038%; ΔCr=0.03%; ΔP=0.018%; ΔS=0.015%; ΔAl=0.004%])",
        "compositionDistance": 6.253525,
        "distanceMetric": "ElMD-mod_petti",
        "scale": 0.63749725,
        "scaleQuality": "wide-range",
        "error": {
          "rmse": 0.35774403,
          "maxRelPct": 3.435364
        }
      }
    }
  }
}

File: shared/processed/metal-data/alloys/steel/high-mn/sae-1561.json
{
  "materialId": "sae-1561",
  "name": "1561",
  "group": "steel",
  "family": "high-mn",
  "aliases": {
    "uns": "G15610",
    "sae": "1561"
  },
  "composition": {
    "C": 0.6000000000000001,
    "Mn": 0.9,
    "P": 0.02,
    "S": 0.025
  },
  "condition": "Annealed",
  "properties": {
    "electricalResistivity": {
      "unit": "Ω·m",
      "sources": [],
      "points": []
    },
    "specificHeat": {
      "unit": "J/(kg·K)",
      "sources": [
        "specific_heat.json"
      ],
      "points": [
        {
          "T_K": 348.15,
          "value": 486.0
        },
        {
          "T_K": 448.15,
          "value": 519.0
        }
      ]
    },
    "thermalConductivity": {
      "unit": "W/(m·K)",
      "sources": [
        "thermal_conductivity.json"
      ],
      "points": [
        {
          "T_K": 273.15,
          "value": 51.2
        },
        {
          "T_K": 373.15,
          "value": 49.7
        }
      ]
    },
    "thermalExpansion": {
      "unit": "1e-6/K",
      "sources": [
        "steel_thermal_expansion.json"
      ],
      "points": [
        {
          "T_K": 373.15,
          "value": 11.1
        },
        {
          "T_K": 673.15,
          "value": 13.5
        },
        {
          "T_K": 873.15,
          "value": 14.6
        }
      ],
      "approximation": {
        "low": {
          "type": "quadratic",
          "vars": {
            "a": 6.859,
            "b": 0.01323,
            "c": -5e-06
          },
          "min": 373.15,
          "max": 873.15
        },
        "meanRelPct": 0.0,
        "maxRelPct": 0.0
      }
    }
  },
  "sourceFiles": [
    "High-manganese carbon steel.json",
    "specific_heat.json",
    "steel_thermal_expansion.json",
    "thermal_conductivity.json"
  ],
  "criticalTemperatures": {
    "Ac1_K": 987,
    "Ac3_K": 1026,
    "Ac1_C": 713,
    "Ac3_C": 753,
    "method": "Andrews1965",
    "ref": "Andrews1965"
  },
  "provenance": {
    "donors": {
      "electricalResistivity": {
        "materialId": "sae-1524",
        "mode": "full-series",
        "why": "sae-1561 doesn't have electricalResistivity points; link sae-1524 series (same family high-mn; ElMD=0.271941, L1=0.96 wt% [ΔMn=0.575%; ΔC=0.385%])",
        "compositionDistance": 0.271941,
        "distanceMetric": "ElMD-mod_petti"
      },
      "specificHeat": {
        "materialId": "steel-13mn",
        "mode": "scaled-series",
        "why": "only 2 own points; link scaled steel-13mn curve (same family high-mn; ElMD=6.26676, L1=13.185 wt% [ΔMn=12.1%; ΔC=0.62%; ΔSi=0.22%; ΔCu=0.07%; ΔNi=0.07%; ΔAs=0.038%; ΔCr=0.03%; ΔP=0.018%; ΔS=0.015%; ΔAl=0.004%])",
        "compositionDistance": 6.266761,
        "distanceMetric": "ElMD-mod_petti",
        "scale": 0.92894768,
        "scaleQuality": "narrow-range",
        "error": {
          "rmse": 4.17261354,
          "maxRelPct": 0.893134
        }
      },
      "thermalConductivity": {
        "materialId": "steel-13mn",
        "mode": "scaled-series",
        "why": "only 2 own points; link scaled steel-13mn curve (same family high-mn; ElMD=6.26676, L1=13.185 wt% [ΔMn=12.1%; ΔC=0.62%; ΔSi=0.22%; ΔCu=0.07%; ΔNi=0.07%; ΔAs=0.038%; ΔCr=0.03%; ΔP=0.018%; ΔS=0.015%; ΔAl=0.004%])",
        "compositionDistance": 6.266761,
        "distanceMetric": "ElMD-mod_petti",
        "scale": 3.57443533,
        "scaleQuality": "narrow-range",
        "error": {
          "rmse": 3.7951963,
          "maxRelPct": 7.846589
        }
      },
      "thermalExpansion": {
        "materialId": "steel-13mn",
        "mode": "extend-outside-range",
        "why": "own approx covers 373–873 K; link scaled steel-13mn outside (same family high-mn; ElMD=6.26676, L1=13.185 wt% [ΔMn=12.1%; ΔC=0.62%; ΔSi=0.22%; ΔCu=0.07%; ΔNi=0.07%; ΔAs=0.038%; ΔCr=0.03%; ΔP=0.018%; ΔS=0.015%; ΔAl=0.004%])",
        "compositionDistance": 6.266761,
        "distanceMetric": "ElMD-mod_petti",
        "scale": 0.66381357,
        "scaleQuality": "wide-range",
        "error": {
          "rmse": 0.75308397,
          "maxRelPct": 7.705246
        }
      }
    }
  }
}

File: shared/processed/metal-data/alloys/steel/high-mn/sae-1566.json
{
  "materialId": "sae-1566",
  "name": "1566",
  "group": "steel",
  "family": "high-mn",
  "aliases": {
    "uns": "G15660",
    "sae": "1566"
  },
  "composition": {
    "C": 0.655,
    "Mn": 1.0,
    "P": 0.02,
    "S": 0.025
  },
  "condition": "Annealed",
  "properties": {
    "electricalResistivity": {
      "unit": "Ω·m",
      "sources": [],
      "points": []
    },
    "specificHeat": {
      "unit": "J/(kg·K)",
      "sources": [],
      "points": []
    },
    "thermalConductivity": {
      "unit": "W/(m·K)",
      "sources": [
        "thermal_conductivity.json"
      ],
      "points": [
        {
          "T_K": 273.15,
          "value": 51.2
        },
        {
          "T_K": 373.15,
          "value": 49.7
        }
      ]
    },
    "thermalExpansion": {
      "unit": "1e-6/K",
      "sources": [
        "steel_thermal_expansion.json"
      ],
      "points": [
        {
          "T_K": 373.15,
          "value": 11.5
        },
        {
          "T_K": 673.15,
          "value": 13.5
        },
        {
          "T_K": 873.15,
          "value": 14.7
        }
      ],
      "approximation": {
        "low": {
          "type": "quadratic",
          "vars": {
            "a": 8.677,
            "b": 0.008062,
            "c": -1.333e-06
          },
          "min": 373.15,
          "max": 873.15
        },
        "meanRelPct": 0.0,
        "maxRelPct": 0.0
      }
    }
  },
  "sourceFiles": [
    "High-manganese carbon steel.json",
    "steel_thermal_expansion.json",
    "thermal_conductivity.json"
  ],
  "criticalTemperatures": {
    "Ac1_K": 985,
    "Ac3_K": 1019,
    "Ac1_C": 712,
    "Ac3_C": 746,
    "method": "Andrews1965",
    "ref": "Andrews1965"
  },
  "provenance": {
    "donors": {
      "electricalResistivity": {
        "materialId": "sae-1524",
        "mode": "full-series",
        "why": "sae-1566 doesn't have electricalResistivity points; link sae-1524 series (same family high-mn; ElMD=0.311978, L1=0.915 wt% [ΔMn=0.475%; ΔC=0.44%])",
        "compositionDistance": 0.311978,
        "distanceMetric": "ElMD-mod_petti"
      },
      "specificHeat": {
        "materialId": "steel-13mn",
        "mode": "full-series",
        "why": "sae-1566 doesn't have specificHeat points; link steel-13mn series (same family high-mn; ElMD=6.27066, L1=13.03 wt% [ΔMn=12%; ΔC=0.565%; ΔSi=0.22%; ΔCu=0.07%; ΔNi=0.07%; ΔAs=0.038%; ΔCr=0.03%; ΔP=0.018%; ΔS=0.015%; ΔAl=0.004%])",
        "compositionDistance": 6.270659,
        "distanceMetric": "ElMD-mod_petti"
      },
      "thermalConductivity": {
        "materialId": "steel-13mn",
        "mode": "scaled-series",
        "why": "only 2 own points; link scaled steel-13mn curve (same family high-mn; ElMD=6.27066, L1=13.03 wt% [ΔMn=12%; ΔC=0.565%; ΔSi=0.22%; ΔCu=0.07%; ΔNi=0.07%; ΔAs=0.038%; ΔCr=0.03%; ΔP=0.018%; ΔS=0.015%; ΔAl=0.004%])",
        "compositionDistance": 6.270659,
        "distanceMetric": "ElMD-mod_petti",
        "scale": 3.57443533,
        "scaleQuality": "narrow-range",
        "error": {
          "rmse": 3.7951963,
          "maxRelPct": 7.846589
        }
      },
      "thermalExpansion": {
        "materialId": "steel-13mn",
        "mode": "extend-outside-range",
        "why": "own approx covers 373–873 K; link scaled steel-13mn outside (same family high-mn; ElMD=6.27066, L1=13.03 wt% [ΔMn=12%; ΔC=0.565%; ΔSi=0.22%; ΔCu=0.07%; ΔNi=0.07%; ΔAs=0.038%; ΔCr=0.03%; ΔP=0.018%; ΔS=0.015%; ΔAl=0.004%])",
        "compositionDistance": 6.270659,
        "distanceMetric": "ElMD-mod_petti",
        "scale": 0.671706,
        "scaleQuality": "wide-range",
        "error": {
          "rmse": 0.65992387,
          "maxRelPct": 6.121091
        }
      }
    }
  }
}

File: shared/processed/metal-data/alloys/steel/high-mn/sae-1572.json
{
  "materialId": "sae-1572",
  "name": "1572",
  "group": "steel",
  "family": "high-mn",
  "aliases": {
    "uns": "G15720",
    "sae": "1572"
  },
  "composition": {
    "C": 0.7050000000000001,
    "Mn": 1.15,
    "P": 0.02,
    "S": 0.025
  },
  "condition": null,
  "properties": {
    "electricalResistivity": {
      "unit": "Ω·m",
      "sources": [],
      "points": []
    },
    "specificHeat": {
      "unit": "J/(kg·K)",
      "sources": [],
      "points": []
    },
    "thermalConductivity": {
      "unit": "W/(m·K)",
      "sources": [],
      "points": []
    },
    "thermalExpansion": {
      "unit": "1e-6/K",
      "sources": [],
      "points": []
    }
  },
  "sourceFiles": [
    "former_sae_steel_composition.json"
  ],
  "criticalTemperatures": {
    "Ac1_K": 984,
    "Ac3_K": 1013,
    "Ac1_C": 711,
    "Ac3_C": 740,
    "method": "Andrews1965",
    "ref": "Andrews1965"
  },
  "provenance": {
    "donors": {
      "electricalResistivity": {
        "materialId": "sae-1524",
        "mode": "full-series",
        "why": "sae-1572 doesn't have electricalResistivity points; link sae-1524 series (same family high-mn; ElMD=0.348819, L1=0.815 wt% [ΔC=0.49%; ΔMn=0.325%])",
        "compositionDistance": 0.348819,
        "distanceMetric": "ElMD-mod_petti"
      },
      "specificHeat": {
        "materialId": "steel-13mn",
        "mode": "full-series",
        "why": "sae-1572 doesn't have specificHeat points; link steel-13mn series (same family high-mn; ElMD=6.2736, L1=12.83 wt% [ΔMn=11.85%; ΔC=0.515%; ΔSi=0.22%; ΔCu=0.07%; ΔNi=0.07%; ΔAs=0.038%; ΔCr=0.03%; ΔP=0.018%; ΔS=0.015%; ΔAl=0.004%])",
        "compositionDistance": 6.273603,
        "distanceMetric": "ElMD-mod_petti"
      },
      "thermalConductivity": {
        "materialId": "steel-13mn",
        "mode": "full-series",
        "why": "sae-1572 doesn't have thermalConductivity points; link steel-13mn series (same family high-mn; ElMD=6.2736, L1=12.83 wt% [ΔMn=11.85%; ΔC=0.515%; ΔSi=0.22%; ΔCu=0.07%; ΔNi=0.07%; ΔAs=0.038%; ΔCr=0.03%; ΔP=0.018%; ΔS=0.015%; ΔAl=0.004%])",
        "compositionDistance": 6.273603,
        "distanceMetric": "ElMD-mod_petti"
      },
      "thermalExpansion": {
        "materialId": "steel-13mn",
        "mode": "full-series",
        "why": "sae-1572 doesn't have thermalExpansion points; link steel-13mn series (same family high-mn; ElMD=6.2736, L1=12.83 wt% [ΔMn=11.85%; ΔC=0.515%; ΔSi=0.22%; ΔCu=0.07%; ΔNi=0.07%; ΔAs=0.038%; ΔCr=0.03%; ΔP=0.018%; ΔS=0.015%; ΔAl=0.004%])",
        "compositionDistance": 6.273603,
        "distanceMetric": "ElMD-mod_petti"
      }
    }
  }
}

File: shared/processed/metal-data/alloys/steel/high-mn/steel-13mn.json
{
  "materialId": "steel-13mn",
  "name": "13% Mn steel",
  "group": "steel",
  "family": "high-mn",
  "aliases": {
    "sae": "13MN",
    "trade": "13Mn"
  },
  "composition": {
    "C": 1.22,
    "Mn": 13.0,
    "Si": 0.22,
    "P": 0.038,
    "S": 0.01,
    "Ni": 0.07,
    "Cr": 0.03,
    "Cu": 0.07,
    "Al": 0.004,
    "As": 0.038
  },
  "condition": "wrought steel, heated to 1050 °C (1925 °F) and air cooled",
  "properties": {
    "electricalResistivity": {
      "unit": "Ω·m",
      "sources": [
        "high_mn_steel.json"
      ],
      "points": [
        {
          "T_K": 273.15,
          "value": 6.650000000000001e-09
        },
        {
          "T_K": 323.15,
          "value": 7.1100000000000005e-09
        },
        {
          "T_K": 373.15,
          "value": 7.570000000000001e-09
        },
        {
          "T_K": 423.15,
          "value": 8.02e-09
        },
        {
          "T_K": 473.15,
          "value": 8.47e-09
        },
        {
          "T_K": 523.15,
          "value": 8.89e-09
        },
        {
          "T_K": 573.15,
          "value": 9.31e-09
        },
        {
          "T_K": 623.15,
          "value": 9.69e-09
        },
        {
          "T_K": 973.15,
          "value": 1.153e-08
        },
        {
          "T_K": 1023.15,
          "value": 1.1800000000000001e-08
        },
        {
          "T_K": 1073.15,
          "value": 1.211e-08
        },
        {
          "T_K": 1123.15,
          "value": 1.2400000000000002e-08
        }
      ],
      "approximation": {
        "Tswitch": 968,
        "low": {
          "type": "quadratic",
          "vars": {
            "a": 3.4161424639999993e-09,
            "b": 1.3e-11,
            "c": -4.811e-15
          },
          "min": 273.15,
          "max": 968.0
        },
        "meanRelPct": 0.23,
        "maxRelPct": 0.63,
        "joinContinuous": true,
        "high": {
          "type": "linear",
          "vars": {
            "a": 5.839e-09,
            "b": 5.84e-12
          },
          "min": 968.0,
          "max": 1123.15
        }
      }
    },
    "specificHeat": {
      "unit": "J/(kg·K)",
      "sources": [
        "high_mn_steel.json"
      ],
      "points": [
        {
          "T_K": 273.15,
          "value": 494.0
        },
        {
          "T_K": 323.15,
          "value": 510.0
        },
        {
          "T_K": 373.15,
          "value": 527.0
        },
        {
          "T_K": 423.15,
          "value": 553.0
        },
        {
          "T_K": 473.15,
          "value": 573.0
        },
        {
          "T_K": 523.15,
          "value": 590.0
        },
        {
          "T_K": 573.15,
          "value": 603.0
        },
        {
          "T_K": 623.15,
          "value": 607.0
        }
      ]
    },
    "thermalConductivity": {
      "unit": "W/(m·K)",
      "sources": [
        "high_mn_steel.json"
      ],
      "points": [
        {
          "T_K": 273.15,
          "value": 13.2
        },
        {
          "T_K": 323.15,
          "value": 14.0
        },
        {
          "T_K": 373.15,
          "value": 14.9
        },
        {
          "T_K": 423.15,
          "value": 15.7
        },
        {
          "T_K": 473.15,
          "value": 16.5
        },
        {
          "T_K": 523.15,
          "value": 17.4
        },
        {
          "T_K": 573.15,
          "value": 18.0
        },
        {
          "T_K": 623.15,
          "value": 18.6
        },
        {
          "T_K": 973.15,
          "value": 21.8
        },
        {
          "T_K": 1023.15,
          "value": 21.8
        },
        {
          "T_K": 1073.15,
          "value": 22.2
        },
        {
          "T_K": 1123.15,
          "value": 22.4
        }
      ],
      "approximation": {
        "Tswitch": 968,
        "low": {
          "type": "quadratic",
          "vars": {
            "a": 7.17819328,
            "b": 0.02441,
            "c": -9.72e-06
          },
          "min": 273.15,
          "max": 968.0
        },
        "meanRelPct": 0.34,
        "maxRelPct": 0.65,
        "joinContinuous": true,
        "high": {
          "type": "linear",
          "vars": {
            "a": 17.44,
            "b": 0.0044
          },
          "min": 968.0,
          "max": 1123.15
        }
      }
    },
    "thermalExpansion": {
      "unit": "1e-6/K",
      "sources": [
        "high_mn_steel.json"
      ],
      "points": [
        {
          "T_K": 373.15,
          "value": 18.01
        },
        {
          "T_K": 473.15,
          "value": 19.37
        },
        {
          "T_K": 573.15,
          "value": 20.71
        },
        {
          "T_K": 973.15,
          "value": 20.49
        },
        {
          "T_K": 1073.15,
          "value": 21.86
        }
      ],
      "approximation": {
        "low": {
          "type": "quadratic",
          "vars": {
            "a": 12.56,
            "b": 0.01925,
            "c": -1.042e-05
          },
          "min": 373.15,
          "max": 1073.15
        },
        "meanRelPct": 2.37,
        "maxRelPct": 4.56
      }
    }
  },
  "sourceFiles": [
    "high_mn_steel.json"
  ],
  "criticalTemperatures": {
    "Ac1_K": 874,
    "Ac3_K": 968,
    "Ac1_C": 601,
    "Ac3_C": 695,
    "method": "Andrews1965",
    "ref": "Andrews1965"
  },
  "provenance": {
    "donors": {
      "electricalResistivity": {
        "materialId": "sae-1524",
        "mode": "extend-outside-range",
        "why": "own approx covers 273–1123 K; link scaled sae-1524 outside (same family high-mn; ElMD=6.22618, L1=12.995 wt% [ΔMn=11.525%; ΔC=1.005%; ΔSi=0.22%; ΔCu=0.07%; ΔNi=0.07%; ΔAs=0.038%; ΔCr=0.03%; ΔP=0.018%; ΔS=0.015%; ΔAl=0.004%])",
        "compositionDistance": 6.226179,
        "distanceMetric": "ElMD-mod_petti",
        "scale": 0.01355266,
        "scaleQuality": "wide-range",
        "error": {
          "rmse": 0.0,
          "maxRelPct": 67.392086
        }
      }
    }
  }
}
