Repository: zakhovalkopavel/thermal-software

# Thermal Software v2.0

Enterprise-grade thermal engineering software — NestJS backend, React frontend, Python tools.

---

## 🏗️ Architecture

```
thermal-software/
├── backend/        ← NestJS API  (refractory + thermodynamics modules)
├── frontend/       ← React SPA   (skeleton — in progress)
├── python/         ← Python tools (NASA thermo parser + OCR pipeline)
├── shared/         ← Shared types / constants
├── docs/           ← All documentation
└── legacy/         ← 📦 Archival reference ONLY — NOT a running service
```

File: shared/processed/metal-data/alloys/steel/low-alloy/ps-66-c.json
{
  "materialId": "ps-66-c",
  "name": "PS 66(c)",
  "group": "steel",
  "family": "low-alloy",
  "aliases": {},
  "composition": {
    "C": 0.185,
    "Mn": 0.55,
    "P": 0.0175,
    "S": 0.02,
    "Si": 0.25,
    "Ni": 1.825,
    "Cr": 0.6,
    "Mo": 0.11499999999999999,
    "V": 0.125
  },
  "condition": null,
  "properties": {
    "electricalResistivity": {
      "unit": "Ω·m",
      "sources": [],
      "points": []
    },
    "specificHeat": {
      "unit": "J/(kg·K)",
      "sources": [],
      "points": []
    },
    "thermalConductivity": {
      "unit": "W/(m·K)",
      "sources": [],
      "points": []
    },
    "thermalExpansion": {
      "unit": "1e-6/K",
      "sources": [],
      "points": []
    }
  },
  "sourceFiles": [
    "potential_standart_steel.json"
  ],
  "criticalTemperatures": {
    "Ac1_K": 977,
    "Ac3_K": 1096,
    "Ac1_C": 704,
    "Ac3_C": 823,
    "method": "Andrews1965",
    "ref": "Andrews1965"
  },
  "provenance": {
    "donors": {
      "electricalResistivity": {
        "materialId": "sae-5132",
        "mode": "full-series",
        "why": "ps-66-c doesn't have electricalResistivity points; link sae-5132 series (same family low-alloy; ElMD=0.149255, L1=2.63 wt% [ΔNi=1.825%; ΔCr=0.275%; ΔMn=0.15%; ΔC=0.14%; ΔV=0.125%; ΔMo=0.115%])",
        "compositionDistance": 0.149255,
        "distanceMetric": "ElMD-mod_petti"
      },
      "specificHeat": {
        "materialId": "sae-5132",
        "mode": "full-series",
        "why": "ps-66-c doesn't have specificHeat points; link sae-5132 series (same family low-alloy; ElMD=0.149255, L1=2.63 wt% [ΔNi=1.825%; ΔCr=0.275%; ΔMn=0.15%; ΔC=0.14%; ΔV=0.125%; ΔMo=0.115%])",
        "compositionDistance": 0.149255,
        "distanceMetric": "ElMD-mod_petti"
      },
      "thermalConductivity": {
        "materialId": "sae-5132",
        "mode": "full-series",
        "why": "ps-66-c doesn't have thermalConductivity points; link sae-5132 series (same family low-alloy; ElMD=0.149255, L1=2.63 wt% [ΔNi=1.825%; ΔCr=0.275%; ΔMn=0.15%; ΔC=0.14%; ΔV=0.125%; ΔMo=0.115%])",
        "compositionDistance": 0.149255,
        "distanceMetric": "ElMD-mod_petti"
      },
      "thermalExpansion": {
        "materialId": "sae-6150",
        "mode": "full-series",
        "why": "ps-66-c doesn't have thermalExpansion points; link sae-6150 series (same family low-alloy; ElMD=0.365033, L1=3.31 wt% [ΔNi=1.825%; ΔV=0.45%; ΔCr=0.35%; ΔC=0.32%; ΔMn=0.25%; ΔMo=0.115%])",
        "compositionDistance": 0.365033,
        "distanceMetric": "ElMD-mod_petti"
      }
    }
  }
}

File: shared/processed/metal-data/alloys/steel/low-alloy/sae-1330.json
{
  "materialId": "sae-1330",
  "name": "1330",
  "group": "steel",
  "family": "low-alloy",
  "aliases": {
    "uns": "G13300",
    "sae": "1330"
  },
  "composition": {
    "C": 0.30500000000000005,
    "Mn": 1.75,
    "P": 0.0175,
    "S": 0.02,
    "Si": 0.25
  },
  "condition": "Unknown",
  "properties": {
    "electricalResistivity": {
      "unit": "Ω·m",
      "sources": [],
      "points": []
    },
    "specificHeat": {
      "unit": "J/(kg·K)",
      "sources": [],
      "points": []
    },
    "thermalConductivity": {
      "unit": "W/(m·K)",
      "sources": [],
      "points": []
    },
    "thermalExpansion": {
      "unit": "1e-6/K",
      "sources": [
        "steel_thermal_expansion.json"
      ],
      "points": [
        {
          "T_K": 373.15,
          "value": 12.0
        },
        {
          "T_K": 473.15,
          "value": 12.8
        },
        {
          "T_K": 573.15,
          "value": 13.3
        }
      ],
      "approximation": {
        "low": {
          "type": "quadratic",
          "vars": {
            "a": 6.366,
            "b": 0.02069,
            "c": -1.5e-05
          },
          "min": 373.15,
          "max": 573.15
        },
        "meanRelPct": 0.0,
        "maxRelPct": 0.0
      }
    }
  },
  "sourceFiles": [
    "low-alloy_steel.json",
    "steel_thermal_expansion.json"
  ],
  "criticalTemperatures": {
    "Ac1_K": 985,
    "Ac3_K": 1082,
    "Ac1_C": 712,
    "Ac3_C": 809,
    "method": "Andrews1965",
    "ref": "Andrews1965"
  },
  "provenance": {
    "donors": {
      "electricalResistivity": {
        "materialId": "sae-5132",
        "mode": "full-series",
        "why": "sae-1330 doesn't have electricalResistivity points; link sae-5132 series (same family low-alloy; ElMD=0.171131, L1=1.945 wt% [ΔMn=1.05%; ΔCr=0.875%; ΔC=0.02%])",
        "compositionDistance": 0.171131,
        "distanceMetric": "ElMD-mod_petti"
      },
      "specificHeat": {
        "materialId": "sae-5132",
        "mode": "full-series",
        "why": "sae-1330 doesn't have specificHeat points; link sae-5132 series (same family low-alloy; ElMD=0.171131, L1=1.945 wt% [ΔMn=1.05%; ΔCr=0.875%; ΔC=0.02%])",
        "compositionDistance": 0.171131,
        "distanceMetric": "ElMD-mod_petti"
      },
      "thermalConductivity": {
        "materialId": "sae-5132",
        "mode": "full-series",
        "why": "sae-1330 doesn't have thermalConductivity points; link sae-5132 series (same family low-alloy; ElMD=0.171131, L1=1.945 wt% [ΔMn=1.05%; ΔCr=0.875%; ΔC=0.02%])",
        "compositionDistance": 0.171131,
        "distanceMetric": "ElMD-mod_petti"
      },
      "thermalExpansion": {
        "materialId": "sae-4615",
        "mode": "extend-outside-range",
        "why": "own approx covers 373–573 K; link scaled sae-4615 outside (same family low-alloy; ElMD=0.190537, L1=3.475 wt% [ΔNi=1.825%; ΔMn=1.2%; ΔMo=0.25%; ΔC=0.15%; ΔSi=0.05%])",
        "compositionDistance": 0.190537,
        "distanceMetric": "ElMD-mod_petti",
        "scale": 1.049642,
        "scaleQuality": "wide-range",
        "error": {
          "rmse": 0.07261454,
          "maxRelPct": 0.776029
        }
      }
    }
  }
}

File: shared/processed/metal-data/alloys/steel/low-alloy/sae-1335.json
{
  "materialId": "sae-1335",
  "name": "1335",
  "group": "steel",
  "family": "low-alloy",
  "aliases": {
    "uns": "G13350",
    "sae": "1335"
  },
  "composition": {
    "C": 0.355,
    "Mn": 1.75,
    "P": 0.0175,
    "S": 0.02,
    "Si": 0.25
  },
  "condition": "Unknown",
  "properties": {
    "electricalResistivity": {
      "unit": "Ω·m",
      "sources": [],
      "points": []
    },
    "specificHeat": {
      "unit": "J/(kg·K)",
      "sources": [],
      "points": []
    },
    "thermalConductivity": {
      "unit": "W/(m·K)",
      "sources": [],
      "points": []
    },
    "thermalExpansion": {
      "unit": "1e-6/K",
      "sources": [
        "steel_thermal_expansion.json"
      ],
      "points": [
        {
          "T_K": 373.15,
          "value": 12.2
        },
        {
          "T_K": 473.15,
          "value": 12.8
        },
        {
          "T_K": 573.15,
          "value": 13.3
        }
      ],
      "approximation": {
        "low": {
          "type": "quadratic",
          "vars": {
            "a": 9.078,
            "b": 0.01023,
            "c": -5e-06
          },
          "min": 373.15,
          "max": 573.15
        },
        "meanRelPct": 0.0,
        "maxRelPct": 0.0
      }
    }
  },
  "sourceFiles": [
    "low-alloy_steel.json",
    "steel_thermal_expansion.json"
  ],
  "criticalTemperatures": {
    "Ac1_K": 985,
    "Ac3_K": 1073,
    "Ac1_C": 712,
    "Ac3_C": 800,
    "method": "Andrews1965",
    "ref": "Andrews1965"
  },
  "provenance": {
    "donors": {
      "electricalResistivity": {
        "materialId": "sae-5132",
        "mode": "full-series",
        "why": "sae-1335 doesn't have electricalResistivity points; link sae-5132 series (same family low-alloy; ElMD=0.180361, L1=1.955 wt% [ΔMn=1.05%; ΔCr=0.875%; ΔC=0.03%])",
        "compositionDistance": 0.180361,
        "distanceMetric": "ElMD-mod_petti"
      },
      "specificHeat": {
        "materialId": "sae-5132",
        "mode": "full-series",
        "why": "sae-1335 doesn't have specificHeat points; link sae-5132 series (same family low-alloy; ElMD=0.180361, L1=1.955 wt% [ΔMn=1.05%; ΔCr=0.875%; ΔC=0.03%])",
        "compositionDistance": 0.180361,
        "distanceMetric": "ElMD-mod_petti"
      },
      "thermalConductivity": {
        "materialId": "sae-5132",
        "mode": "full-series",
        "why": "sae-1335 doesn't have thermalConductivity points; link sae-5132 series (same family low-alloy; ElMD=0.180361, L1=1.955 wt% [ΔMn=1.05%; ΔCr=0.875%; ΔC=0.03%])",
        "compositionDistance": 0.180361,
        "distanceMetric": "ElMD-mod_petti"
      },
      "thermalExpansion": {
        "materialId": "sae-4615",
        "mode": "extend-outside-range",
        "why": "own approx covers 373–573 K; link scaled sae-4615 outside (same family low-alloy; ElMD=0.226578, L1=3.525 wt% [ΔNi=1.825%; ΔMn=1.2%; ΔMo=0.25%; ΔC=0.2%; ΔSi=0.05%])",
        "compositionDistance": 0.226578,
        "distanceMetric": "ElMD-mod_petti",
        "scale": 1.05486987,
        "scaleQuality": "wide-range",
        "error": {
          "rmse": 0.07174329,
          "maxRelPct": 0.728176
        }
      }
    }
  }
}

File: shared/processed/metal-data/alloys/steel/low-alloy/sae-1340.json
{
  "materialId": "sae-1340",
  "name": "1340",
  "group": "steel",
  "family": "low-alloy",
  "aliases": {
    "uns": "G13400",
    "sae": "1340"
  },
  "composition": {
    "C": 0.405,
    "Mn": 1.75,
    "P": 0.0175,
    "S": 0.02,
    "Si": 0.25
  },
  "condition": null,
  "properties": {
    "electricalResistivity": {
      "unit": "Ω·m",
      "sources": [],
      "points": []
    },
    "specificHeat": {
      "unit": "J/(kg·K)",
      "sources": [],
      "points": []
    },
    "thermalConductivity": {
      "unit": "W/(m·K)",
      "sources": [],
      "points": []
    },
    "thermalExpansion": {
      "unit": "1e-6/K",
      "sources": [],
      "points": []
    }
  },
  "sourceFiles": [
    "low-alloy_steel.json"
  ],
  "criticalTemperatures": {
    "Ac1_K": 985,
    "Ac3_K": 1065,
    "Ac1_C": 712,
    "Ac3_C": 792,
    "method": "Andrews1965",
    "ref": "Andrews1965"
  },
  "provenance": {
    "donors": {
      "electricalResistivity": {
        "materialId": "sae-5140",
        "mode": "full-series",
        "why": "sae-1340 doesn't have electricalResistivity points; link sae-5140 series (same family low-alloy; ElMD=0.144662, L1=1.75 wt% [ΔMn=0.95%; ΔCr=0.8%])",
        "compositionDistance": 0.144662,
        "distanceMetric": "ElMD-mod_petti"
      },
      "specificHeat": {
        "materialId": "sae-5140",
        "mode": "full-series",
        "why": "sae-1340 doesn't have specificHeat points; link sae-5140 series (same family low-alloy; ElMD=0.144662, L1=1.75 wt% [ΔMn=0.95%; ΔCr=0.8%])",
        "compositionDistance": 0.144662,
        "distanceMetric": "ElMD-mod_petti"
      },
      "thermalConductivity": {
        "materialId": "sae-4037",
        "mode": "full-series",
        "why": "sae-1340 doesn't have thermalConductivity points; link sae-4037 series (same family low-alloy; ElMD=0.052099, L1=1.23 wt% [ΔMn=0.95%; ΔMo=0.25%; ΔC=0.03%])",
        "compositionDistance": 0.052099,
        "distanceMetric": "ElMD-mod_petti"
      },
      "thermalExpansion": {
        "materialId": "sae-4340",
        "mode": "full-series",
        "why": "sae-1340 doesn't have thermalExpansion points; link sae-4340 series (same family low-alloy; ElMD=0.201882, L1=3.925 wt% [ΔNi=1.825%; ΔMn=1.05%; ΔCr=0.8%; ΔMo=0.25%])",
        "compositionDistance": 0.201882,
        "distanceMetric": "ElMD-mod_petti"
      }
    }
  }
}

File: shared/processed/metal-data/alloys/steel/low-alloy/sae-1345.json
{
  "materialId": "sae-1345",
  "name": "1345",
  "group": "steel",
  "family": "low-alloy",
  "aliases": {
    "uns": "G13450",
    "sae": "1345"
  },
  "composition": {
    "C": 0.45499999999999996,
    "Mn": 1.75,
    "P": 0.0175,
    "S": 0.02,
    "Si": 0.25
  },
  "condition": "Unknown",
  "properties": {
    "electricalResistivity": {
      "unit": "Ω·m",
      "sources": [],
      "points": []
    },
    "specificHeat": {
      "unit": "J/(kg·K)",
      "sources": [],
      "points": []
    },
    "thermalConductivity": {
      "unit": "W/(m·K)",
      "sources": [],
      "points": []
    },
    "thermalExpansion": {
      "unit": "1e-6/K",
      "sources": [
        "steel_thermal_expansion.json"
      ],
      "points": [
        {
          "T_K": 373.15,
          "value": 12.0
        },
        {
          "T_K": 473.15,
          "value": 12.6
        },
        {
          "T_K": 573.15,
          "value": 13.3
        }
      ],
      "approximation": {
        "low": {
          "type": "quadratic",
          "vars": {
            "a": 10.64,
            "b": 0.001769,
            "c": 5e-06
          },
          "min": 373.15,
          "max": 573.15
        },
        "meanRelPct": 0.0,
        "maxRelPct": 0.0
      }
    }
  },
  "sourceFiles": [
    "low-alloy_steel.json",
    "steel_thermal_expansion.json"
  ],
  "criticalTemperatures": {
    "Ac1_K": 985,
    "Ac3_K": 1057,
    "Ac1_C": 712,
    "Ac3_C": 784,
    "method": "Andrews1965",
    "ref": "Andrews1965"
  },
  "provenance": {
    "donors": {
      "electricalResistivity": {
        "materialId": "sae-5132",
        "mode": "full-series",
        "why": "sae-1345 doesn't have electricalResistivity points; link sae-5132 series (same family low-alloy; ElMD=0.252056, L1=2.055 wt% [ΔMn=1.05%; ΔCr=0.875%; ΔC=0.13%])",
        "compositionDistance": 0.252056,
        "distanceMetric": "ElMD-mod_petti"
      },
      "specificHeat": {
        "materialId": "sae-5132",
        "mode": "full-series",
        "why": "sae-1345 doesn't have specificHeat points; link sae-5132 series (same family low-alloy; ElMD=0.252056, L1=2.055 wt% [ΔMn=1.05%; ΔCr=0.875%; ΔC=0.13%])",
        "compositionDistance": 0.252056,
        "distanceMetric": "ElMD-mod_petti"
      },
      "thermalConductivity": {
        "materialId": "sae-5132",
        "mode": "full-series",
        "why": "sae-1345 doesn't have thermalConductivity points; link sae-5132 series (same family low-alloy; ElMD=0.252056, L1=2.055 wt% [ΔMn=1.05%; ΔCr=0.875%; ΔC=0.13%])",
        "compositionDistance": 0.252056,
        "distanceMetric": "ElMD-mod_petti"
      },
      "thermalExpansion": {
        "materialId": "sae-4615",
        "mode": "extend-outside-range",
        "why": "own approx covers 373–573 K; link scaled sae-4615 outside (same family low-alloy; ElMD=0.298274, L1=3.625 wt% [ΔNi=1.825%; ΔMn=1.2%; ΔC=0.3%; ΔMo=0.25%; ΔSi=0.05%])",
        "compositionDistance": 0.298274,
        "distanceMetric": "ElMD-mod_petti",
        "scale": 1.04414138,
        "scaleQuality": "wide-range",
        "error": {
          "rmse": 0.03041056,
          "maxRelPct": 0.296274
        }
      }
    }
  }
}

File: shared/processed/metal-data/alloys/steel/low-alloy/sae-2317.json
{
  "materialId": "sae-2317",
  "name": "2317",
  "group": "steel",
  "family": "low-alloy",
  "aliases": {
    "sae": "2317"
  },
  "composition": {
    "C": 0.175,
    "Mn": 0.5,
    "P": 0.02,
    "S": 0.02,
    "Si": 0.275,
    "Ni": 3.5
  },
  "condition": null,
  "properties": {
    "electricalResistivity": {
      "unit": "Ω·m",
      "sources": [],
      "points": []
    },
    "specificHeat": {
      "unit": "J/(kg·K)",
      "sources": [],
      "points": []
    },
    "thermalConductivity": {
      "unit": "W/(m·K)",
      "sources": [],
      "points": []
    },
    "thermalExpansion": {
      "unit": "1e-6/K",
      "sources": [],
      "points": []
    }
  },
  "sourceFiles": [
    "former_sae_steel_composition.json"
  ],
  "criticalTemperatures": {
    "Ac1_K": 940,
    "Ac3_K": 1057,
    "Ac1_C": 667,
    "Ac3_C": 784,
    "method": "Andrews1965",
    "ref": "Andrews1965"
  },
  "provenance": {
    "donors": {
      "electricalResistivity": {
        "materialId": "sae-5132",
        "mode": "full-series",
        "why": "sae-2317 doesn't have electricalResistivity points; link sae-5132 series (same family low-alloy; ElMD=0.27995, L1=4.7525 wt% [ΔNi=3.5%; ΔCr=0.875%; ΔMn=0.2%; ΔC=0.15%; ΔSi=0.025%; ΔP=0.0025%])",
        "compositionDistance": 0.27995,
        "distanceMetric": "ElMD-mod_petti"
      },
      "specificHeat": {
        "materialId": "sae-5132",
        "mode": "full-series",
        "why": "sae-2317 doesn't have specificHeat points; link sae-5132 series (same family low-alloy; ElMD=0.27995, L1=4.7525 wt% [ΔNi=3.5%; ΔCr=0.875%; ΔMn=0.2%; ΔC=0.15%; ΔSi=0.025%; ΔP=0.0025%])",
        "compositionDistance": 0.27995,
        "distanceMetric": "ElMD-mod_petti"
      },
      "thermalConductivity": {
        "materialId": "sae-4037",
        "mode": "full-series",
        "why": "sae-2317 doesn't have thermalConductivity points; link sae-4037 series (same family low-alloy; ElMD=0.222228, L1=4.2775 wt% [ΔNi=3.5%; ΔMn=0.3%; ΔMo=0.25%; ΔC=0.2%; ΔSi=0.025%; ΔP=0.0025%])",
        "compositionDistance": 0.222228,
        "distanceMetric": "ElMD-mod_petti"
      },
      "thermalExpansion": {
        "materialId": "sae-4615",
        "mode": "full-series",
        "why": "sae-2317 doesn't have thermalExpansion points; link sae-4615 series (same family low-alloy; ElMD=0.082944, L1=2.0725 wt% [ΔNi=1.675%; ΔMo=0.25%; ΔSi=0.075%; ΔMn=0.05%; ΔC=0.02%; ΔP=0.0025%])",
        "compositionDistance": 0.082944,
        "distanceMetric": "ElMD-mod_petti"
      }
    }
  }
}

File: shared/processed/metal-data/alloys/steel/low-alloy/sae-2330.json
{
  "materialId": "sae-2330",
  "name": "2330",
  "group": "steel",
  "family": "low-alloy",
  "aliases": {
    "sae": "2330"
  },
  "composition": {
    "C": 0.30500000000000005,
    "Mn": 0.7,
    "P": 0.02,
    "S": 0.02,
    "Si": 0.275,
    "Ni": 3.5
  },
  "condition": "Annealed",
  "properties": {
    "electricalResistivity": {
      "unit": "Ω·m",
      "sources": [],
      "points": []
    },
    "specificHeat": {
      "unit": "J/(kg·K)",
      "sources": [],
      "points": []
    },
    "thermalConductivity": {
      "unit": "W/(m·K)",
      "sources": [],
      "points": []
    },
    "thermalExpansion": {
      "unit": "1e-6/K",
      "sources": [
        "steel_thermal_expansion.json"
      ],
      "points": [
        {
          "T_K": 373.15,
          "value": 10.9
        },
        {
          "T_K": 473.15,
          "value": 11.2
        },
        {
          "T_K": 573.15,
          "value": 12.1
        },
        {
          "T_K": 673.15,
          "value": 12.9
        },
        {
          "T_K": 773.15,
          "value": 13.4
        },
        {
          "T_K": 873.15,
          "value": 13.8
        }
      ],
      "approximation": {
        "low": {
          "type": "quadratic",
          "vars": {
            "a": 7.779,
            "b": 0.008705,
            "c": -1.964e-06
          },
          "min": 373.15,
          "max": 873.15
        },
        "meanRelPct": 1.01,
        "maxRelPct": 2.3
      }
    }
  },
  "sourceFiles": [
    "former_sae_steel_composition.json",
    "steel_thermal_expansion.json"
  ],
  "criticalTemperatures": {
    "Ac1_K": 938,
    "Ac3_K": 1030,
    "Ac1_C": 664,
    "Ac3_C": 757,
    "method": "Andrews1965",
    "ref": "Andrews1965"
  },
  "provenance": {
    "donors": {
      "electricalResistivity": {
        "materialId": "sae-5132",
        "mode": "full-series",
        "why": "sae-2330 doesn't have electricalResistivity points; link sae-5132 series (same family low-alloy; ElMD=0.183149, L1=4.4225 wt% [ΔNi=3.5%; ΔCr=0.875%; ΔSi=0.025%; ΔC=0.02%; ΔP=0.0025%])",
        "compositionDistance": 0.183149,
        "distanceMetric": "ElMD-mod_petti"
      },
      "specificHeat": {
        "materialId": "sae-5132",
        "mode": "full-series",
        "why": "sae-2330 doesn't have specificHeat points; link sae-5132 series (same family low-alloy; ElMD=0.183149, L1=4.4225 wt% [ΔNi=3.5%; ΔCr=0.875%; ΔSi=0.025%; ΔC=0.02%; ΔP=0.0025%])",
        "compositionDistance": 0.183149,
        "distanceMetric": "ElMD-mod_petti"
      },
      "thermalConductivity": {
        "materialId": "sae-4037",
        "mode": "full-series",
        "why": "sae-2330 doesn't have thermalConductivity points; link sae-4037 series (same family low-alloy; ElMD=0.125427, L1=3.9475 wt% [ΔNi=3.5%; ΔMo=0.25%; ΔMn=0.1%; ΔC=0.07%; ΔSi=0.025%; ΔP=0.0025%])",
        "compositionDistance": 0.125427,
        "distanceMetric": "ElMD-mod_petti"
      },
      "thermalExpansion": {
        "materialId": "sae-6150",
        "mode": "extend-outside-range",
        "why": "own approx covers 373–873 K; link scaled sae-6150 outside (same family low-alloy; ElMD=0.401644, L1=5.3525 wt% [ΔNi=3.5%; ΔCr=0.95%; ΔV=0.575%; ΔC=0.2%; ΔMn=0.1%; ΔSi=0.025%; ΔP=0.0025%])",
        "compositionDistance": 0.401644,
        "distanceMetric": "ElMD-mod_petti",
        "scale": 0.92567167,
        "scaleQuality": "wide-range",
        "error": {
          "rmse": 0.38696735,
          "maxRelPct": 4.964556
        }
      }
    }
  }
}

File: shared/processed/metal-data/alloys/steel/low-alloy/sae-2340.json
{
  "materialId": "sae-2340",
  "name": "2340",
  "group": "steel",
  "family": "low-alloy",
  "aliases": {
    "sae": "2340"
  },
  "composition": {
    "C": 0.405,
    "Mn": 0.8,
    "P": 0.02,
    "S": 0.02,
    "Si": 0.275,
    "Ni": 3.5
  },
  "condition": null,
  "properties": {
    "electricalResistivity": {
      "unit": "Ω·m",
      "sources": [],
      "points": []
    },
    "specificHeat": {
      "unit": "J/(kg·K)",
      "sources": [],
      "points": []
    },
    "thermalConductivity": {
      "unit": "W/(m·K)",
      "sources": [],
      "points": []
    },
    "thermalExpansion": {
      "unit": "1e-6/K",
      "sources": [],
      "points": []
    }
  },
  "sourceFiles": [
    "former_sae_steel_composition.json"
  ],
  "criticalTemperatures": {
    "Ac1_K": 936,
    "Ac3_K": 1013,
    "Ac1_C": 663,
    "Ac3_C": 740,
    "method": "Andrews1965",
    "ref": "Andrews1965"
  },
  "provenance": {
    "donors": {
      "electricalResistivity": {
        "materialId": "sae-5140",
        "mode": "full-series",
        "why": "sae-2340 doesn't have electricalResistivity points; link sae-5140 series (same family low-alloy; ElMD=0.175212, L1=4.3275 wt% [ΔNi=3.5%; ΔCr=0.8%; ΔSi=0.025%; ΔP=0.0025%])",
        "compositionDistance": 0.175212,
        "distanceMetric": "ElMD-mod_petti"
      },
      "specificHeat": {
        "materialId": "sae-5140",
        "mode": "full-series",
        "why": "sae-2340 doesn't have specificHeat points; link sae-5140 series (same family low-alloy; ElMD=0.175212, L1=4.3275 wt% [ΔNi=3.5%; ΔCr=0.8%; ΔSi=0.025%; ΔP=0.0025%])",
        "compositionDistance": 0.175212,
        "distanceMetric": "ElMD-mod_petti"
      },
      "thermalConductivity": {
        "materialId": "sae-4037",
        "mode": "full-series",
        "why": "sae-2340 doesn't have thermalConductivity points; link sae-4037 series (same family low-alloy; ElMD=0.110656, L1=3.8075 wt% [ΔNi=3.5%; ΔMo=0.25%; ΔC=0.03%; ΔSi=0.025%; ΔP=0.0025%])",
        "compositionDistance": 0.110656,
        "distanceMetric": "ElMD-mod_petti"
      },
      "thermalExpansion": {
        "materialId": "sae-4340",
        "mode": "full-series",
        "why": "sae-2340 doesn't have thermalExpansion points; link sae-4340 series (same family low-alloy; ElMD=0.157243, L1=2.8525 wt% [ΔNi=1.675%; ΔCr=0.8%; ΔMo=0.25%; ΔMn=0.1%; ΔSi=0.025%; ΔP=0.0025%])",
        "compositionDistance": 0.157243,
        "distanceMetric": "ElMD-mod_petti"
      }
    }
  }
}

File: shared/processed/metal-data/alloys/steel/low-alloy/sae-2345.json
{
  "materialId": "sae-2345",
  "name": "2345",
  "group": "steel",
  "family": "low-alloy",
  "aliases": {
    "sae": "2345"
  },
  "composition": {
    "C": 0.45499999999999996,
    "Mn": 0.8,
    "P": 0.02,
    "S": 0.02,
    "Si": 0.275,
    "Ni": 3.5
  },
  "condition": null,
  "properties": {
    "electricalResistivity": {
      "unit": "Ω·m",
      "sources": [],
      "points": []
    },
    "specificHeat": {
      "unit": "J/(kg·K)",
      "sources": [],
      "points": []
    },
    "thermalConductivity": {
      "unit": "W/(m·K)",
      "sources": [],
      "points": []
    },
    "thermalExpansion": {
      "unit": "1e-6/K",
      "sources": [],
      "points": []
    }
  },
  "sourceFiles": [
    "former_sae_steel_composition.json"
  ],
  "criticalTemperatures": {
    "Ac1_K": 936,
    "Ac3_K": 1005,
    "Ac1_C": 663,
    "Ac3_C": 732,
    "method": "Andrews1965",
    "ref": "Andrews1965"
  },
  "provenance": {
    "donors": {
      "electricalResistivity": {
        "materialId": "sae-5140",
        "mode": "full-series",
        "why": "sae-2345 doesn't have electricalResistivity points; link sae-5140 series (same family low-alloy; ElMD=0.210923, L1=4.3775 wt% [ΔNi=3.5%; ΔCr=0.8%; ΔC=0.05%; ΔSi=0.025%; ΔP=0.0025%])",
        "compositionDistance": 0.210923,
        "distanceMetric": "ElMD-mod_petti"
      },
      "specificHeat": {
        "materialId": "sae-5140",
        "mode": "full-series",
        "why": "sae-2345 doesn't have specificHeat points; link sae-5140 series (same family low-alloy; ElMD=0.210923, L1=4.3775 wt% [ΔNi=3.5%; ΔCr=0.8%; ΔC=0.05%; ΔSi=0.025%; ΔP=0.0025%])",
        "compositionDistance": 0.210923,
        "distanceMetric": "ElMD-mod_petti"
      },
      "thermalConductivity": {
        "materialId": "sae-4037",
        "mode": "full-series",
        "why": "sae-2345 doesn't have thermalConductivity points; link sae-4037 series (same family low-alloy; ElMD=0.146375, L1=3.8575 wt% [ΔNi=3.5%; ΔMo=0.25%; ΔC=0.08%; ΔSi=0.025%; ΔP=0.0025%])",
        "compositionDistance": 0.146375,
        "distanceMetric": "ElMD-mod_petti"
      },
      "thermalExpansion": {
        "materialId": "sae-4340",
        "mode": "full-series",
        "why": "sae-2345 doesn't have thermalExpansion points; link sae-4340 series (same family low-alloy; ElMD=0.192962, L1=2.9025 wt% [ΔNi=1.675%; ΔCr=0.8%; ΔMo=0.25%; ΔMn=0.1%; ΔC=0.05%; ΔSi=0.025%; ΔP=0.0025%])",
        "compositionDistance": 0.192962,
        "distanceMetric": "ElMD-mod_petti"
      }
    }
  }
}

File: shared/processed/metal-data/alloys/steel/low-alloy/sae-2512.json
{
  "materialId": "sae-2512",
  "name": "2512",
  "group": "steel",
  "family": "low-alloy",
  "aliases": {
    "sae": "2512"
  },
  "composition": {
    "C": 0.115,
    "Mn": 0.525,
    "P": 0.0125,
    "S": 0.0125,
    "Si": 0.275,
    "Ni": 5.0
  },
  "condition": null,
  "properties": {
    "electricalResistivity": {
      "unit": "Ω·m",
      "sources": [],
      "points": []
    },
    "specificHeat": {
      "unit": "J/(kg·K)",
      "sources": [],
      "points": []
    },
    "thermalConductivity": {
      "unit": "W/(m·K)",
      "sources": [],
      "points": []
    },
    "thermalExpansion": {
      "unit": "1e-6/K",
      "sources": [],
      "points": []
    }
  },
  "sourceFiles": [
    "former_sae_steel_composition.json"
  ],
  "criticalTemperatures": {
    "Ac1_K": 914,
    "Ac3_K": 1051,
    "Ac1_C": 641,
    "Ac3_C": 777,
    "method": "Andrews1965",
    "ref": "Andrews1965"
  },
  "provenance": {
    "donors": {
      "electricalResistivity": {
        "materialId": "sae-5132",
        "mode": "full-series",
        "why": "sae-2512 doesn't have electricalResistivity points; link sae-5132 series (same family low-alloy; ElMD=0.357487, L1=6.2975 wt% [ΔNi=5%; ΔCr=0.875%; ΔC=0.21%; ΔMn=0.175%; ΔSi=0.025%; ΔS=0.0075%; ΔP=0.005%])",
        "compositionDistance": 0.357487,
        "distanceMetric": "ElMD-mod_petti"
      },
      "specificHeat": {
        "materialId": "sae-5132",
        "mode": "full-series",
        "why": "sae-2512 doesn't have specificHeat points; link sae-5132 series (same family low-alloy; ElMD=0.357487, L1=6.2975 wt% [ΔNi=5%; ΔCr=0.875%; ΔC=0.21%; ΔMn=0.175%; ΔSi=0.025%; ΔS=0.0075%; ΔP=0.005%])",
        "compositionDistance": 0.357487,
        "distanceMetric": "ElMD-mod_petti"
      },
      "thermalConductivity": {
        "materialId": "sae-4037",
        "mode": "full-series",
        "why": "sae-2512 doesn't have thermalConductivity points; link sae-4037 series (same family low-alloy; ElMD=0.299764, L1=5.8225 wt% [ΔNi=5%; ΔMn=0.275%; ΔC=0.26%; ΔMo=0.25%; ΔSi=0.025%; ΔS=0.0075%; ΔP=0.005%])",
        "compositionDistance": 0.299764,
        "distanceMetric": "ElMD-mod_petti"
      },
      "thermalExpansion": {
        "materialId": "sae-4615",
        "mode": "full-series",
        "why": "sae-2512 doesn't have thermalExpansion points; link sae-4615 series (same family low-alloy; ElMD=0.089792, L1=3.5775 wt% [ΔNi=3.175%; ΔMo=0.25%; ΔSi=0.075%; ΔC=0.04%; ΔMn=0.025%; ΔS=0.0075%; ΔP=0.005%])",
        "compositionDistance": 0.089792,
        "distanceMetric": "ElMD-mod_petti"
      }
    }
  }
}

File: shared/processed/metal-data/alloys/steel/low-alloy/sae-2515.json
{
  "materialId": "sae-2515",
  "name": "2515",
  "group": "steel",
  "family": "low-alloy",
  "aliases": {
    "sae": "2515"
  },
  "composition": {
    "C": 0.06,
    "Mn": 0.2,
    "P": 0.02,
    "S": 0.02,
    "Si": 0.275,
    "Ni": 5.0
  },
  "condition": "Unknown",
  "properties": {
    "electricalResistivity": {
      "unit": "Ω·m",
      "sources": [],
      "points": []
    },
    "specificHeat": {
      "unit": "J/(kg·K)",
      "sources": [],
      "points": []
    },
    "thermalConductivity": {
      "unit": "W/(m·K)",
      "sources": [
        "thermal_conductivity.json"
      ],
      "points": [
        {
          "T_K": 293.15,
          "value": 34.3
        },
        {
          "T_K": 533.15,
          "value": 38.2
        }
      ]
    },
    "thermalExpansion": {
      "unit": "1e-6/K",
      "sources": [
        "steel_thermal_expansion.json"
      ],
      "points": [
        {
          "T_K": 293.15,
          "value": 8.6
        },
        {
          "T_K": 533.15,
          "value": 12.6
        },
        {
          "T_K": 813.15,
          "value": 13.5
        }
      ],
      "approximation": {
        "low": {
          "type": "quadratic",
          "vars": {
            "a": -0.3291,
            "b": 0.03804,
            "c": -2.587e-05
          },
          "min": 293.15,
          "max": 813.15
        },
        "meanRelPct": 0.0,
        "maxRelPct": 0.0
      }
    }
  },
  "sourceFiles": [
    "former_sae_steel_composition.json",
    "steel_thermal_expansion.json",
    "thermal_conductivity.json"
  ],
  "criticalTemperatures": {
    "Ac1_K": 918,
    "Ac3_K": 1070,
    "Ac1_C": 644,
    "Ac3_C": 797,
    "method": "Andrews1965",
    "ref": "Andrews1965"
  },
  "provenance": {
    "donors": {
      "electricalResistivity": {
        "materialId": "sae-5132",
        "mode": "full-series",
        "why": "sae-2515 doesn't have electricalResistivity points; link sae-5132 series (same family low-alloy; ElMD=0.396013, L1=6.6675 wt% [ΔNi=5%; ΔCr=0.875%; ΔMn=0.5%; ΔC=0.265%; ΔSi=0.025%; ΔP=0.0025%])",
        "compositionDistance": 0.396013,
        "distanceMetric": "ElMD-mod_petti"
      },
      "specificHeat": {
        "materialId": "sae-5132",
        "mode": "full-series",
        "why": "sae-2515 doesn't have specificHeat points; link sae-5132 series (same family low-alloy; ElMD=0.396013, L1=6.6675 wt% [ΔNi=5%; ΔCr=0.875%; ΔMn=0.5%; ΔC=0.265%; ΔSi=0.025%; ΔP=0.0025%])",
        "compositionDistance": 0.396013,
        "distanceMetric": "ElMD-mod_petti"
      },
      "thermalConductivity": {
        "materialId": "sae-5132",
        "mode": "scaled-series",
        "why": "only 2 own points; link scaled sae-5132 curve (same family low-alloy; ElMD=0.396013, L1=6.6675 wt% [ΔNi=5%; ΔCr=0.875%; ΔMn=0.5%; ΔC=0.265%; ΔSi=0.025%; ΔP=0.0025%])",
        "compositionDistance": 0.396013,
        "distanceMetric": "ElMD-mod_petti",
        "scale": 0.78915075,
        "scaleQuality": "wide-range",
        "error": {
          "rmse": 3.9446539,
          "maxRelPct": 10.879677
        }
      },
      "thermalExpansion": {
        "materialId": "sae-4615",
        "mode": "extend-outside-range",
        "why": "own approx covers 293–813 K; link scaled sae-4615 outside (same family low-alloy; ElMD=0.128249, L1=3.9475 wt% [ΔNi=3.175%; ΔMn=0.35%; ΔMo=0.25%; ΔC=0.095%; ΔSi=0.075%; ΔP=0.0025%])",
        "compositionDistance": 0.128249,
        "distanceMetric": "ElMD-mod_petti",
        "scale": 0.9236966,
        "scaleQuality": "wide-range",
        "error": {
          "rmse": 1.38646577,
          "maxRelPct": 23.517569
        }
      }
    }
  }
}

File: shared/processed/metal-data/alloys/steel/low-alloy/sae-2517.json
{
  "materialId": "sae-2517",
  "name": "2517",
  "group": "steel",
  "family": "low-alloy",
  "aliases": {
    "sae": "2517"
  },
  "composition": {
    "C": 0.175,
    "Mn": 0.525,
    "P": 0.0125,
    "S": 0.0125,
    "Si": 0.275,
    "Ni": 5.0
  },
  "condition": null,
  "properties": {
    "electricalResistivity": {
      "unit": "Ω·m",
      "sources": [],
      "points": []
    },
    "specificHeat": {
      "unit": "J/(kg·K)",
      "sources": [],
      "points": []
    },
    "thermalConductivity": {
      "unit": "W/(m·K)",
      "sources": [],
      "points": []
    },
    "thermalExpansion": {
      "unit": "1e-6/K",
      "sources": [],
      "points": []
    }
  },
  "sourceFiles": [
    "former_sae_steel_composition.json"
  ],
  "criticalTemperatures": {
    "Ac1_K": 914,
    "Ac3_K": 1035,
    "Ac1_C": 641,
    "Ac3_C": 761,
    "method": "Andrews1965",
    "ref": "Andrews1965"
  },
  "provenance": {
    "donors": {
      "electricalResistivity": {
        "materialId": "sae-5132",
        "mode": "full-series",
        "why": "sae-2517 doesn't have electricalResistivity points; link sae-5132 series (same family low-alloy; ElMD=0.313338, L1=6.2375 wt% [ΔNi=5%; ΔCr=0.875%; ΔMn=0.175%; ΔC=0.15%; ΔSi=0.025%; ΔS=0.0075%; ΔP=0.005%])",
        "compositionDistance": 0.313338,
        "distanceMetric": "ElMD-mod_petti"
      },
      "specificHeat": {
        "materialId": "sae-5132",
        "mode": "full-series",
        "why": "sae-2517 doesn't have specificHeat points; link sae-5132 series (same family low-alloy; ElMD=0.313338, L1=6.2375 wt% [ΔNi=5%; ΔCr=0.875%; ΔMn=0.175%; ΔC=0.15%; ΔSi=0.025%; ΔS=0.0075%; ΔP=0.005%])",
        "compositionDistance": 0.313338,
        "distanceMetric": "ElMD-mod_petti"
      },
      "thermalConductivity": {
        "materialId": "sae-4037",
        "mode": "full-series",
        "why": "sae-2517 doesn't have thermalConductivity points; link sae-4037 series (same family low-alloy; ElMD=0.255615, L1=5.7625 wt% [ΔNi=5%; ΔMn=0.275%; ΔMo=0.25%; ΔC=0.2%; ΔSi=0.025%; ΔS=0.0075%; ΔP=0.005%])",
        "compositionDistance": 0.255615,
        "distanceMetric": "ElMD-mod_petti"
      },
      "thermalExpansion": {
        "materialId": "sae-4615",
        "mode": "full-series",
        "why": "sae-2517 doesn't have thermalExpansion points; link sae-4615 series (same family low-alloy; ElMD=0.108817, L1=3.5575 wt% [ΔNi=3.175%; ΔMo=0.25%; ΔSi=0.075%; ΔMn=0.025%; ΔC=0.02%; ΔS=0.0075%; ΔP=0.005%])",
        "compositionDistance": 0.108817,
        "distanceMetric": "ElMD-mod_petti"
      }
    }
  }
}

File: shared/processed/metal-data/alloys/steel/low-alloy/sae-3115.json
{
  "materialId": "sae-3115",
  "name": "3115",
  "group": "steel",
  "family": "low-alloy",
  "aliases": {
    "sae": "3115"
  },
  "composition": {
    "C": 0.155,
    "Mn": 0.5,
    "P": 0.02,
    "S": 0.02,
    "Si": 0.275,
    "Cr": 0.65,
    "Ni": 1.25
  },
  "condition": null,
  "properties": {
    "electricalResistivity": {
      "unit": "Ω·m",
      "sources": [],
      "points": []
    },
    "specificHeat": {
      "unit": "J/(kg·K)",
      "sources": [],
      "points": []
    },
    "thermalConductivity": {
      "unit": "W/(m·K)",
      "sources": [],
      "points": []
    },
    "thermalExpansion": {
      "unit": "1e-6/K",
      "sources": [],
      "points": []
    }
  },
  "sourceFiles": [
    "former_sae_steel_composition.json"
  ],
  "criticalTemperatures": {
    "Ac1_K": 989,
    "Ac3_K": 1097,
    "Ac1_C": 716,
    "Ac3_C": 823,
    "method": "Andrews1965",
    "ref": "Andrews1965"
  },
  "provenance": {
    "donors": {
      "electricalResistivity": {
        "materialId": "sae-5132",
        "mode": "full-series",
        "why": "sae-3115 doesn't have electricalResistivity points; link sae-5132 series (same family low-alloy; ElMD=0.169322, L1=1.8725 wt% [ΔNi=1.25%; ΔCr=0.225%; ΔMn=0.2%; ΔC=0.17%; ΔSi=0.025%; ΔP=0.0025%])",
        "compositionDistance": 0.169322,
        "distanceMetric": "ElMD-mod_petti"
      },
      "specificHeat": {
        "materialId": "sae-5132",
        "mode": "full-series",
        "why": "sae-3115 doesn't have specificHeat points; link sae-5132 series (same family low-alloy; ElMD=0.169322, L1=1.8725 wt% [ΔNi=1.25%; ΔCr=0.225%; ΔMn=0.2%; ΔC=0.17%; ΔSi=0.025%; ΔP=0.0025%])",
        "compositionDistance": 0.169322,
        "distanceMetric": "ElMD-mod_petti"
      },
      "thermalConductivity": {
        "materialId": "sae-5132",
        "mode": "full-series",
        "why": "sae-3115 doesn't have thermalConductivity points; link sae-5132 series (same family low-alloy; ElMD=0.169322, L1=1.8725 wt% [ΔNi=1.25%; ΔCr=0.225%; ΔMn=0.2%; ΔC=0.17%; ΔSi=0.025%; ΔP=0.0025%])",
        "compositionDistance": 0.169322,
        "distanceMetric": "ElMD-mod_petti"
      },
      "thermalExpansion": {
        "materialId": "sae-4615",
        "mode": "full-series",
        "why": "sae-3115 doesn't have thermalExpansion points; link sae-4615 series (same family low-alloy; ElMD=0.098643, L1=1.6025 wt% [ΔCr=0.65%; ΔNi=0.575%; ΔMo=0.25%; ΔSi=0.075%; ΔMn=0.05%; ΔP=0.0025%])",
        "compositionDistance": 0.098643,
        "distanceMetric": "ElMD-mod_petti"
      }
    }
  }
}

File: shared/processed/metal-data/alloys/steel/low-alloy/sae-3120.json
{
  "materialId": "sae-3120",
  "name": "3120",
  "group": "steel",
  "family": "low-alloy",
  "aliases": {
    "sae": "3120"
  },
  "composition": {
    "C": 0.195,
    "Mn": 0.7,
    "P": 0.02,
    "S": 0.02,
    "Si": 0.275,
    "Cr": 0.65,
    "Ni": 1.25
  },
  "condition": "Unknown",
  "properties": {
    "electricalResistivity": {
      "unit": "Ω·m",
      "sources": [],
      "points": []
    },
    "specificHeat": {
      "unit": "J/(kg·K)",
      "sources": [],
      "points": []
    },
    "thermalConductivity": {
      "unit": "W/(m·K)",
      "sources": [],
      "points": []
    },
    "thermalExpansion": {
      "unit": "1e-6/K",
      "sources": [
        "steel_thermal_expansion.json"
      ],
      "points": [
        {
          "T_K": 368.15,
          "value": 11.3
        },
        {
          "T_K": 923.15,
          "value": 14.6
        }
      ]
    }
  },
  "sourceFiles": [
    "former_sae_steel_composition.json",
    "steel_thermal_expansion.json"
  ],
  "criticalTemperatures": {
    "Ac1_K": 987,
    "Ac3_K": 1087,
    "Ac1_C": 713,
    "Ac3_C": 814,
    "method": "Andrews1965",
    "ref": "Andrews1965"
  },
  "provenance": {
    "donors": {
      "electricalResistivity": {
        "materialId": "sae-5132",
        "mode": "full-series",
        "why": "sae-3120 doesn't have electricalResistivity points; link sae-5132 series (same family low-alloy; ElMD=0.138238, L1=1.6325 wt% [ΔNi=1.25%; ΔCr=0.225%; ΔC=0.13%; ΔSi=0.025%; ΔP=0.0025%])",
        "compositionDistance": 0.138238,
        "distanceMetric": "ElMD-mod_petti"
      },
      "specificHeat": {
        "materialId": "sae-5132",
        "mode": "full-series",
        "why": "sae-3120 doesn't have specificHeat points; link sae-5132 series (same family low-alloy; ElMD=0.138238, L1=1.6325 wt% [ΔNi=1.25%; ΔCr=0.225%; ΔC=0.13%; ΔSi=0.025%; ΔP=0.0025%])",
        "compositionDistance": 0.138238,
        "distanceMetric": "ElMD-mod_petti"
      },
      "thermalConductivity": {
        "materialId": "sae-5132",
        "mode": "full-series",
        "why": "sae-3120 doesn't have thermalConductivity points; link sae-5132 series (same family low-alloy; ElMD=0.138238, L1=1.6325 wt% [ΔNi=1.25%; ΔCr=0.225%; ΔC=0.13%; ΔSi=0.025%; ΔP=0.0025%])",
        "compositionDistance": 0.138238,
        "distanceMetric": "ElMD-mod_petti"
      },
      "thermalExpansion": {
        "materialId": "sae-4615",
        "mode": "scaled-series",
        "why": "only 2 own points; link scaled sae-4615 curve (same family low-alloy; ElMD=0.129693, L1=1.7425 wt% [ΔCr=0.65%; ΔNi=0.575%; ΔMo=0.25%; ΔMn=0.15%; ΔSi=0.075%; ΔC=0.04%; ΔP=0.0025%])",
        "compositionDistance": 0.129693,
        "distanceMetric": "ElMD-mod_petti",
        "scale": 1.01434785,
        "scaleQuality": "wide-range",
        "error": {
          "rmse": 0.33305232,
          "maxRelPct": 3.230091
        }
      }
    }
  }
}
