Repository: zakhovalkopavel/thermal-software

# Thermal Software v2.0

Enterprise-grade thermal engineering software — NestJS backend, React frontend, Python tools.

---

## 🏗️ Architecture

```
thermal-software/
├── backend/        ← NestJS API  (refractory + thermodynamics modules)
├── frontend/       ← React SPA   (skeleton — in progress)
├── python/         ← Python tools (NASA thermo parser + OCR pipeline)
├── shared/         ← Shared types / constants
├── docs/           ← All documentation
└── legacy/         ← 📦 Archival reference ONLY — NOT a running service
```

File: shared/processed/metal-data/alloys/steel/low-alloy/sae-3130.json
{
  "materialId": "sae-3130",
  "name": "3130",
  "group": "steel",
  "family": "low-alloy",
  "aliases": {
    "sae": "3130"
  },
  "composition": {
    "C": 0.30500000000000005,
    "Mn": 0.7,
    "P": 0.02,
    "S": 0.02,
    "Si": 0.275,
    "Cr": 0.65,
    "Ni": 1.25
  },
  "condition": "Unknown",
  "properties": {
    "electricalResistivity": {
      "unit": "Ω·m",
      "sources": [],
      "points": []
    },
    "specificHeat": {
      "unit": "J/(kg·K)",
      "sources": [],
      "points": []
    },
    "thermalConductivity": {
      "unit": "W/(m·K)",
      "sources": [],
      "points": []
    },
    "thermalExpansion": {
      "unit": "1e-6/K",
      "sources": [
        "steel_thermal_expansion.json"
      ],
      "points": [
        {
          "T_K": 368.15,
          "value": 11.3
        },
        {
          "T_K": 923.15,
          "value": 14.6
        }
      ]
    }
  },
  "sourceFiles": [
    "former_sae_steel_composition.json",
    "steel_thermal_expansion.json"
  ],
  "criticalTemperatures": {
    "Ac1_K": 987,
    "Ac3_K": 1064,
    "Ac1_C": 713,
    "Ac3_C": 791,
    "method": "Andrews1965",
    "ref": "Andrews1965"
  },
  "provenance": {
    "donors": {
      "electricalResistivity": {
        "materialId": "sae-5132",
        "mode": "full-series",
        "why": "sae-3130 doesn't have electricalResistivity points; link sae-5132 series (same family low-alloy; ElMD=0.05871, L1=1.5225 wt% [ΔNi=1.25%; ΔCr=0.225%; ΔSi=0.025%; ΔC=0.02%; ΔP=0.0025%])",
        "compositionDistance": 0.05871,
        "distanceMetric": "ElMD-mod_petti"
      },
      "specificHeat": {
        "materialId": "sae-5132",
        "mode": "full-series",
        "why": "sae-3130 doesn't have specificHeat points; link sae-5132 series (same family low-alloy; ElMD=0.05871, L1=1.5225 wt% [ΔNi=1.25%; ΔCr=0.225%; ΔSi=0.025%; ΔC=0.02%; ΔP=0.0025%])",
        "compositionDistance": 0.05871,
        "distanceMetric": "ElMD-mod_petti"
      },
      "thermalConductivity": {
        "materialId": "sae-5132",
        "mode": "full-series",
        "why": "sae-3130 doesn't have thermalConductivity points; link sae-5132 series (same family low-alloy; ElMD=0.05871, L1=1.5225 wt% [ΔNi=1.25%; ΔCr=0.225%; ΔSi=0.025%; ΔC=0.02%; ΔP=0.0025%])",
        "compositionDistance": 0.05871,
        "distanceMetric": "ElMD-mod_petti"
      },
      "thermalExpansion": {
        "materialId": "sae-4615",
        "mode": "scaled-series",
        "why": "only 2 own points; link scaled sae-4615 curve (same family low-alloy; ElMD=0.209211, L1=1.8525 wt% [ΔCr=0.65%; ΔNi=0.575%; ΔMo=0.25%; ΔC=0.15%; ΔMn=0.15%; ΔSi=0.075%; ΔP=0.0025%])",
        "compositionDistance": 0.209211,
        "distanceMetric": "ElMD-mod_petti",
        "scale": 1.01434785,
        "scaleQuality": "wide-range",
        "error": {
          "rmse": 0.33305232,
          "maxRelPct": 3.230091
        }
      }
    }
  }
}

File: shared/processed/metal-data/alloys/steel/low-alloy/sae-3135.json
{
  "materialId": "sae-3135",
  "name": "3135",
  "group": "steel",
  "family": "low-alloy",
  "aliases": {
    "sae": "3135"
  },
  "composition": {
    "C": 0.355,
    "Mn": 0.7,
    "P": 0.02,
    "S": 0.02,
    "Si": 0.275,
    "Cr": 0.65,
    "Ni": 1.25
  },
  "condition": null,
  "properties": {
    "electricalResistivity": {
      "unit": "Ω·m",
      "sources": [],
      "points": []
    },
    "specificHeat": {
      "unit": "J/(kg·K)",
      "sources": [],
      "points": []
    },
    "thermalConductivity": {
      "unit": "W/(m·K)",
      "sources": [],
      "points": []
    },
    "thermalExpansion": {
      "unit": "1e-6/K",
      "sources": [],
      "points": []
    }
  },
  "sourceFiles": [
    "former_sae_steel_composition.json"
  ],
  "criticalTemperatures": {
    "Ac1_K": 987,
    "Ac3_K": 1055,
    "Ac1_C": 713,
    "Ac3_C": 782,
    "method": "Andrews1965",
    "ref": "Andrews1965"
  },
  "provenance": {
    "donors": {
      "electricalResistivity": {
        "materialId": "sae-5140",
        "mode": "full-series",
        "why": "sae-3135 doesn't have electricalResistivity points; link sae-5140 series (same family low-alloy; ElMD=0.071499, L1=1.5775 wt% [ΔNi=1.25%; ΔCr=0.15%; ΔMn=0.1%; ΔC=0.05%; ΔSi=0.025%; ΔP=0.0025%])",
        "compositionDistance": 0.071499,
        "distanceMetric": "ElMD-mod_petti"
      },
      "specificHeat": {
        "materialId": "sae-5140",
        "mode": "full-series",
        "why": "sae-3135 doesn't have specificHeat points; link sae-5140 series (same family low-alloy; ElMD=0.071499, L1=1.5775 wt% [ΔNi=1.25%; ΔCr=0.15%; ΔMn=0.1%; ΔC=0.05%; ΔSi=0.025%; ΔP=0.0025%])",
        "compositionDistance": 0.071499,
        "distanceMetric": "ElMD-mod_petti"
      },
      "thermalConductivity": {
        "materialId": "sae-5140",
        "mode": "full-series",
        "why": "sae-3135 doesn't have thermalConductivity points; link sae-5140 series (same family low-alloy; ElMD=0.071499, L1=1.5775 wt% [ΔNi=1.25%; ΔCr=0.15%; ΔMn=0.1%; ΔC=0.05%; ΔSi=0.025%; ΔP=0.0025%])",
        "compositionDistance": 0.071499,
        "distanceMetric": "ElMD-mod_petti"
      },
      "thermalExpansion": {
        "materialId": "sae-4340",
        "mode": "full-series",
        "why": "sae-3135 doesn't have thermalExpansion points; link sae-4340 series (same family low-alloy; ElMD=0.086571, L1=1.0525 wt% [ΔNi=0.575%; ΔMo=0.25%; ΔCr=0.15%; ΔC=0.05%; ΔSi=0.025%; ΔP=0.0025%])",
        "compositionDistance": 0.086571,
        "distanceMetric": "ElMD-mod_petti"
      }
    }
  }
}

File: shared/processed/metal-data/alloys/steel/low-alloy/sae-3140.json
{
  "materialId": "sae-3140",
  "name": "3140",
  "group": "steel",
  "family": "low-alloy",
  "aliases": {
    "sae": "3140"
  },
  "composition": {
    "C": 0.405,
    "Mn": 0.8,
    "P": 0.02,
    "S": 0.02,
    "Si": 0.275,
    "Cr": 0.65,
    "Ni": 1.25
  },
  "condition": "Unknown",
  "properties": {
    "electricalResistivity": {
      "unit": "Ω·m",
      "sources": [],
      "points": []
    },
    "specificHeat": {
      "unit": "J/(kg·K)",
      "sources": [],
      "points": []
    },
    "thermalConductivity": {
      "unit": "W/(m·K)",
      "sources": [],
      "points": []
    },
    "thermalExpansion": {
      "unit": "1e-6/K",
      "sources": [
        "steel_thermal_expansion.json"
      ],
      "points": [
        {
          "T_K": 368.15,
          "value": 11.3
        },
        {
          "T_K": 923.15,
          "value": 14.6
        }
      ]
    }
  },
  "sourceFiles": [
    "former_sae_steel_composition.json",
    "steel_thermal_expansion.json"
  ],
  "criticalTemperatures": {
    "Ac1_K": 985,
    "Ac3_K": 1047,
    "Ac1_C": 712,
    "Ac3_C": 774,
    "method": "Andrews1965",
    "ref": "Andrews1965"
  },
  "provenance": {
    "donors": {
      "electricalResistivity": {
        "materialId": "sae-5132",
        "mode": "full-series",
        "why": "sae-3140 doesn't have electricalResistivity points; link sae-5132 series (same family low-alloy; ElMD=0.118461, L1=1.6825 wt% [ΔNi=1.25%; ΔCr=0.225%; ΔMn=0.1%; ΔC=0.08%; ΔSi=0.025%; ΔP=0.0025%])",
        "compositionDistance": 0.118461,
        "distanceMetric": "ElMD-mod_petti"
      },
      "specificHeat": {
        "materialId": "sae-5132",
        "mode": "full-series",
        "why": "sae-3140 doesn't have specificHeat points; link sae-5132 series (same family low-alloy; ElMD=0.118461, L1=1.6825 wt% [ΔNi=1.25%; ΔCr=0.225%; ΔMn=0.1%; ΔC=0.08%; ΔSi=0.025%; ΔP=0.0025%])",
        "compositionDistance": 0.118461,
        "distanceMetric": "ElMD-mod_petti"
      },
      "thermalConductivity": {
        "materialId": "sae-5132",
        "mode": "full-series",
        "why": "sae-3140 doesn't have thermalConductivity points; link sae-5132 series (same family low-alloy; ElMD=0.118461, L1=1.6825 wt% [ΔNi=1.25%; ΔCr=0.225%; ΔMn=0.1%; ΔC=0.08%; ΔSi=0.025%; ΔP=0.0025%])",
        "compositionDistance": 0.118461,
        "distanceMetric": "ElMD-mod_petti"
      },
      "thermalExpansion": {
        "materialId": "sae-4615",
        "mode": "scaled-series",
        "why": "only 2 own points; link scaled sae-4615 curve (same family low-alloy; ElMD=0.281947, L1=2.0525 wt% [ΔCr=0.65%; ΔNi=0.575%; ΔC=0.25%; ΔMn=0.25%; ΔMo=0.25%; ΔSi=0.075%; ΔP=0.0025%])",
        "compositionDistance": 0.281947,
        "distanceMetric": "ElMD-mod_petti",
        "scale": 1.01434785,
        "scaleQuality": "wide-range",
        "error": {
          "rmse": 0.33305232,
          "maxRelPct": 3.230091
        }
      }
    }
  }
}

File: shared/processed/metal-data/alloys/steel/low-alloy/sae-3145.json
{
  "materialId": "sae-3145",
  "name": "3145",
  "group": "steel",
  "family": "low-alloy",
  "aliases": {
    "sae": "3145"
  },
  "composition": {
    "C": 0.45499999999999996,
    "Mn": 0.8,
    "P": 0.02,
    "S": 0.02,
    "Si": 0.275,
    "Cr": 0.8,
    "Ni": 1.25
  },
  "condition": null,
  "properties": {
    "electricalResistivity": {
      "unit": "Ω·m",
      "sources": [],
      "points": []
    },
    "specificHeat": {
      "unit": "J/(kg·K)",
      "sources": [],
      "points": []
    },
    "thermalConductivity": {
      "unit": "W/(m·K)",
      "sources": [],
      "points": []
    },
    "thermalExpansion": {
      "unit": "1e-6/K",
      "sources": [],
      "points": []
    }
  },
  "sourceFiles": [
    "former_sae_steel_composition.json"
  ],
  "criticalTemperatures": {
    "Ac1_K": 988,
    "Ac3_K": 1040,
    "Ac1_C": 715,
    "Ac3_C": 766,
    "method": "Andrews1965",
    "ref": "Andrews1965"
  },
  "provenance": {
    "donors": {
      "electricalResistivity": {
        "materialId": "sae-5140",
        "mode": "full-series",
        "why": "sae-3145 doesn't have electricalResistivity points; link sae-5140 series (same family low-alloy; ElMD=0.067014, L1=1.3275 wt% [ΔNi=1.25%; ΔC=0.05%; ΔSi=0.025%; ΔP=0.0025%])",
        "compositionDistance": 0.067014,
        "distanceMetric": "ElMD-mod_petti"
      },
      "specificHeat": {
        "materialId": "sae-5140",
        "mode": "full-series",
        "why": "sae-3145 doesn't have specificHeat points; link sae-5140 series (same family low-alloy; ElMD=0.067014, L1=1.3275 wt% [ΔNi=1.25%; ΔC=0.05%; ΔSi=0.025%; ΔP=0.0025%])",
        "compositionDistance": 0.067014,
        "distanceMetric": "ElMD-mod_petti"
      },
      "thermalConductivity": {
        "materialId": "sae-5140",
        "mode": "full-series",
        "why": "sae-3145 doesn't have thermalConductivity points; link sae-5140 series (same family low-alloy; ElMD=0.067014, L1=1.3275 wt% [ΔNi=1.25%; ΔC=0.05%; ΔSi=0.025%; ΔP=0.0025%])",
        "compositionDistance": 0.067014,
        "distanceMetric": "ElMD-mod_petti"
      },
      "thermalExpansion": {
        "materialId": "sae-4340",
        "mode": "full-series",
        "why": "sae-3145 doesn't have thermalExpansion points; link sae-4340 series (same family low-alloy; ElMD=0.076585, L1=1.0025 wt% [ΔNi=0.575%; ΔMo=0.25%; ΔMn=0.1%; ΔC=0.05%; ΔSi=0.025%; ΔP=0.0025%])",
        "compositionDistance": 0.076585,
        "distanceMetric": "ElMD-mod_petti"
      }
    }
  }
}

File: shared/processed/metal-data/alloys/steel/low-alloy/sae-3150.json
{
  "materialId": "sae-3150",
  "name": "3150",
  "group": "steel",
  "family": "low-alloy",
  "aliases": {
    "sae": "3150"
  },
  "composition": {
    "C": 0.505,
    "Mn": 0.8,
    "P": 0.02,
    "S": 0.02,
    "Si": 0.275,
    "Cr": 0.8,
    "Ni": 1.25
  },
  "condition": "Unknown",
  "properties": {
    "electricalResistivity": {
      "unit": "Ω·m",
      "sources": [],
      "points": []
    },
    "specificHeat": {
      "unit": "J/(kg·K)",
      "sources": [],
      "points": []
    },
    "thermalConductivity": {
      "unit": "W/(m·K)",
      "sources": [],
      "points": []
    },
    "thermalExpansion": {
      "unit": "1e-6/K",
      "sources": [
        "steel_thermal_expansion.json"
      ],
      "points": [
        {
          "T_K": 368.15,
          "value": 11.3
        },
        {
          "T_K": 923.15,
          "value": 14.6
        }
      ]
    }
  },
  "sourceFiles": [
    "former_sae_steel_composition.json",
    "steel_thermal_expansion.json"
  ],
  "criticalTemperatures": {
    "Ac1_K": 988,
    "Ac3_K": 1032,
    "Ac1_C": 715,
    "Ac3_C": 759,
    "method": "Andrews1965",
    "ref": "Andrews1965"
  },
  "provenance": {
    "donors": {
      "electricalResistivity": {
        "materialId": "sae-5132",
        "mode": "full-series",
        "why": "sae-3150 doesn't have electricalResistivity points; link sae-5132 series (same family low-alloy; ElMD=0.171141, L1=1.6325 wt% [ΔNi=1.25%; ΔC=0.18%; ΔMn=0.1%; ΔCr=0.075%; ΔSi=0.025%; ΔP=0.0025%])",
        "compositionDistance": 0.171141,
        "distanceMetric": "ElMD-mod_petti"
      },
      "specificHeat": {
        "materialId": "sae-5132",
        "mode": "full-series",
        "why": "sae-3150 doesn't have specificHeat points; link sae-5132 series (same family low-alloy; ElMD=0.171141, L1=1.6325 wt% [ΔNi=1.25%; ΔC=0.18%; ΔMn=0.1%; ΔCr=0.075%; ΔSi=0.025%; ΔP=0.0025%])",
        "compositionDistance": 0.171141,
        "distanceMetric": "ElMD-mod_petti"
      },
      "thermalConductivity": {
        "materialId": "sae-5132",
        "mode": "full-series",
        "why": "sae-3150 doesn't have thermalConductivity points; link sae-5132 series (same family low-alloy; ElMD=0.171141, L1=1.6325 wt% [ΔNi=1.25%; ΔC=0.18%; ΔMn=0.1%; ΔCr=0.075%; ΔSi=0.025%; ΔP=0.0025%])",
        "compositionDistance": 0.171141,
        "distanceMetric": "ElMD-mod_petti"
      },
      "thermalExpansion": {
        "materialId": "sae-4615",
        "mode": "scaled-series",
        "why": "only 2 own points; link scaled sae-4615 curve (same family low-alloy; ElMD=0.377431, L1=2.3025 wt% [ΔCr=0.8%; ΔNi=0.575%; ΔC=0.35%; ΔMn=0.25%; ΔMo=0.25%; ΔSi=0.075%; ΔP=0.0025%])",
        "compositionDistance": 0.377431,
        "distanceMetric": "ElMD-mod_petti",
        "scale": 1.01434785,
        "scaleQuality": "wide-range",
        "error": {
          "rmse": 0.33305232,
          "maxRelPct": 3.230091
        }
      }
    }
  }
}

File: shared/processed/metal-data/alloys/steel/low-alloy/sae-4012.json
{
  "materialId": "sae-4012",
  "name": "4012",
  "group": "steel",
  "family": "low-alloy",
  "aliases": {
    "uns": "G40120",
    "sae": "4012"
  },
  "composition": {
    "C": 0.115,
    "Mn": 0.875,
    "P": 0.0175,
    "S": 0.02,
    "Si": 0.22499999999999998,
    "Mo": 0.2
  },
  "condition": null,
  "properties": {
    "electricalResistivity": {
      "unit": "Ω·m",
      "sources": [],
      "points": []
    },
    "specificHeat": {
      "unit": "J/(kg·K)",
      "sources": [],
      "points": []
    },
    "thermalConductivity": {
      "unit": "W/(m·K)",
      "sources": [],
      "points": []
    },
    "thermalExpansion": {
      "unit": "1e-6/K",
      "sources": [],
      "points": []
    }
  },
  "sourceFiles": [
    "former_sae_steel_composition.json"
  ],
  "criticalTemperatures": {
    "Ac1_K": 993,
    "Ac3_K": 1131,
    "Ac1_C": 720,
    "Ac3_C": 858,
    "method": "Andrews1965",
    "ref": "Andrews1965"
  },
  "provenance": {
    "donors": {
      "electricalResistivity": {
        "materialId": "sae-5132",
        "mode": "full-series",
        "why": "sae-4012 doesn't have electricalResistivity points; link sae-5132 series (same family low-alloy; ElMD=0.288184, L1=1.485 wt% [ΔCr=0.875%; ΔC=0.21%; ΔMo=0.2%; ΔMn=0.175%; ΔSi=0.025%])",
        "compositionDistance": 0.288184,
        "distanceMetric": "ElMD-mod_petti"
      },
      "specificHeat": {
        "materialId": "sae-5132",
        "mode": "full-series",
        "why": "sae-4012 doesn't have specificHeat points; link sae-5132 series (same family low-alloy; ElMD=0.288184, L1=1.485 wt% [ΔCr=0.875%; ΔC=0.21%; ΔMo=0.2%; ΔMn=0.175%; ΔSi=0.025%])",
        "compositionDistance": 0.288184,
        "distanceMetric": "ElMD-mod_petti"
      },
      "thermalConductivity": {
        "materialId": "sae-4037",
        "mode": "full-series",
        "why": "sae-4012 doesn't have thermalConductivity points; link sae-4037 series (same family low-alloy; ElMD=0.199172, L1=0.41 wt% [ΔC=0.26%; ΔMn=0.075%; ΔMo=0.05%; ΔSi=0.025%])",
        "compositionDistance": 0.199172,
        "distanceMetric": "ElMD-mod_petti"
      },
      "thermalExpansion": {
        "materialId": "sae-4615",
        "mode": "full-series",
        "why": "sae-4012 doesn't have thermalExpansion points; link sae-4615 series (same family low-alloy; ElMD=0.062083, L1=2.265 wt% [ΔNi=1.825%; ΔMn=0.325%; ΔMo=0.05%; ΔC=0.04%; ΔSi=0.025%])",
        "compositionDistance": 0.062083,
        "distanceMetric": "ElMD-mod_petti"
      }
    }
  }
}

File: shared/processed/metal-data/alloys/steel/low-alloy/sae-4023.json
{
  "materialId": "sae-4023",
  "name": "4023",
  "group": "steel",
  "family": "low-alloy",
  "aliases": {
    "uns": "G40230",
    "sae": "4023"
  },
  "composition": {
    "C": 0.225,
    "Mn": 0.8,
    "P": 0.0175,
    "S": 0.02,
    "Si": 0.25
  },
  "condition": "Unknown",
  "properties": {
    "electricalResistivity": {
      "unit": "Ω·m",
      "sources": [],
      "points": []
    },
    "specificHeat": {
      "unit": "J/(kg·K)",
      "sources": [],
      "points": []
    },
    "thermalConductivity": {
      "unit": "W/(m·K)",
      "sources": [],
      "points": []
    },
    "thermalExpansion": {
      "unit": "1e-6/K",
      "sources": [
        "steel_thermal_expansion.json"
      ],
      "points": [
        {
          "T_K": 368.15,
          "value": 11.7
        }
      ]
    }
  },
  "sourceFiles": [
    "low-alloy_steel.json",
    "steel_thermal_expansion.json"
  ],
  "criticalTemperatures": {
    "Ac1_K": 995,
    "Ac3_K": 1098,
    "Ac1_C": 722,
    "Ac3_C": 825,
    "method": "Andrews1965",
    "ref": "Andrews1965"
  },
  "provenance": {
    "donors": {
      "electricalResistivity": {
        "materialId": "sae-5132",
        "mode": "full-series",
        "why": "sae-4023 doesn't have electricalResistivity points; link sae-5132 series (same family low-alloy; ElMD=0.219298, L1=1.075 wt% [ΔCr=0.875%; ΔMn=0.1%; ΔC=0.1%])",
        "compositionDistance": 0.219298,
        "distanceMetric": "ElMD-mod_petti"
      },
      "specificHeat": {
        "materialId": "sae-5132",
        "mode": "full-series",
        "why": "sae-4023 doesn't have specificHeat points; link sae-5132 series (same family low-alloy; ElMD=0.219298, L1=1.075 wt% [ΔCr=0.875%; ΔMn=0.1%; ΔC=0.1%])",
        "compositionDistance": 0.219298,
        "distanceMetric": "ElMD-mod_petti"
      },
      "thermalConductivity": {
        "materialId": "sae-5132",
        "mode": "full-series",
        "why": "sae-4023 doesn't have thermalConductivity points; link sae-5132 series (same family low-alloy; ElMD=0.219298, L1=1.075 wt% [ΔCr=0.875%; ΔMn=0.1%; ΔC=0.1%])",
        "compositionDistance": 0.219298,
        "distanceMetric": "ElMD-mod_petti"
      },
      "thermalExpansion": {
        "materialId": "sae-4615",
        "mode": "full-series",
        "why": "only 1 thermalExpansion point; link sae-4615 series (same family low-alloy; ElMD=0.123089, L1=2.445 wt% [ΔNi=1.825%; ΔMn=0.25%; ΔMo=0.25%; ΔC=0.07%; ΔSi=0.05%])",
        "compositionDistance": 0.123089,
        "distanceMetric": "ElMD-mod_petti"
      }
    }
  }
}

File: shared/processed/metal-data/alloys/steel/low-alloy/sae-4024.json
{
  "materialId": "sae-4024",
  "name": "4024",
  "group": "steel",
  "family": "low-alloy",
  "aliases": {
    "uns": "G40240",
    "sae": "4024"
  },
  "composition": {
    "C": 0.225,
    "Mn": 0.8,
    "P": 0.0175,
    "S": 0.0425,
    "Si": 0.25,
    "Mo": 0.25
  },
  "condition": null,
  "properties": {
    "electricalResistivity": {
      "unit": "Ω·m",
      "sources": [],
      "points": []
    },
    "specificHeat": {
      "unit": "J/(kg·K)",
      "sources": [],
      "points": []
    },
    "thermalConductivity": {
      "unit": "W/(m·K)",
      "sources": [],
      "points": []
    },
    "thermalExpansion": {
      "unit": "1e-6/K",
      "sources": [],
      "points": []
    }
  },
  "sourceFiles": [
    "low-alloy_steel.json"
  ],
  "criticalTemperatures": {
    "Ac1_K": 995,
    "Ac3_K": 1106,
    "Ac1_C": 722,
    "Ac3_C": 833,
    "method": "Andrews1965",
    "ref": "Andrews1965"
  },
  "provenance": {
    "donors": {
      "electricalResistivity": {
        "materialId": "sae-5132",
        "mode": "full-series",
        "why": "sae-4024 doesn't have electricalResistivity points; link sae-5132 series (same family low-alloy; ElMD=0.194761, L1=1.3475 wt% [ΔCr=0.875%; ΔMo=0.25%; ΔMn=0.1%; ΔC=0.1%; ΔS=0.0225%])",
        "compositionDistance": 0.194761,
        "distanceMetric": "ElMD-mod_petti"
      },
      "specificHeat": {
        "materialId": "sae-5132",
        "mode": "full-series",
        "why": "sae-4024 doesn't have specificHeat points; link sae-5132 series (same family low-alloy; ElMD=0.194761, L1=1.3475 wt% [ΔCr=0.875%; ΔMo=0.25%; ΔMn=0.1%; ΔC=0.1%; ΔS=0.0225%])",
        "compositionDistance": 0.194761,
        "distanceMetric": "ElMD-mod_petti"
      },
      "thermalConductivity": {
        "materialId": "sae-4037",
        "mode": "full-series",
        "why": "sae-4024 doesn't have thermalConductivity points; link sae-4037 series (same family low-alloy; ElMD=0.105975, L1=0.1725 wt% [ΔC=0.15%; ΔS=0.0225%])",
        "compositionDistance": 0.105975,
        "distanceMetric": "ElMD-mod_petti"
      },
      "thermalExpansion": {
        "materialId": "sae-4615",
        "mode": "full-series",
        "why": "sae-4024 doesn't have thermalExpansion points; link sae-4615 series (same family low-alloy; ElMD=0.111369, L1=2.2175 wt% [ΔNi=1.825%; ΔMn=0.25%; ΔC=0.07%; ΔSi=0.05%; ΔS=0.0225%])",
        "compositionDistance": 0.111369,
        "distanceMetric": "ElMD-mod_petti"
      }
    }
  }
}

File: shared/processed/metal-data/alloys/steel/low-alloy/sae-4027.json
{
  "materialId": "sae-4027",
  "name": "4027",
  "group": "steel",
  "family": "low-alloy",
  "aliases": {
    "uns": "G40270",
    "sae": "4027"
  },
  "composition": {
    "C": 0.275,
    "Mn": 0.8,
    "P": 0.0175,
    "S": 0.02,
    "Si": 0.25,
    "Mo": 0.25
  },
  "condition": "Unknown",
  "properties": {
    "electricalResistivity": {
      "unit": "Ω·m",
      "sources": [],
      "points": []
    },
    "specificHeat": {
      "unit": "J/(kg·K)",
      "sources": [],
      "points": []
    },
    "thermalConductivity": {
      "unit": "W/(m·K)",
      "sources": [],
      "points": []
    },
    "thermalExpansion": {
      "unit": "1e-6/K",
      "sources": [
        "steel_thermal_expansion.json"
      ],
      "points": [
        {
          "T_K": 368.15,
          "value": 11.7
        }
      ]
    }
  },
  "sourceFiles": [
    "low-alloy_steel.json",
    "steel_thermal_expansion.json"
  ],
  "criticalTemperatures": {
    "Ac1_K": 995,
    "Ac3_K": 1096,
    "Ac1_C": 722,
    "Ac3_C": 823,
    "method": "Andrews1965",
    "ref": "Andrews1965"
  },
  "provenance": {
    "donors": {
      "electricalResistivity": {
        "materialId": "sae-5132",
        "mode": "full-series",
        "why": "sae-4027 doesn't have electricalResistivity points; link sae-5132 series (same family low-alloy; ElMD=0.161162, L1=1.275 wt% [ΔCr=0.875%; ΔMo=0.25%; ΔMn=0.1%; ΔC=0.05%])",
        "compositionDistance": 0.161162,
        "distanceMetric": "ElMD-mod_petti"
      },
      "specificHeat": {
        "materialId": "sae-5132",
        "mode": "full-series",
        "why": "sae-4027 doesn't have specificHeat points; link sae-5132 series (same family low-alloy; ElMD=0.161162, L1=1.275 wt% [ΔCr=0.875%; ΔMo=0.25%; ΔMn=0.1%; ΔC=0.05%])",
        "compositionDistance": 0.161162,
        "distanceMetric": "ElMD-mod_petti"
      },
      "thermalConductivity": {
        "materialId": "sae-5132",
        "mode": "full-series",
        "why": "sae-4027 doesn't have thermalConductivity points; link sae-5132 series (same family low-alloy; ElMD=0.161162, L1=1.275 wt% [ΔCr=0.875%; ΔMo=0.25%; ΔMn=0.1%; ΔC=0.05%])",
        "compositionDistance": 0.161162,
        "distanceMetric": "ElMD-mod_petti"
      },
      "thermalExpansion": {
        "materialId": "sae-4615",
        "mode": "full-series",
        "why": "only 1 thermalExpansion point; link sae-4615 series (same family low-alloy; ElMD=0.138087, L1=2.245 wt% [ΔNi=1.825%; ΔMn=0.25%; ΔC=0.12%; ΔSi=0.05%])",
        "compositionDistance": 0.138087,
        "distanceMetric": "ElMD-mod_petti"
      }
    }
  }
}

File: shared/processed/metal-data/alloys/steel/low-alloy/sae-4028.json
{
  "materialId": "sae-4028",
  "name": "4028",
  "group": "steel",
  "family": "low-alloy",
  "aliases": {
    "uns": "G40280",
    "sae": "4028"
  },
  "composition": {
    "C": 0.275,
    "Mn": 0.8,
    "P": 0.0175,
    "S": 0.0425,
    "Si": 0.25,
    "Mo": 0.25
  },
  "condition": "Unknown",
  "properties": {
    "electricalResistivity": {
      "unit": "Ω·m",
      "sources": [],
      "points": []
    },
    "specificHeat": {
      "unit": "J/(kg·K)",
      "sources": [],
      "points": []
    },
    "thermalConductivity": {
      "unit": "W/(m·K)",
      "sources": [],
      "points": []
    },
    "thermalExpansion": {
      "unit": "1e-6/K",
      "sources": [
        "steel_thermal_expansion.json"
      ],
      "points": [
        {
          "T_K": 373.15,
          "value": 11.9
        },
        {
          "T_K": 473.15,
          "value": 12.4
        },
        {
          "T_K": 573.15,
          "value": 12.9
        }
      ],
      "approximation": {
        "low": {
          "type": "quadratic",
          "vars": {
            "a": 10.03,
            "b": 0.005,
            "c": -7.221e-20
          },
          "min": 373.15,
          "max": 573.15
        },
        "meanRelPct": 0.0,
        "maxRelPct": 0.0
      }
    }
  },
  "sourceFiles": [
    "low-alloy_steel.json",
    "steel_thermal_expansion.json"
  ],
  "criticalTemperatures": {
    "Ac1_K": 995,
    "Ac3_K": 1096,
    "Ac1_C": 722,
    "Ac3_C": 823,
    "method": "Andrews1965",
    "ref": "Andrews1965"
  },
  "provenance": {
    "donors": {
      "electricalResistivity": {
        "materialId": "sae-5132",
        "mode": "full-series",
        "why": "sae-4028 doesn't have electricalResistivity points; link sae-5132 series (same family low-alloy; ElMD=0.158502, L1=1.2975 wt% [ΔCr=0.875%; ΔMo=0.25%; ΔMn=0.1%; ΔC=0.05%; ΔS=0.0225%])",
        "compositionDistance": 0.158502,
        "distanceMetric": "ElMD-mod_petti"
      },
      "specificHeat": {
        "materialId": "sae-5132",
        "mode": "full-series",
        "why": "sae-4028 doesn't have specificHeat points; link sae-5132 series (same family low-alloy; ElMD=0.158502, L1=1.2975 wt% [ΔCr=0.875%; ΔMo=0.25%; ΔMn=0.1%; ΔC=0.05%; ΔS=0.0225%])",
        "compositionDistance": 0.158502,
        "distanceMetric": "ElMD-mod_petti"
      },
      "thermalConductivity": {
        "materialId": "sae-5132",
        "mode": "full-series",
        "why": "sae-4028 doesn't have thermalConductivity points; link sae-5132 series (same family low-alloy; ElMD=0.158502, L1=1.2975 wt% [ΔCr=0.875%; ΔMo=0.25%; ΔMn=0.1%; ΔC=0.05%; ΔS=0.0225%])",
        "compositionDistance": 0.158502,
        "distanceMetric": "ElMD-mod_petti"
      },
      "thermalExpansion": {
        "materialId": "sae-4615",
        "mode": "extend-outside-range",
        "why": "own approx covers 373–573 K; link scaled sae-4615 outside (same family low-alloy; ElMD=0.147681, L1=2.2675 wt% [ΔNi=1.825%; ΔMn=0.25%; ΔC=0.12%; ΔSi=0.05%; ΔS=0.0225%])",
        "compositionDistance": 0.147681,
        "distanceMetric": "ElMD-mod_petti",
        "scale": 1.02448005,
        "scaleQuality": "wide-range",
        "error": {
          "rmse": 0.09371911,
          "maxRelPct": 0.995625
        }
      }
    }
  }
}

File: shared/processed/metal-data/alloys/steel/low-alloy/sae-4032.json
{
  "materialId": "sae-4032",
  "name": "4032",
  "group": "steel",
  "family": "low-alloy",
  "aliases": {
    "uns": "G40320",
    "sae": "4032"
  },
  "composition": {
    "C": 0.32499999999999996,
    "Mn": 0.8,
    "P": 0.0175,
    "S": 0.02,
    "Si": 0.25,
    "Mo": 0.25
  },
  "condition": "Unknown",
  "properties": {
    "electricalResistivity": {
      "unit": "Ω·m",
      "sources": [],
      "points": []
    },
    "specificHeat": {
      "unit": "J/(kg·K)",
      "sources": [
        "specific_heat.json"
      ],
      "points": [
        {
          "T_K": 383.15,
          "value": 461.0
        }
      ]
    },
    "thermalConductivity": {
      "unit": "W/(m·K)",
      "sources": [],
      "points": []
    },
    "thermalExpansion": {
      "unit": "1e-6/K",
      "sources": [
        "steel_thermal_expansion.json"
      ],
      "points": [
        {
          "T_K": 373.15,
          "value": 11.9
        },
        {
          "T_K": 473.15,
          "value": 12.4
        },
        {
          "T_K": 573.15,
          "value": 12.9
        }
      ],
      "approximation": {
        "low": {
          "type": "quadratic",
          "vars": {
            "a": 10.03,
            "b": 0.005,
            "c": -7.221e-20
          },
          "min": 373.15,
          "max": 573.15
        },
        "meanRelPct": 0.0,
        "maxRelPct": 0.0
      }
    }
  },
  "sourceFiles": [
    "low-alloy_steel.json",
    "specific_heat.json",
    "steel_thermal_expansion.json"
  ],
  "criticalTemperatures": {
    "Ac1_K": 995,
    "Ac3_K": 1086,
    "Ac1_C": 722,
    "Ac3_C": 813,
    "method": "Andrews1965",
    "ref": "Andrews1965"
  },
  "provenance": {
    "donors": {
      "electricalResistivity": {
        "materialId": "sae-5132",
        "mode": "full-series",
        "why": "sae-4032 doesn't have electricalResistivity points; link sae-5132 series (same family low-alloy; ElMD=0.128099, L1=1.225 wt% [ΔCr=0.875%; ΔMo=0.25%; ΔMn=0.1%])",
        "compositionDistance": 0.128099,
        "distanceMetric": "ElMD-mod_petti"
      },
      "specificHeat": {
        "materialId": "sae-5132",
        "mode": "full-series",
        "why": "only 1 specificHeat point; link sae-5132 series (same family low-alloy; ElMD=0.128099, L1=1.225 wt% [ΔCr=0.875%; ΔMo=0.25%; ΔMn=0.1%])",
        "compositionDistance": 0.128099,
        "distanceMetric": "ElMD-mod_petti"
      },
      "thermalConductivity": {
        "materialId": "sae-5132",
        "mode": "full-series",
        "why": "sae-4032 doesn't have thermalConductivity points; link sae-5132 series (same family low-alloy; ElMD=0.128099, L1=1.225 wt% [ΔCr=0.875%; ΔMo=0.25%; ΔMn=0.1%])",
        "compositionDistance": 0.128099,
        "distanceMetric": "ElMD-mod_petti"
      },
      "thermalExpansion": {
        "materialId": "sae-4615",
        "mode": "extend-outside-range",
        "why": "own approx covers 373–573 K; link scaled sae-4615 outside (same family low-alloy; ElMD=0.174304, L1=2.295 wt% [ΔNi=1.825%; ΔMn=0.25%; ΔC=0.17%; ΔSi=0.05%])",
        "compositionDistance": 0.174304,
        "distanceMetric": "ElMD-mod_petti",
        "scale": 1.02448005,
        "scaleQuality": "wide-range",
        "error": {
          "rmse": 0.09371911,
          "maxRelPct": 0.995625
        }
      }
    }
  }
}

File: shared/processed/metal-data/alloys/steel/low-alloy/sae-4037.json
{
  "materialId": "sae-4037",
  "name": "4037",
  "group": "steel",
  "family": "low-alloy",
  "aliases": {
    "uns": "G40370",
    "sae": "4037"
  },
  "composition": {
    "C": 0.375,
    "Mn": 0.8,
    "P": 0.0175,
    "S": 0.02,
    "Si": 0.25,
    "Mo": 0.25
  },
  "condition": "Hardened and tempered",
  "properties": {
    "electricalResistivity": {
      "unit": "Ω·m",
      "sources": [],
      "points": []
    },
    "specificHeat": {
      "unit": "J/(kg·K)",
      "sources": [],
      "points": []
    },
    "thermalConductivity": {
      "unit": "W/(m·K)",
      "sources": [
        "thermal_conductivity.json"
      ],
      "points": [
        {
          "T_K": 373.15,
          "value": 48.2
        },
        {
          "T_K": 473.15,
          "value": 45.6
        },
        {
          "T_K": 673.15,
          "value": 39.4
        },
        {
          "T_K": 873.15,
          "value": 33.9
        }
      ],
      "approximation": {
        "Tswitch": 1078,
        "low": {
          "type": "quadratic",
          "vars": {
            "a": 59.6,
            "b": -0.03077,
            "c": 1.47e-06
          },
          "min": 373.15,
          "max": 873.15
        },
        "meanRelPct": 0.32,
        "maxRelPct": 0.5,
        "joinContinuous": true
      }
    },
    "thermalExpansion": {
      "unit": "1e-6/K",
      "sources": [],
      "points": []
    }
  },
  "sourceFiles": [
    "low-alloy_steel.json",
    "thermal_conductivity.json"
  ],
  "criticalTemperatures": {
    "Ac1_K": 995,
    "Ac3_K": 1078,
    "Ac1_C": 722,
    "Ac3_C": 805,
    "method": "Andrews1965",
    "ref": "Andrews1965"
  },
  "provenance": {
    "donors": {
      "electricalResistivity": {
        "materialId": "sae-5140",
        "mode": "full-series",
        "why": "sae-4037 doesn't have electricalResistivity points; link sae-5140 series (same family low-alloy; ElMD=0.134474, L1=1.08 wt% [ΔCr=0.8%; ΔMo=0.25%; ΔC=0.03%])",
        "compositionDistance": 0.134474,
        "distanceMetric": "ElMD-mod_petti"
      },
      "specificHeat": {
        "materialId": "sae-5140",
        "mode": "full-series",
        "why": "sae-4037 doesn't have specificHeat points; link sae-5140 series (same family low-alloy; ElMD=0.134474, L1=1.08 wt% [ΔCr=0.8%; ΔMo=0.25%; ΔC=0.03%])",
        "compositionDistance": 0.134474,
        "distanceMetric": "ElMD-mod_petti"
      },
      "thermalExpansion": {
        "materialId": "sae-4340",
        "mode": "full-series",
        "why": "sae-4037 doesn't have thermalExpansion points; link sae-4340 series (same family low-alloy; ElMD=0.190105, L1=2.755 wt% [ΔNi=1.825%; ΔCr=0.8%; ΔMn=0.1%; ΔC=0.03%])",
        "compositionDistance": 0.190105,
        "distanceMetric": "ElMD-mod_petti"
      }
    }
  }
}

File: shared/processed/metal-data/alloys/steel/low-alloy/sae-4042.json
{
  "materialId": "sae-4042",
  "name": "4042",
  "group": "steel",
  "family": "low-alloy",
  "aliases": {
    "uns": "G40420",
    "sae": "4042"
  },
  "composition": {
    "C": 0.42500000000000004,
    "Mn": 0.8,
    "P": 0.0175,
    "S": 0.02,
    "Si": 0.25,
    "Mo": 0.25
  },
  "condition": "Unknown",
  "properties": {
    "electricalResistivity": {
      "unit": "Ω·m",
      "sources": [],
      "points": []
    },
    "specificHeat": {
      "unit": "J/(kg·K)",
      "sources": [],
      "points": []
    },
    "thermalConductivity": {
      "unit": "W/(m·K)",
      "sources": [],
      "points": []
    },
    "thermalExpansion": {
      "unit": "1e-6/K",
      "sources": [
        "steel_thermal_expansion.json"
      ],
      "points": [
        {
          "T_K": 373.15,
          "value": 11.9
        },
        {
          "T_K": 473.15,
          "value": 12.4
        },
        {
          "T_K": 573.15,
          "value": 12.9
        }
      ],
      "approximation": {
        "low": {
          "type": "quadratic",
          "vars": {
            "a": 10.03,
            "b": 0.005,
            "c": -7.221e-20
          },
          "min": 373.15,
          "max": 573.15
        },
        "meanRelPct": 0.0,
        "maxRelPct": 0.0
      }
    }
  },
  "sourceFiles": [
    "low-alloy_steel.json",
    "steel_thermal_expansion.json"
  ],
  "criticalTemperatures": {
    "Ac1_K": 995,
    "Ac3_K": 1070,
    "Ac1_C": 722,
    "Ac3_C": 797,
    "method": "Andrews1965",
    "ref": "Andrews1965"
  },
  "provenance": {
    "donors": {
      "electricalResistivity": {
        "materialId": "sae-5132",
        "mode": "full-series",
        "why": "sae-4042 doesn't have electricalResistivity points; link sae-5132 series (same family low-alloy; ElMD=0.200132, L1=1.325 wt% [ΔCr=0.875%; ΔMo=0.25%; ΔC=0.1%; ΔMn=0.1%])",
        "compositionDistance": 0.200132,
        "distanceMetric": "ElMD-mod_petti"
      },
      "specificHeat": {
        "materialId": "sae-5132",
        "mode": "full-series",
        "why": "sae-4042 doesn't have specificHeat points; link sae-5132 series (same family low-alloy; ElMD=0.200132, L1=1.325 wt% [ΔCr=0.875%; ΔMo=0.25%; ΔC=0.1%; ΔMn=0.1%])",
        "compositionDistance": 0.200132,
        "distanceMetric": "ElMD-mod_petti"
      },
      "thermalConductivity": {
        "materialId": "sae-5132",
        "mode": "full-series",
        "why": "sae-4042 doesn't have thermalConductivity points; link sae-5132 series (same family low-alloy; ElMD=0.200132, L1=1.325 wt% [ΔCr=0.875%; ΔMo=0.25%; ΔC=0.1%; ΔMn=0.1%])",
        "compositionDistance": 0.200132,
        "distanceMetric": "ElMD-mod_petti"
      },
      "thermalExpansion": {
        "materialId": "sae-4615",
        "mode": "extend-outside-range",
        "why": "own approx covers 373–573 K; link scaled sae-4615 outside (same family low-alloy; ElMD=0.246349, L1=2.395 wt% [ΔNi=1.825%; ΔC=0.27%; ΔMn=0.25%; ΔSi=0.05%])",
        "compositionDistance": 0.246349,
        "distanceMetric": "ElMD-mod_petti",
        "scale": 1.02448005,
        "scaleQuality": "wide-range",
        "error": {
          "rmse": 0.09371911,
          "maxRelPct": 0.995625
        }
      }
    }
  }
}

File: shared/processed/metal-data/alloys/steel/low-alloy/sae-4047.json
{
  "materialId": "sae-4047",
  "name": "4047",
  "group": "steel",
  "family": "low-alloy",
  "aliases": {
    "uns": "G40470",
    "sae": "4047"
  },
  "composition": {
    "C": 0.475,
    "Mn": 0.8,
    "P": 0.0175,
    "S": 0.02,
    "Si": 0.25,
    "Mo": 0.25
  },
  "condition": "Unknown",
  "properties": {
    "electricalResistivity": {
      "unit": "Ω·m",
      "sources": [],
      "points": []
    },
    "specificHeat": {
      "unit": "J/(kg·K)",
      "sources": [],
      "points": []
    },
    "thermalConductivity": {
      "unit": "W/(m·K)",
      "sources": [],
      "points": []
    },
    "thermalExpansion": {
      "unit": "1e-6/K",
      "sources": [
        "steel_thermal_expansion.json"
      ],
      "points": [
        {
          "T_K": 373.15,
          "value": 11.9
        },
        {
          "T_K": 473.15,
          "value": 12.4
        },
        {
          "T_K": 573.15,
          "value": 12.9
        }
      ],
      "approximation": {
        "low": {
          "type": "quadratic",
          "vars": {
            "a": 10.03,
            "b": 0.005,
            "c": -7.221e-20
          },
          "min": 373.15,
          "max": 573.15
        },
        "meanRelPct": 0.0,
        "maxRelPct": 0.0
      }
    }
  },
  "sourceFiles": [
    "low-alloy_steel.json",
    "steel_thermal_expansion.json"
  ],
  "criticalTemperatures": {
    "Ac1_K": 995,
    "Ac3_K": 1062,
    "Ac1_C": 722,
    "Ac3_C": 789,
    "method": "Andrews1965",
    "ref": "Andrews1965"
  },
  "provenance": {
    "donors": {
      "electricalResistivity": {
        "materialId": "sae-5132",
        "mode": "full-series",
        "why": "sae-4047 doesn't have electricalResistivity points; link sae-5132 series (same family low-alloy; ElMD=0.235961, L1=1.375 wt% [ΔCr=0.875%; ΔMo=0.25%; ΔC=0.15%; ΔMn=0.1%])",
        "compositionDistance": 0.235961,
        "distanceMetric": "ElMD-mod_petti"
      },
      "specificHeat": {
        "materialId": "sae-5132",
        "mode": "full-series",
        "why": "sae-4047 doesn't have specificHeat points; link sae-5132 series (same family low-alloy; ElMD=0.235961, L1=1.375 wt% [ΔCr=0.875%; ΔMo=0.25%; ΔC=0.15%; ΔMn=0.1%])",
        "compositionDistance": 0.235961,
        "distanceMetric": "ElMD-mod_petti"
      },
      "thermalConductivity": {
        "materialId": "sae-5132",
        "mode": "full-series",
        "why": "sae-4047 doesn't have thermalConductivity points; link sae-5132 series (same family low-alloy; ElMD=0.235961, L1=1.375 wt% [ΔCr=0.875%; ΔMo=0.25%; ΔC=0.15%; ΔMn=0.1%])",
        "compositionDistance": 0.235961,
        "distanceMetric": "ElMD-mod_petti"
      },
      "thermalExpansion": {
        "materialId": "sae-4615",
        "mode": "extend-outside-range",
        "why": "own approx covers 373–573 K; link scaled sae-4615 outside (same family low-alloy; ElMD=0.282178, L1=2.445 wt% [ΔNi=1.825%; ΔC=0.32%; ΔMn=0.25%; ΔSi=0.05%])",
        "compositionDistance": 0.282178,
        "distanceMetric": "ElMD-mod_petti",
        "scale": 1.02448005,
        "scaleQuality": "wide-range",
        "error": {
          "rmse": 0.09371911,
          "maxRelPct": 0.995625
        }
      }
    }
  }
}
