Repository: zakhovalkopavel/thermal-software

# Thermal Software v2.0

Enterprise-grade thermal engineering software — NestJS backend, React frontend, Python tools.

---

## 🏗️ Architecture

```
thermal-software/
├── backend/        ← NestJS API  (refractory + thermodynamics modules)
├── frontend/       ← React SPA   (skeleton — in progress)
├── python/         ← Python tools (NASA thermo parser + OCR pipeline)
├── shared/         ← Shared types / constants
├── docs/           ← All documentation
└── legacy/         ← 📦 Archival reference ONLY — NOT a running service
```

File: shared/processed/metal-data/alloys/steel/low-alloy/sae-4053.json
{
  "materialId": "sae-4053",
  "name": "4053",
  "group": "steel",
  "family": "low-alloy",
  "aliases": {
    "sae": "4053"
  },
  "composition": {
    "C": 0.53,
    "Mn": 0.875,
    "P": 0.02,
    "S": 0.02,
    "Si": 0.275,
    "Mo": 0.25
  },
  "condition": null,
  "properties": {
    "electricalResistivity": {
      "unit": "Ω·m",
      "sources": [],
      "points": []
    },
    "specificHeat": {
      "unit": "J/(kg·K)",
      "sources": [],
      "points": []
    },
    "thermalConductivity": {
      "unit": "W/(m·K)",
      "sources": [],
      "points": []
    },
    "thermalExpansion": {
      "unit": "1e-6/K",
      "sources": [],
      "points": []
    }
  },
  "sourceFiles": [
    "former_sae_steel_composition.json"
  ],
  "criticalTemperatures": {
    "Ac1_K": 995,
    "Ac3_K": 1056,
    "Ac1_C": 722,
    "Ac3_C": 782,
    "method": "Andrews1965",
    "ref": "Andrews1965"
  },
  "provenance": {
    "donors": {
      "electricalResistivity": {
        "materialId": "sae-5140",
        "mode": "full-series",
        "why": "sae-4053 doesn't have electricalResistivity points; link sae-5140 series (same family low-alloy; ElMD=0.211834, L1=1.2775 wt% [ΔCr=0.8%; ΔMo=0.25%; ΔC=0.125%; ΔMn=0.075%; ΔSi=0.025%; ΔP=0.0025%])",
        "compositionDistance": 0.211834,
        "distanceMetric": "ElMD-mod_petti"
      },
      "specificHeat": {
        "materialId": "sae-5140",
        "mode": "full-series",
        "why": "sae-4053 doesn't have specificHeat points; link sae-5140 series (same family low-alloy; ElMD=0.211834, L1=1.2775 wt% [ΔCr=0.8%; ΔMo=0.25%; ΔC=0.125%; ΔMn=0.075%; ΔSi=0.025%; ΔP=0.0025%])",
        "compositionDistance": 0.211834,
        "distanceMetric": "ElMD-mod_petti"
      },
      "thermalConductivity": {
        "materialId": "sae-4037",
        "mode": "full-series",
        "why": "sae-4053 doesn't have thermalConductivity points; link sae-4037 series (same family low-alloy; ElMD=0.119267, L1=0.2575 wt% [ΔC=0.155%; ΔMn=0.075%; ΔSi=0.025%; ΔP=0.0025%])",
        "compositionDistance": 0.119267,
        "distanceMetric": "ElMD-mod_petti"
      },
      "thermalExpansion": {
        "materialId": "sae-4340",
        "mode": "full-series",
        "why": "sae-4053 doesn't have thermalExpansion points; link sae-4340 series (same family low-alloy; ElMD=0.268009, L1=2.9525 wt% [ΔNi=1.825%; ΔCr=0.8%; ΔMn=0.175%; ΔC=0.125%; ΔSi=0.025%; ΔP=0.0025%])",
        "compositionDistance": 0.268009,
        "distanceMetric": "ElMD-mod_petti"
      }
    }
  }
}

File: shared/processed/metal-data/alloys/steel/low-alloy/sae-4063.json
{
  "materialId": "sae-4063",
  "name": "4063",
  "group": "steel",
  "family": "low-alloy",
  "aliases": {
    "uns": "G40630",
    "sae": "4063"
  },
  "composition": {
    "C": 0.635,
    "Mn": 0.875,
    "P": 0.02,
    "S": 0.02,
    "Si": 0.275,
    "Mo": 0.25
  },
  "condition": null,
  "properties": {
    "electricalResistivity": {
      "unit": "Ω·m",
      "sources": [],
      "points": []
    },
    "specificHeat": {
      "unit": "J/(kg·K)",
      "sources": [],
      "points": []
    },
    "thermalConductivity": {
      "unit": "W/(m·K)",
      "sources": [],
      "points": []
    },
    "thermalExpansion": {
      "unit": "1e-6/K",
      "sources": [],
      "points": []
    }
  },
  "sourceFiles": [
    "former_sae_steel_composition.json"
  ],
  "criticalTemperatures": {
    "Ac1_K": 995,
    "Ac3_K": 1042,
    "Ac1_C": 722,
    "Ac3_C": 768,
    "method": "Andrews1965",
    "ref": "Andrews1965"
  },
  "provenance": {
    "donors": {
      "electricalResistivity": {
        "materialId": "sae-5140",
        "mode": "full-series",
        "why": "sae-4063 doesn't have electricalResistivity points; link sae-5140 series (same family low-alloy; ElMD=0.286305, L1=1.3825 wt% [ΔCr=0.8%; ΔMo=0.25%; ΔC=0.23%; ΔMn=0.075%; ΔSi=0.025%; ΔP=0.0025%])",
        "compositionDistance": 0.286305,
        "distanceMetric": "ElMD-mod_petti"
      },
      "specificHeat": {
        "materialId": "sae-5140",
        "mode": "full-series",
        "why": "sae-4063 doesn't have specificHeat points; link sae-5140 series (same family low-alloy; ElMD=0.286305, L1=1.3825 wt% [ΔCr=0.8%; ΔMo=0.25%; ΔC=0.23%; ΔMn=0.075%; ΔSi=0.025%; ΔP=0.0025%])",
        "compositionDistance": 0.286305,
        "distanceMetric": "ElMD-mod_petti"
      },
      "thermalConductivity": {
        "materialId": "sae-4037",
        "mode": "full-series",
        "why": "sae-4063 doesn't have thermalConductivity points; link sae-4037 series (same family low-alloy; ElMD=0.193738, L1=0.3625 wt% [ΔC=0.26%; ΔMn=0.075%; ΔSi=0.025%; ΔP=0.0025%])",
        "compositionDistance": 0.193738,
        "distanceMetric": "ElMD-mod_petti"
      },
      "thermalExpansion": {
        "materialId": "sae-4340",
        "mode": "full-series",
        "why": "sae-4063 doesn't have thermalExpansion points; link sae-4340 series (same family low-alloy; ElMD=0.34248, L1=3.0575 wt% [ΔNi=1.825%; ΔCr=0.8%; ΔC=0.23%; ΔMn=0.175%; ΔSi=0.025%; ΔP=0.0025%])",
        "compositionDistance": 0.34248,
        "distanceMetric": "ElMD-mod_petti"
      }
    }
  }
}

File: shared/processed/metal-data/alloys/steel/low-alloy/sae-4068.json
{
  "materialId": "sae-4068",
  "name": "4068",
  "group": "steel",
  "family": "low-alloy",
  "aliases": {
    "sae": "4068"
  },
  "composition": {
    "C": 0.665,
    "Mn": 0.875,
    "P": 0.02,
    "S": 0.02,
    "Si": 0.275,
    "Mo": 0.25
  },
  "condition": null,
  "properties": {
    "electricalResistivity": {
      "unit": "Ω·m",
      "sources": [],
      "points": []
    },
    "specificHeat": {
      "unit": "J/(kg·K)",
      "sources": [],
      "points": []
    },
    "thermalConductivity": {
      "unit": "W/(m·K)",
      "sources": [],
      "points": []
    },
    "thermalExpansion": {
      "unit": "1e-6/K",
      "sources": [],
      "points": []
    }
  },
  "sourceFiles": [
    "former_sae_steel_composition.json"
  ],
  "criticalTemperatures": {
    "Ac1_K": 995,
    "Ac3_K": 1038,
    "Ac1_C": 722,
    "Ac3_C": 765,
    "method": "Andrews1965",
    "ref": "Andrews1965"
  },
  "provenance": {
    "donors": {
      "electricalResistivity": {
        "materialId": "sae-5140",
        "mode": "full-series",
        "why": "sae-4068 doesn't have electricalResistivity points; link sae-5140 series (same family low-alloy; ElMD=0.30748, L1=1.4125 wt% [ΔCr=0.8%; ΔC=0.26%; ΔMo=0.25%; ΔMn=0.075%; ΔSi=0.025%; ΔP=0.0025%])",
        "compositionDistance": 0.30748,
        "distanceMetric": "ElMD-mod_petti"
      },
      "specificHeat": {
        "materialId": "sae-5140",
        "mode": "full-series",
        "why": "sae-4068 doesn't have specificHeat points; link sae-5140 series (same family low-alloy; ElMD=0.30748, L1=1.4125 wt% [ΔCr=0.8%; ΔC=0.26%; ΔMo=0.25%; ΔMn=0.075%; ΔSi=0.025%; ΔP=0.0025%])",
        "compositionDistance": 0.30748,
        "distanceMetric": "ElMD-mod_petti"
      },
      "thermalConductivity": {
        "materialId": "sae-4037",
        "mode": "full-series",
        "why": "sae-4068 doesn't have thermalConductivity points; link sae-4037 series (same family low-alloy; ElMD=0.214913, L1=0.3925 wt% [ΔC=0.29%; ΔMn=0.075%; ΔSi=0.025%; ΔP=0.0025%])",
        "compositionDistance": 0.214913,
        "distanceMetric": "ElMD-mod_petti"
      },
      "thermalExpansion": {
        "materialId": "sae-4340",
        "mode": "full-series",
        "why": "sae-4068 doesn't have thermalExpansion points; link sae-4340 series (same family low-alloy; ElMD=0.363655, L1=3.0875 wt% [ΔNi=1.825%; ΔCr=0.8%; ΔC=0.26%; ΔMn=0.175%; ΔSi=0.025%; ΔP=0.0025%])",
        "compositionDistance": 0.363655,
        "distanceMetric": "ElMD-mod_petti"
      }
    }
  }
}

File: shared/processed/metal-data/alloys/steel/low-alloy/sae-4118.json
{
  "materialId": "sae-4118",
  "name": "4118",
  "group": "steel",
  "family": "low-alloy",
  "aliases": {
    "uns": "G41180",
    "sae": "4118"
  },
  "composition": {
    "C": 0.20500000000000002,
    "Mn": 0.8,
    "P": 0.0175,
    "S": 0.02,
    "Si": 0.25,
    "Cr": 0.5,
    "Mo": 0.11499999999999999
  },
  "condition": null,
  "properties": {
    "electricalResistivity": {
      "unit": "Ω·m",
      "sources": [],
      "points": []
    },
    "specificHeat": {
      "unit": "J/(kg·K)",
      "sources": [],
      "points": []
    },
    "thermalConductivity": {
      "unit": "W/(m·K)",
      "sources": [],
      "points": []
    },
    "thermalExpansion": {
      "unit": "1e-6/K",
      "sources": [],
      "points": []
    }
  },
  "sourceFiles": [
    "low-alloy_steel.json",
    "steel1.json"
  ],
  "criticalTemperatures": {
    "Ac1_K": 1003,
    "Ac3_K": 1106,
    "Ac1_C": 730,
    "Ac3_C": 833,
    "method": "Andrews1965",
    "ref": "Andrews1965"
  },
  "provenance": {
    "donors": {
      "electricalResistivity": {
        "materialId": "sae-5132",
        "mode": "full-series",
        "why": "sae-4118 doesn't have electricalResistivity points; link sae-5132 series (same family low-alloy; ElMD=0.138831, L1=0.71 wt% [ΔCr=0.375%; ΔC=0.12%; ΔMo=0.115%; ΔMn=0.1%])",
        "compositionDistance": 0.138831,
        "distanceMetric": "ElMD-mod_petti"
      },
      "specificHeat": {
        "materialId": "sae-5132",
        "mode": "full-series",
        "why": "sae-4118 doesn't have specificHeat points; link sae-5132 series (same family low-alloy; ElMD=0.138831, L1=0.71 wt% [ΔCr=0.375%; ΔC=0.12%; ΔMo=0.115%; ΔMn=0.1%])",
        "compositionDistance": 0.138831,
        "distanceMetric": "ElMD-mod_petti"
      },
      "thermalConductivity": {
        "materialId": "sae-5132",
        "mode": "full-series",
        "why": "sae-4118 doesn't have thermalConductivity points; link sae-5132 series (same family low-alloy; ElMD=0.138831, L1=0.71 wt% [ΔCr=0.375%; ΔC=0.12%; ΔMo=0.115%; ΔMn=0.1%])",
        "compositionDistance": 0.138831,
        "distanceMetric": "ElMD-mod_petti"
      },
      "thermalExpansion": {
        "materialId": "sae-4615",
        "mode": "full-series",
        "why": "sae-4118 doesn't have thermalExpansion points; link sae-4615 series (same family low-alloy; ElMD=0.142041, L1=2.81 wt% [ΔNi=1.825%; ΔCr=0.5%; ΔMn=0.25%; ΔMo=0.135%; ΔC=0.05%; ΔSi=0.05%])",
        "compositionDistance": 0.142041,
        "distanceMetric": "ElMD-mod_petti"
      }
    }
  }
}

File: shared/processed/metal-data/alloys/steel/low-alloy/sae-4119.json
{
  "materialId": "sae-4119",
  "name": "4119",
  "group": "steel",
  "family": "low-alloy",
  "aliases": {
    "sae": "4119"
  },
  "composition": {
    "C": 0.195,
    "Mn": 0.8,
    "P": 0.02,
    "S": 0.02,
    "Si": 0.275,
    "Cr": 0.5,
    "Mo": 0.25
  },
  "condition": null,
  "properties": {
    "electricalResistivity": {
      "unit": "Ω·m",
      "sources": [],
      "points": []
    },
    "specificHeat": {
      "unit": "J/(kg·K)",
      "sources": [],
      "points": []
    },
    "thermalConductivity": {
      "unit": "W/(m·K)",
      "sources": [],
      "points": []
    },
    "thermalExpansion": {
      "unit": "1e-6/K",
      "sources": [],
      "points": []
    }
  },
  "sourceFiles": [
    "former_sae_steel_composition.json"
  ],
  "criticalTemperatures": {
    "Ac1_K": 1004,
    "Ac3_K": 1114,
    "Ac1_C": 731,
    "Ac3_C": 841,
    "method": "Andrews1965",
    "ref": "Andrews1965"
  },
  "provenance": {
    "donors": {
      "electricalResistivity": {
        "materialId": "sae-5132",
        "mode": "full-series",
        "why": "sae-4119 doesn't have electricalResistivity points; link sae-5132 series (same family low-alloy; ElMD=0.126791, L1=0.8825 wt% [ΔCr=0.375%; ΔMo=0.25%; ΔC=0.13%; ΔMn=0.1%; ΔSi=0.025%; ΔP=0.0025%])",
        "compositionDistance": 0.126791,
        "distanceMetric": "ElMD-mod_petti"
      },
      "specificHeat": {
        "materialId": "sae-5132",
        "mode": "full-series",
        "why": "sae-4119 doesn't have specificHeat points; link sae-5132 series (same family low-alloy; ElMD=0.126791, L1=0.8825 wt% [ΔCr=0.375%; ΔMo=0.25%; ΔC=0.13%; ΔMn=0.1%; ΔSi=0.025%; ΔP=0.0025%])",
        "compositionDistance": 0.126791,
        "distanceMetric": "ElMD-mod_petti"
      },
      "thermalConductivity": {
        "materialId": "sae-5132",
        "mode": "full-series",
        "why": "sae-4119 doesn't have thermalConductivity points; link sae-5132 series (same family low-alloy; ElMD=0.126791, L1=0.8825 wt% [ΔCr=0.375%; ΔMo=0.25%; ΔC=0.13%; ΔMn=0.1%; ΔSi=0.025%; ΔP=0.0025%])",
        "compositionDistance": 0.126791,
        "distanceMetric": "ElMD-mod_petti"
      },
      "thermalExpansion": {
        "materialId": "sae-4615",
        "mode": "full-series",
        "why": "sae-4119 doesn't have thermalExpansion points; link sae-4615 series (same family low-alloy; ElMD=0.151122, L1=2.6925 wt% [ΔNi=1.825%; ΔCr=0.5%; ΔMn=0.25%; ΔSi=0.075%; ΔC=0.04%; ΔP=0.0025%])",
        "compositionDistance": 0.151122,
        "distanceMetric": "ElMD-mod_petti"
      }
    }
  }
}

File: shared/processed/metal-data/alloys/steel/low-alloy/sae-4125.json
{
  "materialId": "sae-4125",
  "name": "4125",
  "group": "steel",
  "family": "low-alloy",
  "aliases": {
    "sae": "4125"
  },
  "composition": {
    "C": 0.255,
    "Mn": 0.8,
    "P": 0.02,
    "S": 0.02,
    "Si": 0.275,
    "Cr": 0.5,
    "Mo": 0.25
  },
  "condition": null,
  "properties": {
    "electricalResistivity": {
      "unit": "Ω·m",
      "sources": [],
      "points": []
    },
    "specificHeat": {
      "unit": "J/(kg·K)",
      "sources": [],
      "points": []
    },
    "thermalConductivity": {
      "unit": "W/(m·K)",
      "sources": [],
      "points": []
    },
    "thermalExpansion": {
      "unit": "1e-6/K",
      "sources": [],
      "points": []
    }
  },
  "sourceFiles": [
    "former_sae_steel_composition.json"
  ],
  "criticalTemperatures": {
    "Ac1_K": 1004,
    "Ac3_K": 1101,
    "Ac1_C": 731,
    "Ac3_C": 828,
    "method": "Andrews1965",
    "ref": "Andrews1965"
  },
  "provenance": {
    "donors": {
      "electricalResistivity": {
        "materialId": "sae-5132",
        "mode": "full-series",
        "why": "sae-4125 doesn't have electricalResistivity points; link sae-5132 series (same family low-alloy; ElMD=0.083416, L1=0.8225 wt% [ΔCr=0.375%; ΔMo=0.25%; ΔMn=0.1%; ΔC=0.07%; ΔSi=0.025%; ΔP=0.0025%])",
        "compositionDistance": 0.083416,
        "distanceMetric": "ElMD-mod_petti"
      },
      "specificHeat": {
        "materialId": "sae-5132",
        "mode": "full-series",
        "why": "sae-4125 doesn't have specificHeat points; link sae-5132 series (same family low-alloy; ElMD=0.083416, L1=0.8225 wt% [ΔCr=0.375%; ΔMo=0.25%; ΔMn=0.1%; ΔC=0.07%; ΔSi=0.025%; ΔP=0.0025%])",
        "compositionDistance": 0.083416,
        "distanceMetric": "ElMD-mod_petti"
      },
      "thermalConductivity": {
        "materialId": "sae-5132",
        "mode": "full-series",
        "why": "sae-4125 doesn't have thermalConductivity points; link sae-5132 series (same family low-alloy; ElMD=0.083416, L1=0.8225 wt% [ΔCr=0.375%; ΔMo=0.25%; ΔMn=0.1%; ΔC=0.07%; ΔSi=0.025%; ΔP=0.0025%])",
        "compositionDistance": 0.083416,
        "distanceMetric": "ElMD-mod_petti"
      },
      "thermalExpansion": {
        "materialId": "sae-4340",
        "mode": "full-series",
        "why": "sae-4125 doesn't have thermalExpansion points; link sae-4340 series (same family low-alloy; ElMD=0.184509, L1=2.4025 wt% [ΔNi=1.825%; ΔCr=0.3%; ΔC=0.15%; ΔMn=0.1%; ΔSi=0.025%; ΔP=0.0025%])",
        "compositionDistance": 0.184509,
        "distanceMetric": "ElMD-mod_petti"
      }
    }
  }
}

File: shared/processed/metal-data/alloys/steel/low-alloy/sae-4130.json
{
  "materialId": "sae-4130",
  "name": "4130",
  "group": "steel",
  "family": "low-alloy",
  "aliases": {
    "sae": "4130",
    "uns": "G41300"
  },
  "composition": {
    "C": 0.30500000000000005,
    "Mn": 0.5,
    "P": 0.0175,
    "S": 0.02,
    "Si": 0.25,
    "Cr": 0.9500000000000001,
    "Mo": 0.2
  },
  "condition": "Hardened and tempered",
  "properties": {
    "electricalResistivity": {
      "unit": "Ω·m",
      "sources": [
        "electrical_resistivity.json"
      ],
      "points": [
        {
          "T_K": 293.15,
          "value": 2.23e-07
        },
        {
          "T_K": 373.15,
          "value": 2.7100000000000003e-07
        },
        {
          "T_K": 473.15,
          "value": 3.42e-07
        },
        {
          "T_K": 673.15,
          "value": 5.29e-07
        },
        {
          "T_K": 873.15,
          "value": 7.86e-07
        },
        {
          "T_K": 1073.15,
          "value": 1.1029999999999999e-06
        },
        {
          "T_K": 1273.15,
          "value": 1.1709999999999999e-06
        },
        {
          "T_K": 1473.15,
          "value": 1.222e-06
        }
      ],
      "approximation": {
        "Tswitch": 1089,
        "low": {
          "type": "quadratic",
          "vars": {
            "a": 1.3696068359999983e-07,
            "b": 6.958e-11,
            "c": 7.684e-13
          },
          "min": 293.15,
          "max": 1089.0
        },
        "meanRelPct": 0.26,
        "maxRelPct": 0.58,
        "joinContinuous": true,
        "high": {
          "type": "linear",
          "vars": {
            "a": 8.463e-07,
            "b": 2.55e-10
          },
          "min": 1089.0,
          "max": 1473.15
        }
      }
    },
    "specificHeat": {
      "unit": "J/(kg·K)",
      "sources": [
        "specific_heat.json"
      ],
      "points": [
        {
          "T_K": 348.15,
          "value": 477.0
        },
        {
          "T_K": 448.15,
          "value": 515.0
        },
        {
          "T_K": 548.15,
          "value": 544.0
        },
        {
          "T_K": 648.15,
          "value": 595.0
        },
        {
          "T_K": 748.15,
          "value": 657.0
        },
        {
          "T_K": 848.15,
          "value": 737.0
        },
        {
          "T_K": 948.15,
          "value": 825.0
        },
        {
          "T_K": 1048.15,
          "value": 833.0
        }
      ]
    },
    "thermalConductivity": {
      "unit": "W/(m·K)",
      "sources": [
        "thermal_conductivity.json"
      ],
      "points": [
        {
          "T_K": 373.15,
          "value": 42.7
        },
        {
          "T_K": 573.15,
          "value": 40.6
        },
        {
          "T_K": 773.15,
          "value": 37.3
        },
        {
          "T_K": 973.15,
          "value": 31.0
        },
        {
          "T_K": 1273.15,
          "value": 28.1
        },
        {
          "T_K": 1473.15,
          "value": 30.1
        }
      ],
      "approximation": {
        "Tswitch": 1089,
        "low": {
          "type": "quadratic",
          "vars": {
            "a": 39.43382901999999,
            "b": 0.01907,
            "c": -2.862e-05
          },
          "min": 373.15,
          "max": 1089.0
        },
        "meanRelPct": 0.37,
        "maxRelPct": 0.89,
        "joinContinuous": true,
        "high": {
          "type": "linear",
          "vars": {
            "a": 15.37,
            "b": 0.01
          },
          "min": 1089.0,
          "max": 1473.15
        }
      }
    },
    "thermalExpansion": {
      "unit": "1e-6/K",
      "sources": [
        "steel_thermal_expansion.json"
      ],
      "points": [
        {
          "T_K": 373.15,
          "value": 12.2
        },
        {
          "T_K": 673.15,
          "value": 13.7
        },
        {
          "T_K": 873.15,
          "value": 14.6
        }
      ],
      "approximation": {
        "low": {
          "type": "quadratic",
          "vars": {
            "a": 10.08,
            "b": 0.006046,
            "c": -1e-06
          },
          "min": 373.15,
          "max": 873.15
        },
        "meanRelPct": 0.0,
        "maxRelPct": 0.0
      }
    }
  },
  "sourceFiles": [
    "electrical_resistivity.json",
    "low-alloy_steel.json",
    "specific_heat.json",
    "steel1.json",
    "steel_thermal_expansion.json",
    "thermal_conductivity.json"
  ],
  "criticalTemperatures": {
    "Ac1_K": 1014,
    "Ac3_K": 1089,
    "Ac1_C": 741,
    "Ac3_C": 815,
    "method": "Andrews1965",
    "ref": "Andrews1965"
  }
}

File: shared/processed/metal-data/alloys/steel/low-alloy/sae-4135.json
{
  "materialId": "sae-4135",
  "name": "4135",
  "group": "steel",
  "family": "low-alloy",
  "aliases": {
    "uns": "G41350",
    "sae": "4135"
  },
  "composition": {
    "C": 0.355,
    "Mn": 0.8,
    "P": 0.0175,
    "S": 0.02,
    "Si": 0.25,
    "Cr": 0.9500000000000001,
    "Mo": 0.2
  },
  "condition": "Unknown",
  "properties": {
    "electricalResistivity": {
      "unit": "Ω·m",
      "sources": [],
      "points": []
    },
    "specificHeat": {
      "unit": "J/(kg·K)",
      "sources": [],
      "points": []
    },
    "thermalConductivity": {
      "unit": "W/(m·K)",
      "sources": [],
      "points": []
    },
    "thermalExpansion": {
      "unit": "1e-6/K",
      "sources": [
        "steel_thermal_expansion.json"
      ],
      "points": [
        {
          "T_K": 373.15,
          "value": 11.7
        },
        {
          "T_K": 473.15,
          "value": 12.2
        },
        {
          "T_K": 573.15,
          "value": 12.8
        }
      ],
      "approximation": {
        "low": {
          "type": "quadratic",
          "vars": {
            "a": 10.72,
            "b": 0.0007685,
            "c": 5e-06
          },
          "min": 373.15,
          "max": 573.15
        },
        "meanRelPct": 0.0,
        "maxRelPct": 0.0
      }
    }
  },
  "sourceFiles": [
    "low-alloy_steel.json",
    "steel_thermal_expansion.json"
  ],
  "criticalTemperatures": {
    "Ac1_K": 1011,
    "Ac3_K": 1080,
    "Ac1_C": 738,
    "Ac3_C": 807,
    "method": "Andrews1965",
    "ref": "Andrews1965"
  },
  "provenance": {
    "donors": {
      "electricalResistivity": {
        "materialId": "sae-5132",
        "mode": "full-series",
        "why": "sae-4135 doesn't have electricalResistivity points; link sae-5132 series (same family low-alloy; ElMD=0.0527, L1=0.405 wt% [ΔMo=0.2%; ΔMn=0.1%; ΔCr=0.075%; ΔC=0.03%])",
        "compositionDistance": 0.0527,
        "distanceMetric": "ElMD-mod_petti"
      },
      "specificHeat": {
        "materialId": "sae-5132",
        "mode": "full-series",
        "why": "sae-4135 doesn't have specificHeat points; link sae-5132 series (same family low-alloy; ElMD=0.0527, L1=0.405 wt% [ΔMo=0.2%; ΔMn=0.1%; ΔCr=0.075%; ΔC=0.03%])",
        "compositionDistance": 0.0527,
        "distanceMetric": "ElMD-mod_petti"
      },
      "thermalConductivity": {
        "materialId": "sae-5132",
        "mode": "full-series",
        "why": "sae-4135 doesn't have thermalConductivity points; link sae-5132 series (same family low-alloy; ElMD=0.0527, L1=0.405 wt% [ΔMo=0.2%; ΔMn=0.1%; ΔCr=0.075%; ΔC=0.03%])",
        "compositionDistance": 0.0527,
        "distanceMetric": "ElMD-mod_petti"
      },
      "thermalExpansion": {
        "materialId": "sae-4615",
        "mode": "extend-outside-range",
        "why": "own approx covers 373–573 K; link scaled sae-4615 outside (same family low-alloy; ElMD=0.312719, L1=3.325 wt% [ΔNi=1.825%; ΔCr=0.95%; ΔMn=0.25%; ΔC=0.2%; ΔMo=0.05%; ΔSi=0.05%])",
        "compositionDistance": 0.312719,
        "distanceMetric": "ElMD-mod_petti",
        "scale": 1.01086487,
        "scaleQuality": "wide-range",
        "error": {
          "rmse": 0.05185209,
          "maxRelPct": 0.641487
        }
      }
    }
  }
}

File: shared/processed/metal-data/alloys/steel/low-alloy/sae-4137.json
{
  "materialId": "sae-4137",
  "name": "4137",
  "group": "steel",
  "family": "low-alloy",
  "aliases": {
    "uns": "G41370",
    "sae": "4137"
  },
  "composition": {
    "C": 0.375,
    "Mn": 0.8,
    "P": 0.0175,
    "S": 0.02,
    "Si": 0.25,
    "Cr": 0.9500000000000001,
    "Mo": 0.2
  },
  "condition": "Unknown",
  "properties": {
    "electricalResistivity": {
      "unit": "Ω·m",
      "sources": [],
      "points": []
    },
    "specificHeat": {
      "unit": "J/(kg·K)",
      "sources": [],
      "points": []
    },
    "thermalConductivity": {
      "unit": "W/(m·K)",
      "sources": [],
      "points": []
    },
    "thermalExpansion": {
      "unit": "1e-6/K",
      "sources": [
        "steel_thermal_expansion.json"
      ],
      "points": [
        {
          "T_K": 373.15,
          "value": 11.7
        },
        {
          "T_K": 473.15,
          "value": 12.2
        },
        {
          "T_K": 573.15,
          "value": 12.8
        }
      ],
      "approximation": {
        "low": {
          "type": "quadratic",
          "vars": {
            "a": 10.72,
            "b": 0.0007685,
            "c": 5e-06
          },
          "min": 373.15,
          "max": 573.15
        },
        "meanRelPct": 0.0,
        "maxRelPct": 0.0
      }
    }
  },
  "sourceFiles": [
    "low-alloy_steel.json",
    "steel_thermal_expansion.json"
  ],
  "criticalTemperatures": {
    "Ac1_K": 1011,
    "Ac3_K": 1076,
    "Ac1_C": 738,
    "Ac3_C": 803,
    "method": "Andrews1965",
    "ref": "Andrews1965"
  },
  "provenance": {
    "donors": {
      "electricalResistivity": {
        "materialId": "sae-5132",
        "mode": "full-series",
        "why": "sae-4137 doesn't have electricalResistivity points; link sae-5132 series (same family low-alloy; ElMD=0.066963, L1=0.425 wt% [ΔMo=0.2%; ΔMn=0.1%; ΔCr=0.075%; ΔC=0.05%])",
        "compositionDistance": 0.066963,
        "distanceMetric": "ElMD-mod_petti"
      },
      "specificHeat": {
        "materialId": "sae-5132",
        "mode": "full-series",
        "why": "sae-4137 doesn't have specificHeat points; link sae-5132 series (same family low-alloy; ElMD=0.066963, L1=0.425 wt% [ΔMo=0.2%; ΔMn=0.1%; ΔCr=0.075%; ΔC=0.05%])",
        "compositionDistance": 0.066963,
        "distanceMetric": "ElMD-mod_petti"
      },
      "thermalConductivity": {
        "materialId": "sae-5132",
        "mode": "full-series",
        "why": "sae-4137 doesn't have thermalConductivity points; link sae-5132 series (same family low-alloy; ElMD=0.066963, L1=0.425 wt% [ΔMo=0.2%; ΔMn=0.1%; ΔCr=0.075%; ΔC=0.05%])",
        "compositionDistance": 0.066963,
        "distanceMetric": "ElMD-mod_petti"
      },
      "thermalExpansion": {
        "materialId": "sae-4615",
        "mode": "extend-outside-range",
        "why": "own approx covers 373–573 K; link scaled sae-4615 outside (same family low-alloy; ElMD=0.327015, L1=3.345 wt% [ΔNi=1.825%; ΔCr=0.95%; ΔMn=0.25%; ΔC=0.22%; ΔMo=0.05%; ΔSi=0.05%])",
        "compositionDistance": 0.327015,
        "distanceMetric": "ElMD-mod_petti",
        "scale": 1.01086487,
        "scaleQuality": "wide-range",
        "error": {
          "rmse": 0.05185209,
          "maxRelPct": 0.641487
        }
      }
    }
  }
}

File: shared/processed/metal-data/alloys/steel/low-alloy/sae-4140.json
{
  "materialId": "sae-4140",
  "name": "4140",
  "group": "steel",
  "family": "low-alloy",
  "aliases": {
    "sae": "4140",
    "uns": "G41400"
  },
  "composition": {
    "C": 0.405,
    "Mn": 0.875,
    "P": 0.0175,
    "S": 0.02,
    "Si": 0.25,
    "Cr": 0.9500000000000001,
    "Mo": 0.2
  },
  "condition": "Hardened and tempered",
  "properties": {
    "electricalResistivity": {
      "unit": "Ω·m",
      "sources": [
        "electrical_resistivity.json"
      ],
      "points": [
        {
          "T_K": 293.15,
          "value": 2.1999999999999998e-07
        },
        {
          "T_K": 373.15,
          "value": 2.6e-07
        },
        {
          "T_K": 473.15,
          "value": 3.3e-07
        },
        {
          "T_K": 673.15,
          "value": 4.8e-07
        },
        {
          "T_K": 873.15,
          "value": 6.5e-07
        }
      ],
      "approximation": {
        "Tswitch": 1071,
        "low": {
          "type": "quadratic",
          "vars": {
            "a": 7.614e-08,
            "b": 3.908e-10,
            "c": 3.063e-13
          },
          "min": 293.15,
          "max": 873.15
        },
        "meanRelPct": 0.76,
        "maxRelPct": 1.78,
        "joinContinuous": true
      }
    },
    "specificHeat": {
      "unit": "J/(kg·K)",
      "sources": [
        "specific_heat.json"
      ],
      "points": [
        {
          "T_K": 383.15,
          "value": 473.0
        },
        {
          "T_K": 483.15,
          "value": 519.0
        },
        {
          "T_K": 583.15,
          "value": 561.0
        }
      ]
    },
    "thermalConductivity": {
      "unit": "W/(m·K)",
      "sources": [
        "thermal_conductivity.json"
      ],
      "points": [
        {
          "T_K": 373.15,
          "value": 42.7
        },
        {
          "T_K": 473.15,
          "value": 42.3
        },
        {
          "T_K": 673.15,
          "value": 37.7
        },
        {
          "T_K": 873.15,
          "value": 33.1
        }
      ],
      "approximation": {
        "Tswitch": 1071,
        "low": {
          "type": "quadratic",
          "vars": {
            "a": 44.57,
            "b": 0.002569,
            "c": -1.814e-05
          },
          "min": 373.15,
          "max": 873.15
        },
        "meanRelPct": 0.86,
        "maxRelPct": 1.36,
        "joinContinuous": true
      }
    },
    "thermalExpansion": {
      "unit": "1e-6/K",
      "sources": [
        "steel_thermal_expansion.json"
      ],
      "points": [
        {
          "T_K": 373.15,
          "value": 12.3
        },
        {
          "T_K": 473.15,
          "value": 12.7
        },
        {
          "T_K": 673.15,
          "value": 13.7
        },
        {
          "T_K": 873.15,
          "value": 14.5
        }
      ],
      "approximation": {
        "low": {
          "type": "quadratic",
          "vars": {
            "a": 10.33,
            "b": 0.005511,
            "c": -8.291e-07
          },
          "min": 373.15,
          "max": 873.15
        },
        "meanRelPct": 0.24,
        "maxRelPct": 0.42
      }
    }
  },
  "sourceFiles": [
    "electrical_resistivity.json",
    "low-alloy_steel.json",
    "specific_heat.json",
    "steel_thermal_expansion.json",
    "thermal_conductivity.json"
  ],
  "criticalTemperatures": {
    "Ac1_K": 1010,
    "Ac3_K": 1071,
    "Ac1_C": 737,
    "Ac3_C": 798,
    "method": "Andrews1965",
    "ref": "Andrews1965"
  },
  "provenance": {
    "donors": {
      "specificHeat": {
        "materialId": "sae-5140",
        "mode": "scaled-series",
        "why": "only 3 own points; link scaled sae-5140 curve (same family low-alloy; ElMD=0.043606, L1=0.425 wt% [ΔMo=0.2%; ΔCr=0.15%; ΔMn=0.075%])",
        "compositionDistance": 0.043606,
        "distanceMetric": "ElMD-mod_petti",
        "scale": 1.0,
        "scaleQuality": "wide-range",
        "error": {
          "rmse": 0.0,
          "maxRelPct": 0.0
        }
      },
      "thermalExpansion": {
        "materialId": "sae-5140",
        "mode": "extend-outside-range",
        "why": "own approx covers 373–873 K; link scaled sae-5140 outside (same family low-alloy; ElMD=0.043606, L1=0.425 wt% [ΔMo=0.2%; ΔCr=0.15%; ΔMn=0.075%])",
        "compositionDistance": 0.043606,
        "distanceMetric": "ElMD-mod_petti",
        "scale": 0.99066156,
        "scaleQuality": "wide-range",
        "error": {
          "rmse": 0.14737043,
          "maxRelPct": 1.713892
        }
      }
    }
  }
}

File: shared/processed/metal-data/alloys/steel/low-alloy/sae-4142.json
{
  "materialId": "sae-4142",
  "name": "4142",
  "group": "steel",
  "family": "low-alloy",
  "aliases": {
    "uns": "G41420",
    "sae": "4142"
  },
  "composition": {
    "C": 0.42500000000000004,
    "Mn": 0.875,
    "P": 0.0175,
    "S": 0.02,
    "Si": 0.25,
    "Cr": 0.9500000000000001,
    "Mo": 0.2
  },
  "condition": "Unknown",
  "properties": {
    "electricalResistivity": {
      "unit": "Ω·m",
      "sources": [],
      "points": []
    },
    "specificHeat": {
      "unit": "J/(kg·K)",
      "sources": [
        "specific_heat.json"
      ],
      "points": [
        {
          "T_K": 383.15,
          "value": 502.0
        }
      ]
    },
    "thermalConductivity": {
      "unit": "W/(m·K)",
      "sources": [],
      "points": []
    },
    "thermalExpansion": {
      "unit": "1e-6/K",
      "sources": [
        "steel_thermal_expansion.json"
      ],
      "points": [
        {
          "T_K": 373.15,
          "value": 11.7
        },
        {
          "T_K": 473.15,
          "value": 12.2
        },
        {
          "T_K": 573.15,
          "value": 12.8
        }
      ],
      "approximation": {
        "low": {
          "type": "quadratic",
          "vars": {
            "a": 10.72,
            "b": 0.0007685,
            "c": 5e-06
          },
          "min": 373.15,
          "max": 573.15
        },
        "meanRelPct": 0.0,
        "maxRelPct": 0.0
      }
    }
  },
  "sourceFiles": [
    "low-alloy_steel.json",
    "specific_heat.json",
    "steel_thermal_expansion.json"
  ],
  "criticalTemperatures": {
    "Ac1_K": 1010,
    "Ac3_K": 1068,
    "Ac1_C": 737,
    "Ac3_C": 795,
    "method": "Andrews1965",
    "ref": "Andrews1965"
  },
  "provenance": {
    "donors": {
      "electricalResistivity": {
        "materialId": "sae-5132",
        "mode": "full-series",
        "why": "sae-4142 doesn't have electricalResistivity points; link sae-5132 series (same family low-alloy; ElMD=0.103274, L1=0.55 wt% [ΔMo=0.2%; ΔMn=0.175%; ΔC=0.1%; ΔCr=0.075%])",
        "compositionDistance": 0.103274,
        "distanceMetric": "ElMD-mod_petti"
      },
      "specificHeat": {
        "materialId": "sae-5132",
        "mode": "full-series",
        "why": "only 1 specificHeat point; link sae-5132 series (same family low-alloy; ElMD=0.103274, L1=0.55 wt% [ΔMo=0.2%; ΔMn=0.175%; ΔC=0.1%; ΔCr=0.075%])",
        "compositionDistance": 0.103274,
        "distanceMetric": "ElMD-mod_petti"
      },
      "thermalConductivity": {
        "materialId": "sae-5132",
        "mode": "full-series",
        "why": "sae-4142 doesn't have thermalConductivity points; link sae-5132 series (same family low-alloy; ElMD=0.103274, L1=0.55 wt% [ΔMo=0.2%; ΔMn=0.175%; ΔC=0.1%; ΔCr=0.075%])",
        "compositionDistance": 0.103274,
        "distanceMetric": "ElMD-mod_petti"
      },
      "thermalExpansion": {
        "materialId": "sae-4615",
        "mode": "extend-outside-range",
        "why": "own approx covers 373–573 K; link scaled sae-4615 outside (same family low-alloy; ElMD=0.363406, L1=3.47 wt% [ΔNi=1.825%; ΔCr=0.95%; ΔMn=0.325%; ΔC=0.27%; ΔMo=0.05%; ΔSi=0.05%])",
        "compositionDistance": 0.363406,
        "distanceMetric": "ElMD-mod_petti",
        "scale": 1.01086487,
        "scaleQuality": "wide-range",
        "error": {
          "rmse": 0.05185209,
          "maxRelPct": 0.641487
        }
      }
    }
  }
}

File: shared/processed/metal-data/alloys/steel/low-alloy/sae-4145.json
{
  "materialId": "sae-4145",
  "name": "4145",
  "group": "steel",
  "family": "low-alloy",
  "aliases": {
    "uns": "G41450",
    "sae": "4145"
  },
  "composition": {
    "C": 0.44499999999999995,
    "Mn": 0.875,
    "P": 0.0175,
    "S": 0.02,
    "Si": 0.25,
    "Cr": 0.9500000000000001,
    "Mo": 0.2
  },
  "condition": "Oil hardened, tempered",
  "properties": {
    "electricalResistivity": {
      "unit": "Ω·m",
      "sources": [],
      "points": []
    },
    "specificHeat": {
      "unit": "J/(kg·K)",
      "sources": [],
      "points": []
    },
    "thermalConductivity": {
      "unit": "W/(m·K)",
      "sources": [
        "thermal_conductivity.json"
      ],
      "points": [
        {
          "T_K": 293.15,
          "value": 41.8
        }
      ]
    },
    "thermalExpansion": {
      "unit": "1e-6/K",
      "sources": [
        "steel_thermal_expansion.json"
      ],
      "points": [
        {
          "T_K": 373.15,
          "value": 11.7
        },
        {
          "T_K": 473.15,
          "value": 12.2
        },
        {
          "T_K": 573.15,
          "value": 12.8
        }
      ],
      "approximation": {
        "low": {
          "type": "quadratic",
          "vars": {
            "a": 10.72,
            "b": 0.0007685,
            "c": 5e-06
          },
          "min": 373.15,
          "max": 573.15
        },
        "meanRelPct": 0.0,
        "maxRelPct": 0.0
      }
    }
  },
  "sourceFiles": [
    "low-alloy_steel.json",
    "steel_thermal_expansion.json",
    "thermal_conductivity.json"
  ],
  "criticalTemperatures": {
    "Ac1_K": 1010,
    "Ac3_K": 1065,
    "Ac1_C": 737,
    "Ac3_C": 792,
    "method": "Andrews1965",
    "ref": "Andrews1965"
  },
  "provenance": {
    "donors": {
      "electricalResistivity": {
        "materialId": "sae-4140",
        "mode": "full-series",
        "why": "sae-4145 doesn't have electricalResistivity points; link sae-4140 series (same family low-alloy; ElMD=0.028912, L1=0.04 wt% [ΔC=0.04%])",
        "compositionDistance": 0.028912,
        "distanceMetric": "ElMD-mod_petti"
      },
      "specificHeat": {
        "materialId": "sae-5140",
        "mode": "full-series",
        "why": "sae-4145 doesn't have specificHeat points; link sae-5140 series (same family low-alloy; ElMD=0.072003, L1=0.465 wt% [ΔMo=0.2%; ΔCr=0.15%; ΔMn=0.075%; ΔC=0.04%])",
        "compositionDistance": 0.072003,
        "distanceMetric": "ElMD-mod_petti"
      },
      "thermalConductivity": {
        "materialId": "sae-4140",
        "mode": "full-series",
        "why": "only 1 thermalConductivity point; link sae-4140 series (same family low-alloy; ElMD=0.028912, L1=0.04 wt% [ΔC=0.04%])",
        "compositionDistance": 0.028912,
        "distanceMetric": "ElMD-mod_petti"
      },
      "thermalExpansion": {
        "materialId": "sae-4340",
        "mode": "extend-outside-range",
        "why": "own approx covers 373–573 K; link scaled sae-4340 outside (same family low-alloy; ElMD=0.079638, L1=2.24 wt% [ΔNi=1.825%; ΔMn=0.175%; ΔCr=0.15%; ΔMo=0.05%; ΔC=0.04%])",
        "compositionDistance": 0.079638,
        "distanceMetric": "ElMD-mod_petti",
        "scale": 0.96095066,
        "scaleQuality": "wide-range",
        "error": {
          "rmse": 0.09604172,
          "maxRelPct": 1.023018
        }
      }
    }
  }
}
