Repository: zakhovalkopavel/thermal-software

# Thermal Software v2.0

Enterprise-grade thermal engineering software — NestJS backend, React frontend, Python tools.

---

## 🏗️ Architecture

```
thermal-software/
├── backend/        ← NestJS API  (refractory + thermodynamics modules)
├── frontend/       ← React SPA   (skeleton — in progress)
├── python/         ← Python tools (NASA thermo parser + OCR pipeline)
├── shared/         ← Shared types / constants
├── docs/           ← All documentation
└── legacy/         ← 📦 Archival reference ONLY — NOT a running service
```

File: shared/processed/metal-data/alloys/steel/low-alloy/sae-5117.json
{
  "materialId": "sae-5117",
  "name": "5117",
  "group": "steel",
  "family": "low-alloy",
  "aliases": {
    "uns": "G51170",
    "sae": "5117"
  },
  "composition": {
    "C": 0.175,
    "Mn": 0.8,
    "P": 0.02,
    "S": 0.02,
    "Si": 0.25,
    "Cr": 0.8
  },
  "condition": "Unknown",
  "properties": {
    "electricalResistivity": {
      "unit": "Ω·m",
      "sources": [],
      "points": []
    },
    "specificHeat": {
      "unit": "J/(kg·K)",
      "sources": [],
      "points": []
    },
    "thermalConductivity": {
      "unit": "W/(m·K)",
      "sources": [],
      "points": []
    },
    "thermalExpansion": {
      "unit": "1e-6/K",
      "sources": [
        "steel_thermal_expansion.json"
      ],
      "points": [
        {
          "T_K": 373.15,
          "value": 12.0
        },
        {
          "T_K": 473.15,
          "value": 12.8
        },
        {
          "T_K": 573.15,
          "value": 13.5
        }
      ],
      "approximation": {
        "low": {
          "type": "quadratic",
          "vars": {
            "a": 8.132,
            "b": 0.01223,
            "c": -5e-06
          },
          "min": 373.15,
          "max": 573.15
        },
        "meanRelPct": 0.0,
        "maxRelPct": 0.0
      }
    }
  },
  "sourceFiles": [
    "low-alloy_steel.json",
    "steel_thermal_expansion.json"
  ],
  "criticalTemperatures": {
    "Ac1_K": 1008,
    "Ac3_K": 1109,
    "Ac1_C": 735,
    "Ac3_C": 836,
    "method": "Andrews1965",
    "ref": "Andrews1965"
  },
  "provenance": {
    "donors": {
      "electricalResistivity": {
        "materialId": "sae-5132",
        "mode": "full-series",
        "why": "sae-5117 doesn't have electricalResistivity points; link sae-5132 series (same family low-alloy; ElMD=0.119077, L1=0.3275 wt% [ΔC=0.15%; ΔMn=0.1%; ΔCr=0.075%; ΔP=0.0025%])",
        "compositionDistance": 0.119077,
        "distanceMetric": "ElMD-mod_petti"
      },
      "specificHeat": {
        "materialId": "sae-5132",
        "mode": "full-series",
        "why": "sae-5117 doesn't have specificHeat points; link sae-5132 series (same family low-alloy; ElMD=0.119077, L1=0.3275 wt% [ΔC=0.15%; ΔMn=0.1%; ΔCr=0.075%; ΔP=0.0025%])",
        "compositionDistance": 0.119077,
        "distanceMetric": "ElMD-mod_petti"
      },
      "thermalConductivity": {
        "materialId": "sae-5132",
        "mode": "full-series",
        "why": "sae-5117 doesn't have thermalConductivity points; link sae-5132 series (same family low-alloy; ElMD=0.119077, L1=0.3275 wt% [ΔC=0.15%; ΔMn=0.1%; ΔCr=0.075%; ΔP=0.0025%])",
        "compositionDistance": 0.119077,
        "distanceMetric": "ElMD-mod_petti"
      },
      "thermalExpansion": {
        "materialId": "sae-6150",
        "mode": "extend-outside-range",
        "why": "own approx covers 373–573 K; link scaled sae-6150 outside (same family low-alloy; ElMD=0.365119, L1=1.0575 wt% [ΔV=0.575%; ΔC=0.33%; ΔCr=0.15%; ΔP=0.0025%])",
        "compositionDistance": 0.365119,
        "distanceMetric": "ElMD-mod_petti",
        "scale": 1.00305942,
        "scaleQuality": "wide-range",
        "error": {
          "rmse": 0.16876163,
          "maxRelPct": 1.977708
        }
      }
    }
  }
}

File: shared/processed/metal-data/alloys/steel/low-alloy/sae-5120.json
{
  "materialId": "sae-5120",
  "name": "5120",
  "group": "steel",
  "family": "low-alloy",
  "aliases": {
    "uns": "G51200",
    "sae": "5120"
  },
  "composition": {
    "C": 0.195,
    "Mn": 0.8,
    "P": 0.0175,
    "S": 0.02,
    "Si": 0.25,
    "Cr": 0.8
  },
  "condition": "Unknown",
  "properties": {
    "electricalResistivity": {
      "unit": "Ω·m",
      "sources": [],
      "points": []
    },
    "specificHeat": {
      "unit": "J/(kg·K)",
      "sources": [],
      "points": []
    },
    "thermalConductivity": {
      "unit": "W/(m·K)",
      "sources": [],
      "points": []
    },
    "thermalExpansion": {
      "unit": "1e-6/K",
      "sources": [
        "steel_thermal_expansion.json"
      ],
      "points": [
        {
          "T_K": 373.15,
          "value": 12.0
        },
        {
          "T_K": 473.15,
          "value": 12.8
        },
        {
          "T_K": 573.15,
          "value": 13.5
        }
      ],
      "approximation": {
        "low": {
          "type": "quadratic",
          "vars": {
            "a": 8.132,
            "b": 0.01223,
            "c": -5e-06
          },
          "min": 373.15,
          "max": 573.15
        },
        "meanRelPct": 0.0,
        "maxRelPct": 0.0
      }
    }
  },
  "sourceFiles": [
    "low-alloy_steel.json",
    "steel1.json",
    "steel_thermal_expansion.json"
  ],
  "criticalTemperatures": {
    "Ac1_K": 1008,
    "Ac3_K": 1105,
    "Ac1_C": 735,
    "Ac3_C": 832,
    "method": "Andrews1965",
    "ref": "Andrews1965"
  },
  "provenance": {
    "donors": {
      "electricalResistivity": {
        "materialId": "sae-5132",
        "mode": "full-series",
        "why": "sae-5120 doesn't have electricalResistivity points; link sae-5132 series (same family low-alloy; ElMD=0.105225, L1=0.305 wt% [ΔC=0.13%; ΔMn=0.1%; ΔCr=0.075%])",
        "compositionDistance": 0.105225,
        "distanceMetric": "ElMD-mod_petti"
      },
      "specificHeat": {
        "materialId": "sae-5132",
        "mode": "full-series",
        "why": "sae-5120 doesn't have specificHeat points; link sae-5132 series (same family low-alloy; ElMD=0.105225, L1=0.305 wt% [ΔC=0.13%; ΔMn=0.1%; ΔCr=0.075%])",
        "compositionDistance": 0.105225,
        "distanceMetric": "ElMD-mod_petti"
      },
      "thermalConductivity": {
        "materialId": "sae-5132",
        "mode": "full-series",
        "why": "sae-5120 doesn't have thermalConductivity points; link sae-5132 series (same family low-alloy; ElMD=0.105225, L1=0.305 wt% [ΔC=0.13%; ΔMn=0.1%; ΔCr=0.075%])",
        "compositionDistance": 0.105225,
        "distanceMetric": "ElMD-mod_petti"
      },
      "thermalExpansion": {
        "materialId": "sae-6150",
        "mode": "extend-outside-range",
        "why": "own approx covers 373–573 K; link scaled sae-6150 outside (same family low-alloy; ElMD=0.351267, L1=1.035 wt% [ΔV=0.575%; ΔC=0.31%; ΔCr=0.15%])",
        "compositionDistance": 0.351267,
        "distanceMetric": "ElMD-mod_petti",
        "scale": 1.00305942,
        "scaleQuality": "wide-range",
        "error": {
          "rmse": 0.16876163,
          "maxRelPct": 1.977708
        }
      }
    }
  }
}

File: shared/processed/metal-data/alloys/steel/low-alloy/sae-5130.json
{
  "materialId": "sae-5130",
  "name": "5130",
  "group": "steel",
  "family": "low-alloy",
  "aliases": {
    "uns": "G51300",
    "sae": "5130"
  },
  "composition": {
    "C": 0.30500000000000005,
    "Mn": 0.8,
    "P": 0.0175,
    "S": 0.02,
    "Si": 0.25,
    "Cr": 0.9500000000000001
  },
  "condition": "Unknown",
  "properties": {
    "electricalResistivity": {
      "unit": "Ω·m",
      "sources": [],
      "points": []
    },
    "specificHeat": {
      "unit": "J/(kg·K)",
      "sources": [],
      "points": []
    },
    "thermalConductivity": {
      "unit": "W/(m·K)",
      "sources": [],
      "points": []
    },
    "thermalExpansion": {
      "unit": "1e-6/K",
      "sources": [
        "steel_thermal_expansion.json"
      ],
      "points": [
        {
          "T_K": 373.15,
          "value": 12.2
        },
        {
          "T_K": 473.15,
          "value": 12.9
        },
        {
          "T_K": 573.15,
          "value": 13.5
        }
      ],
      "approximation": {
        "low": {
          "type": "quadratic",
          "vars": {
            "a": 8.705,
            "b": 0.01123,
            "c": -5e-06
          },
          "min": 373.15,
          "max": 573.15
        },
        "meanRelPct": 0.0,
        "maxRelPct": 0.0
      }
    }
  },
  "sourceFiles": [
    "low-alloy_steel.json",
    "steel_thermal_expansion.json"
  ],
  "criticalTemperatures": {
    "Ac1_K": 1011,
    "Ac3_K": 1082,
    "Ac1_C": 738,
    "Ac3_C": 809,
    "method": "Andrews1965",
    "ref": "Andrews1965"
  },
  "provenance": {
    "donors": {
      "electricalResistivity": {
        "materialId": "sae-5132",
        "mode": "full-series",
        "why": "sae-5130 doesn't have electricalResistivity points; link sae-5132 series (same family low-alloy; ElMD=0.026457, L1=0.195 wt% [ΔMn=0.1%; ΔCr=0.075%; ΔC=0.02%])",
        "compositionDistance": 0.026457,
        "distanceMetric": "ElMD-mod_petti"
      },
      "specificHeat": {
        "materialId": "sae-5132",
        "mode": "full-series",
        "why": "sae-5130 doesn't have specificHeat points; link sae-5132 series (same family low-alloy; ElMD=0.026457, L1=0.195 wt% [ΔMn=0.1%; ΔCr=0.075%; ΔC=0.02%])",
        "compositionDistance": 0.026457,
        "distanceMetric": "ElMD-mod_petti"
      },
      "thermalConductivity": {
        "materialId": "sae-5132",
        "mode": "full-series",
        "why": "sae-5130 doesn't have thermalConductivity points; link sae-5132 series (same family low-alloy; ElMD=0.026457, L1=0.195 wt% [ΔMn=0.1%; ΔCr=0.075%; ΔC=0.02%])",
        "compositionDistance": 0.026457,
        "distanceMetric": "ElMD-mod_petti"
      },
      "thermalExpansion": {
        "materialId": "sae-6150",
        "mode": "extend-outside-range",
        "why": "own approx covers 373–573 K; link scaled sae-6150 outside (same family low-alloy; ElMD=0.246698, L1=0.775 wt% [ΔV=0.575%; ΔC=0.2%])",
        "compositionDistance": 0.246698,
        "distanceMetric": "ElMD-mod_petti",
        "scale": 1.01067718,
        "scaleQuality": "wide-range",
        "error": {
          "rmse": 0.09033026,
          "maxRelPct": 1.067718
        }
      }
    }
  }
}

File: shared/processed/metal-data/alloys/steel/low-alloy/sae-5132.json
{
  "materialId": "sae-5132",
  "name": "5132",
  "group": "steel",
  "family": "low-alloy",
  "aliases": {
    "sae": "5132",
    "uns": "G51320"
  },
  "composition": {
    "C": 0.32499999999999996,
    "Mn": 0.7,
    "P": 0.0175,
    "S": 0.02,
    "Si": 0.25,
    "Cr": 0.875
  },
  "condition": "Unknown",
  "properties": {
    "electricalResistivity": {
      "unit": "Ω·m",
      "sources": [
        "electrical_resistivity.json"
      ],
      "points": [
        {
          "T_K": 293.15,
          "value": 2.0999999999999997e-07
        },
        {
          "T_K": 373.15,
          "value": 2.59e-07
        },
        {
          "T_K": 473.15,
          "value": 3.3e-07
        },
        {
          "T_K": 673.15,
          "value": 5.17e-07
        },
        {
          "T_K": 873.15,
          "value": 7.78e-07
        },
        {
          "T_K": 973.15,
          "value": 9.34e-07
        },
        {
          "T_K": 1073.15,
          "value": 1.106e-06
        },
        {
          "T_K": 1173.15,
          "value": 1.145e-06
        },
        {
          "T_K": 1273.15,
          "value": 1.177e-06
        },
        {
          "T_K": 1373.15,
          "value": 1.2050000000000001e-06
        },
        {
          "T_K": 1473.15,
          "value": 1.2299999999999999e-06
        },
        {
          "T_K": 1573.15,
          "value": 1.2509999999999998e-06
        }
      ],
      "approximation": {
        "Tswitch": 1079,
        "low": {
          "type": "quadratic",
          "vars": {
            "a": 1.5430887599999996e-07,
            "b": -5.548e-11,
            "c": 8.84e-13
          },
          "min": 293.15,
          "max": 1079.0
        },
        "meanRelPct": 0.55,
        "maxRelPct": 1.91,
        "joinContinuous": true,
        "high": {
          "type": "linear",
          "vars": {
            "a": 8.377e-07,
            "b": 2.65e-10
          },
          "min": 1079.0,
          "max": 1573.15
        }
      }
    },
    "specificHeat": {
      "unit": "J/(kg·K)",
      "sources": [
        "specific_heat.json"
      ],
      "points": [
        {
          "T_K": 348.15,
          "value": 494.0
        },
        {
          "T_K": 448.15,
          "value": 523.0
        },
        {
          "T_K": 498.15,
          "value": 536.0
        },
        {
          "T_K": 548.15,
          "value": 553.0
        },
        {
          "T_K": 598.15,
          "value": 574.0
        },
        {
          "T_K": 648.15,
          "value": 595.0
        },
        {
          "T_K": 748.15,
          "value": 657.0
        },
        {
          "T_K": 848.15,
          "value": 741.0
        },
        {
          "T_K": 948.15,
          "value": 837.0
        },
        {
          "T_K": 998.15,
          "value": 1499.0
        },
        {
          "T_K": 1048.15,
          "value": 934.0
        },
        {
          "T_K": 1148.15,
          "value": 574.0
        }
      ],
      "approximation": {
        "Tswitch": 993,
        "low": {
          "type": "indenCp",
          "vars": {
            "a": 234.6,
            "b": 0.9016,
            "c": -0.0007101,
            "Al": 150.0,
            "Ah": 249.0,
            "Tc": 993
          },
          "min": 348.15,
          "max": 1148.15
        },
        "meanRelPct": 2.34,
        "maxRelPct": 4.53
      }
    },
    "thermalConductivity": {
      "unit": "W/(m·K)",
      "sources": [
        "thermal_conductivity.json"
      ],
      "points": [
        {
          "T_K": 273.15,
          "value": 48.6
        },
        {
          "T_K": 373.15,
          "value": 46.5
        },
        {
          "T_K": 473.15,
          "value": 44.4
        },
        {
          "T_K": 573.15,
          "value": 42.3
        },
        {
          "T_K": 673.15,
          "value": 38.5
        },
        {
          "T_K": 773.15,
          "value": 35.6
        },
        {
          "T_K": 873.15,
          "value": 31.8
        },
        {
          "T_K": 973.15,
          "value": 28.9
        },
        {
          "T_K": 1073.15,
          "value": 26.0
        },
        {
          "T_K": 1273.15,
          "value": 28.1
        },
        {
          "T_K": 1473.15,
          "value": 30.1
        }
      ],
      "approximation": {
        "Tswitch": 1079,
        "low": {
          "type": "quadratic",
          "vars": {
            "a": 55.154945187,
            "b": -0.02093,
            "c": -5.507e-06
          },
          "min": 273.15,
          "max": 1079.0
        },
        "meanRelPct": 1.0,
        "maxRelPct": 2.77,
        "joinContinuous": true,
        "high": {
          "type": "linear",
          "vars": {
            "a": 15.37,
            "b": 0.01
          },
          "min": 1079.0,
          "max": 1473.15
        }
      }
    },
    "thermalExpansion": {
      "unit": "1e-6/K",
      "sources": [
        "steel_thermal_expansion.json"
      ],
      "points": [
        {
          "T_K": 373.15,
          "value": 12.2
        },
        {
          "T_K": 473.15,
          "value": 12.9
        },
        {
          "T_K": 573.15,
          "value": 13.5
        }
      ],
      "approximation": {
        "low": {
          "type": "quadratic",
          "vars": {
            "a": 8.705,
            "b": 0.01123,
            "c": -5e-06
          },
          "min": 373.15,
          "max": 573.15
        },
        "meanRelPct": 0.0,
        "maxRelPct": 0.0
      }
    }
  },
  "sourceFiles": [
    "electrical_resistivity.json",
    "low-alloy_steel.json",
    "specific_heat.json",
    "steel_thermal_expansion.json",
    "thermal_conductivity.json"
  ],
  "criticalTemperatures": {
    "Ac1_K": 1011,
    "Ac3_K": 1079,
    "Ac1_C": 738,
    "Ac3_C": 805,
    "method": "Andrews1965",
    "ref": "Andrews1965"
  },
  "provenance": {
    "donors": {
      "thermalExpansion": {
        "materialId": "sae-4615",
        "mode": "extend-outside-range",
        "why": "own approx covers 373–573 K; link scaled sae-4615 outside (same family low-alloy; ElMD=0.267764, L1=3.32 wt% [ΔNi=1.825%; ΔCr=0.875%; ΔMo=0.25%; ΔC=0.17%; ΔMn=0.15%; ΔSi=0.05%])",
        "compositionDistance": 0.267764,
        "distanceMetric": "ElMD-mod_petti",
        "scale": 1.06339357,
        "scaleQuality": "wide-range",
        "error": {
          "rmse": 0.02551734,
          "maxRelPct": 0.255332
        }
      }
    }
  }
}

File: shared/processed/metal-data/alloys/steel/low-alloy/sae-5135.json
{
  "materialId": "sae-5135",
  "name": "5135",
  "group": "steel",
  "family": "low-alloy",
  "aliases": {
    "uns": "G51350",
    "sae": "5135"
  },
  "composition": {
    "C": 0.355,
    "Mn": 0.7,
    "P": 0.0175,
    "S": 0.02,
    "Si": 0.25,
    "Cr": 0.925
  },
  "condition": "Unknown",
  "properties": {
    "electricalResistivity": {
      "unit": "Ω·m",
      "sources": [],
      "points": []
    },
    "specificHeat": {
      "unit": "J/(kg·K)",
      "sources": [],
      "points": []
    },
    "thermalConductivity": {
      "unit": "W/(m·K)",
      "sources": [],
      "points": []
    },
    "thermalExpansion": {
      "unit": "1e-6/K",
      "sources": [
        "steel_thermal_expansion.json"
      ],
      "points": [
        {
          "T_K": 373.15,
          "value": 12.0
        },
        {
          "T_K": 473.15,
          "value": 12.8
        },
        {
          "T_K": 573.15,
          "value": 13.5
        }
      ],
      "approximation": {
        "low": {
          "type": "quadratic",
          "vars": {
            "a": 8.132,
            "b": 0.01223,
            "c": -5e-06
          },
          "min": 373.15,
          "max": 573.15
        },
        "meanRelPct": 0.0,
        "maxRelPct": 0.0
      }
    }
  },
  "sourceFiles": [
    "low-alloy_steel.json",
    "steel_thermal_expansion.json"
  ],
  "criticalTemperatures": {
    "Ac1_K": 1012,
    "Ac3_K": 1073,
    "Ac1_C": 738,
    "Ac3_C": 800,
    "method": "Andrews1965",
    "ref": "Andrews1965"
  },
  "provenance": {
    "donors": {
      "electricalResistivity": {
        "materialId": "sae-5132",
        "mode": "full-series",
        "why": "sae-5135 doesn't have electricalResistivity points; link sae-5132 series (same family low-alloy; ElMD=0.029886, L1=0.08 wt% [ΔCr=0.05%; ΔC=0.03%])",
        "compositionDistance": 0.029886,
        "distanceMetric": "ElMD-mod_petti"
      },
      "specificHeat": {
        "materialId": "sae-5132",
        "mode": "full-series",
        "why": "sae-5135 doesn't have specificHeat points; link sae-5132 series (same family low-alloy; ElMD=0.029886, L1=0.08 wt% [ΔCr=0.05%; ΔC=0.03%])",
        "compositionDistance": 0.029886,
        "distanceMetric": "ElMD-mod_petti"
      },
      "thermalConductivity": {
        "materialId": "sae-5132",
        "mode": "full-series",
        "why": "sae-5135 doesn't have thermalConductivity points; link sae-5132 series (same family low-alloy; ElMD=0.029886, L1=0.08 wt% [ΔCr=0.05%; ΔC=0.03%])",
        "compositionDistance": 0.029886,
        "distanceMetric": "ElMD-mod_petti"
      },
      "thermalExpansion": {
        "materialId": "sae-6150",
        "mode": "extend-outside-range",
        "why": "own approx covers 373–573 K; link scaled sae-6150 outside (same family low-alloy; ElMD=0.216156, L1=0.85 wt% [ΔV=0.575%; ΔC=0.15%; ΔMn=0.1%; ΔCr=0.025%])",
        "compositionDistance": 0.216156,
        "distanceMetric": "ElMD-mod_petti",
        "scale": 1.00305942,
        "scaleQuality": "wide-range",
        "error": {
          "rmse": 0.16876163,
          "maxRelPct": 1.977708
        }
      }
    }
  }
}

File: shared/processed/metal-data/alloys/steel/low-alloy/sae-5140.json
{
  "materialId": "sae-5140",
  "name": "5140",
  "group": "steel",
  "family": "low-alloy",
  "aliases": {
    "sae": "5140",
    "uns": "G51400"
  },
  "composition": {
    "C": 0.405,
    "Mn": 0.8,
    "P": 0.0175,
    "S": 0.02,
    "Si": 0.25,
    "Cr": 0.8
  },
  "condition": "Hardened and tempered",
  "properties": {
    "electricalResistivity": {
      "unit": "Ω·m",
      "sources": [
        "electrical_resistivity.json"
      ],
      "points": [
        {
          "T_K": 293.15,
          "value": 2.28e-07
        },
        {
          "T_K": 373.15,
          "value": 2.8100000000000004e-07
        },
        {
          "T_K": 473.15,
          "value": 3.52e-07
        },
        {
          "T_K": 673.15,
          "value": 5.3e-07
        },
        {
          "T_K": 873.15,
          "value": 7.85e-07
        }
      ],
      "approximation": {
        "Tswitch": 1065,
        "low": {
          "type": "quadratic",
          "vars": {
            "a": 1.471e-07,
            "b": 6.651e-11,
            "c": 7.581e-13
          },
          "min": 293.15,
          "max": 873.15
        },
        "meanRelPct": 1.04,
        "maxRelPct": 1.64,
        "joinContinuous": true
      }
    },
    "specificHeat": {
      "unit": "J/(kg·K)",
      "sources": [
        "specific_heat.json"
      ],
      "points": [
        {
          "T_K": 333.15,
          "value": 452.0
        },
        {
          "T_K": 383.15,
          "value": 473.0
        },
        {
          "T_K": 483.15,
          "value": 519.0
        },
        {
          "T_K": 583.15,
          "value": 561.0
        }
      ]
    },
    "thermalConductivity": {
      "unit": "W/(m·K)",
      "sources": [
        "thermal_conductivity.json"
      ],
      "points": [
        {
          "T_K": 373.15,
          "value": 44.8
        },
        {
          "T_K": 473.15,
          "value": 43.5
        },
        {
          "T_K": 673.15,
          "value": 37.7
        },
        {
          "T_K": 873.15,
          "value": 31.4
        }
      ],
      "approximation": {
        "Tswitch": 1065,
        "low": {
          "type": "quadratic",
          "vars": {
            "a": 48.83,
            "b": -0.002827,
            "c": -1.974e-05
          },
          "min": 373.15,
          "max": 873.15
        },
        "meanRelPct": 0.63,
        "maxRelPct": 0.98,
        "joinContinuous": true
      }
    },
    "thermalExpansion": {
      "unit": "1e-6/K",
      "sources": [
        "steel_thermal_expansion.json"
      ],
      "points": [
        {
          "T_K": 473.15,
          "value": 12.6
        },
        {
          "T_K": 573.15,
          "value": 13.4
        },
        {
          "T_K": 673.15,
          "value": 13.9
        },
        {
          "T_K": 773.15,
          "value": 14.3
        },
        {
          "T_K": 873.15,
          "value": 14.6
        },
        {
          "T_K": 973.15,
          "value": 15.0
        }
      ],
      "approximation": {
        "low": {
          "type": "quadratic",
          "vars": {
            "a": 8.192,
            "b": 0.0118,
            "c": -5e-06
          },
          "min": 473.15,
          "max": 973.15
        },
        "meanRelPct": 0.41,
        "maxRelPct": 0.64
      }
    }
  },
  "sourceFiles": [
    "electrical_resistivity.json",
    "low-alloy_steel.json",
    "specific_heat.json",
    "steel_thermal_expansion.json",
    "thermal_conductivity.json"
  ],
  "criticalTemperatures": {
    "Ac1_K": 1008,
    "Ac3_K": 1065,
    "Ac1_C": 735,
    "Ac3_C": 792,
    "method": "Andrews1965",
    "ref": "Andrews1965"
  },
  "provenance": {
    "donors": {
      "thermalExpansion": {
        "materialId": "sae-4340",
        "mode": "extend-outside-range",
        "why": "own approx covers 473–973 K; link scaled sae-4340 outside (same family low-alloy; ElMD=0.057523, L1=2.175 wt% [ΔNi=1.825%; ΔMo=0.25%; ΔMn=0.1%])",
        "compositionDistance": 0.057523,
        "distanceMetric": "ElMD-mod_petti",
        "scale": 1.01368017,
        "scaleQuality": "wide-range",
        "error": {
          "rmse": 0.17135684,
          "maxRelPct": 2.172525
        }
      }
    }
  }
}

File: shared/processed/metal-data/alloys/steel/low-alloy/sae-5145.json
{
  "materialId": "sae-5145",
  "name": "5145",
  "group": "steel",
  "family": "low-alloy",
  "aliases": {
    "uns": "G51450",
    "sae": "5145"
  },
  "composition": {
    "C": 0.45499999999999996,
    "Mn": 0.8,
    "P": 0.0175,
    "S": 0.02,
    "Si": 0.22499999999999998,
    "Cr": 0.8
  },
  "condition": "Unknown",
  "properties": {
    "electricalResistivity": {
      "unit": "Ω·m",
      "sources": [],
      "points": []
    },
    "specificHeat": {
      "unit": "J/(kg·K)",
      "sources": [],
      "points": []
    },
    "thermalConductivity": {
      "unit": "W/(m·K)",
      "sources": [],
      "points": []
    },
    "thermalExpansion": {
      "unit": "1e-6/K",
      "sources": [
        "steel_thermal_expansion.json"
      ],
      "points": [
        {
          "T_K": 373.15,
          "value": 12.2
        },
        {
          "T_K": 543.15,
          "value": 13.1
        }
      ]
    }
  },
  "sourceFiles": [
    "former_sae_steel_composition.json",
    "steel_thermal_expansion.json"
  ],
  "criticalTemperatures": {
    "Ac1_K": 1008,
    "Ac3_K": 1056,
    "Ac1_C": 735,
    "Ac3_C": 783,
    "method": "Andrews1965",
    "ref": "Andrews1965"
  },
  "provenance": {
    "donors": {
      "electricalResistivity": {
        "materialId": "sae-5132",
        "mode": "full-series",
        "why": "sae-5145 doesn't have electricalResistivity points; link sae-5132 series (same family low-alloy; ElMD=0.100885, L1=0.33 wt% [ΔC=0.13%; ΔMn=0.1%; ΔCr=0.075%; ΔSi=0.025%])",
        "compositionDistance": 0.100885,
        "distanceMetric": "ElMD-mod_petti"
      },
      "specificHeat": {
        "materialId": "sae-5132",
        "mode": "full-series",
        "why": "sae-5145 doesn't have specificHeat points; link sae-5132 series (same family low-alloy; ElMD=0.100885, L1=0.33 wt% [ΔC=0.13%; ΔMn=0.1%; ΔCr=0.075%; ΔSi=0.025%])",
        "compositionDistance": 0.100885,
        "distanceMetric": "ElMD-mod_petti"
      },
      "thermalConductivity": {
        "materialId": "sae-5132",
        "mode": "full-series",
        "why": "sae-5145 doesn't have thermalConductivity points; link sae-5132 series (same family low-alloy; ElMD=0.100885, L1=0.33 wt% [ΔC=0.13%; ΔMn=0.1%; ΔCr=0.075%; ΔSi=0.025%])",
        "compositionDistance": 0.100885,
        "distanceMetric": "ElMD-mod_petti"
      },
      "thermalExpansion": {
        "materialId": "sae-4615",
        "mode": "scaled-series",
        "why": "only 2 own points; link scaled sae-4615 curve (same family low-alloy; ElMD=0.3454, L1=3.45 wt% [ΔNi=1.825%; ΔCr=0.8%; ΔC=0.3%; ΔMn=0.25%; ΔMo=0.25%; ΔSi=0.025%])",
        "compositionDistance": 0.3454,
        "distanceMetric": "ElMD-mod_petti",
        "scale": 1.05298124,
        "scaleQuality": "narrow-range",
        "error": {
          "rmse": 0.08709886,
          "maxRelPct": 0.743571
        }
      }
    }
  }
}

File: shared/processed/metal-data/alloys/steel/low-alloy/sae-5147.json
{
  "materialId": "sae-5147",
  "name": "5147",
  "group": "steel",
  "family": "low-alloy",
  "aliases": {
    "uns": "G51470",
    "sae": "5147"
  },
  "composition": {
    "C": 0.485,
    "Mn": 0.825,
    "P": 0.0175,
    "S": 0.02,
    "Si": 0.25,
    "Cr": 1.0
  },
  "condition": null,
  "properties": {
    "electricalResistivity": {
      "unit": "Ω·m",
      "sources": [],
      "points": []
    },
    "specificHeat": {
      "unit": "J/(kg·K)",
      "sources": [],
      "points": []
    },
    "thermalConductivity": {
      "unit": "W/(m·K)",
      "sources": [],
      "points": []
    },
    "thermalExpansion": {
      "unit": "1e-6/K",
      "sources": [],
      "points": []
    }
  },
  "sourceFiles": [
    "low-alloy_steel.json"
  ],
  "criticalTemperatures": {
    "Ac1_K": 1011,
    "Ac3_K": 1053,
    "Ac1_C": 738,
    "Ac3_C": 780,
    "method": "Andrews1965",
    "ref": "Andrews1965"
  },
  "provenance": {
    "donors": {
      "electricalResistivity": {
        "materialId": "sae-4140",
        "mode": "full-series",
        "why": "sae-5147 doesn't have electricalResistivity points; link sae-4140 series (same family low-alloy; ElMD=0.066683, L1=0.38 wt% [ΔMo=0.2%; ΔC=0.08%; ΔMn=0.05%; ΔCr=0.05%])",
        "compositionDistance": 0.066683,
        "distanceMetric": "ElMD-mod_petti"
      },
      "specificHeat": {
        "materialId": "sae-5140",
        "mode": "full-series",
        "why": "sae-5147 doesn't have specificHeat points; link sae-5140 series (same family low-alloy; ElMD=0.090624, L1=0.305 wt% [ΔCr=0.2%; ΔC=0.08%; ΔMn=0.025%])",
        "compositionDistance": 0.090624,
        "distanceMetric": "ElMD-mod_petti"
      },
      "thermalConductivity": {
        "materialId": "sae-4140",
        "mode": "full-series",
        "why": "sae-5147 doesn't have thermalConductivity points; link sae-4140 series (same family low-alloy; ElMD=0.066683, L1=0.38 wt% [ΔMo=0.2%; ΔC=0.08%; ΔMn=0.05%; ΔCr=0.05%])",
        "compositionDistance": 0.066683,
        "distanceMetric": "ElMD-mod_petti"
      },
      "thermalExpansion": {
        "materialId": "sae-6150",
        "mode": "full-series",
        "why": "sae-5147 doesn't have thermalExpansion points; link sae-6150 series (same family low-alloy; ElMD=0.109956, L1=0.67 wt% [ΔV=0.575%; ΔCr=0.05%; ΔMn=0.025%; ΔC=0.02%])",
        "compositionDistance": 0.109956,
        "distanceMetric": "ElMD-mod_petti"
      }
    }
  }
}

File: shared/processed/metal-data/alloys/steel/low-alloy/sae-5150.json
{
  "materialId": "sae-5150",
  "name": "5150",
  "group": "steel",
  "family": "low-alloy",
  "aliases": {
    "uns": "G51500",
    "sae": "5150"
  },
  "composition": {
    "C": 0.505,
    "Mn": 0.8,
    "P": 0.0175,
    "S": 0.02,
    "Si": 0.25,
    "Cr": 0.8
  },
  "condition": "Unknown",
  "properties": {
    "electricalResistivity": {
      "unit": "Ω·m",
      "sources": [],
      "points": []
    },
    "specificHeat": {
      "unit": "J/(kg·K)",
      "sources": [],
      "points": []
    },
    "thermalConductivity": {
      "unit": "W/(m·K)",
      "sources": [],
      "points": []
    },
    "thermalExpansion": {
      "unit": "1e-6/K",
      "sources": [
        "steel_thermal_expansion.json"
      ],
      "points": [
        {
          "T_K": 373.15,
          "value": 12.8
        },
        {
          "T_K": 543.15,
          "value": 13.7
        }
      ]
    }
  },
  "sourceFiles": [
    "low-alloy_steel.json",
    "steel_thermal_expansion.json"
  ],
  "criticalTemperatures": {
    "Ac1_K": 1008,
    "Ac3_K": 1050,
    "Ac1_C": 735,
    "Ac3_C": 777,
    "method": "Andrews1965",
    "ref": "Andrews1965"
  },
  "provenance": {
    "donors": {
      "electricalResistivity": {
        "materialId": "sae-5132",
        "mode": "full-series",
        "why": "sae-5150 doesn't have electricalResistivity points; link sae-5132 series (same family low-alloy; ElMD=0.143539, L1=0.355 wt% [ΔC=0.18%; ΔMn=0.1%; ΔCr=0.075%])",
        "compositionDistance": 0.143539,
        "distanceMetric": "ElMD-mod_petti"
      },
      "specificHeat": {
        "materialId": "sae-5132",
        "mode": "full-series",
        "why": "sae-5150 doesn't have specificHeat points; link sae-5132 series (same family low-alloy; ElMD=0.143539, L1=0.355 wt% [ΔC=0.18%; ΔMn=0.1%; ΔCr=0.075%])",
        "compositionDistance": 0.143539,
        "distanceMetric": "ElMD-mod_petti"
      },
      "thermalConductivity": {
        "materialId": "sae-5132",
        "mode": "full-series",
        "why": "sae-5150 doesn't have thermalConductivity points; link sae-5132 series (same family low-alloy; ElMD=0.143539, L1=0.355 wt% [ΔC=0.18%; ΔMn=0.1%; ΔCr=0.075%])",
        "compositionDistance": 0.143539,
        "distanceMetric": "ElMD-mod_petti"
      },
      "thermalExpansion": {
        "materialId": "sae-6150",
        "mode": "scaled-series",
        "why": "only 2 own points; link scaled sae-6150 curve (same family low-alloy; ElMD=0.13021, L1=0.725 wt% [ΔV=0.575%; ΔCr=0.15%])",
        "compositionDistance": 0.13021,
        "distanceMetric": "ElMD-mod_petti",
        "scale": 1.04651337,
        "scaleQuality": "narrow-range",
        "error": {
          "rmse": 0.03141687,
          "maxRelPct": 0.254195
        }
      }
    }
  }
}

File: shared/processed/metal-data/alloys/steel/low-alloy/sae-5152.json
{
  "materialId": "sae-5152",
  "name": "5152",
  "group": "steel",
  "family": "low-alloy",
  "aliases": {
    "sae": "5152"
  },
  "composition": {
    "C": 0.515,
    "Mn": 0.8,
    "P": 0.02,
    "S": 0.02,
    "Si": 0.275,
    "Cr": 1.05
  },
  "condition": null,
  "properties": {
    "electricalResistivity": {
      "unit": "Ω·m",
      "sources": [],
      "points": []
    },
    "specificHeat": {
      "unit": "J/(kg·K)",
      "sources": [],
      "points": []
    },
    "thermalConductivity": {
      "unit": "W/(m·K)",
      "sources": [],
      "points": []
    },
    "thermalExpansion": {
      "unit": "1e-6/K",
      "sources": [],
      "points": []
    }
  },
  "sourceFiles": [
    "former_sae_steel_composition.json"
  ],
  "criticalTemperatures": {
    "Ac1_K": 1013,
    "Ac3_K": 1050,
    "Ac1_C": 740,
    "Ac3_C": 777,
    "method": "Andrews1965",
    "ref": "Andrews1965"
  },
  "provenance": {
    "donors": {
      "electricalResistivity": {
        "materialId": "sae-4140",
        "mode": "full-series",
        "why": "sae-5152 doesn't have electricalResistivity points; link sae-4140 series (same family low-alloy; ElMD=0.088096, L1=0.5125 wt% [ΔMo=0.2%; ΔC=0.11%; ΔCr=0.1%; ΔMn=0.075%; ΔSi=0.025%; ΔP=0.0025%])",
        "compositionDistance": 0.088096,
        "distanceMetric": "ElMD-mod_petti"
      },
      "specificHeat": {
        "materialId": "sae-5140",
        "mode": "full-series",
        "why": "sae-5152 doesn't have specificHeat points; link sae-5140 series (same family low-alloy; ElMD=0.12736, L1=0.3875 wt% [ΔCr=0.25%; ΔC=0.11%; ΔSi=0.025%; ΔP=0.0025%])",
        "compositionDistance": 0.12736,
        "distanceMetric": "ElMD-mod_petti"
      },
      "thermalConductivity": {
        "materialId": "sae-4140",
        "mode": "full-series",
        "why": "sae-5152 doesn't have thermalConductivity points; link sae-4140 series (same family low-alloy; ElMD=0.088096, L1=0.5125 wt% [ΔMo=0.2%; ΔC=0.11%; ΔCr=0.1%; ΔMn=0.075%; ΔSi=0.025%; ΔP=0.0025%])",
        "compositionDistance": 0.088096,
        "distanceMetric": "ElMD-mod_petti"
      },
      "thermalExpansion": {
        "materialId": "sae-6150",
        "mode": "full-series",
        "why": "sae-5152 doesn't have thermalExpansion points; link sae-6150 series (same family low-alloy; ElMD=0.102818, L1=0.7125 wt% [ΔV=0.575%; ΔCr=0.1%; ΔSi=0.025%; ΔC=0.01%; ΔP=0.0025%])",
        "compositionDistance": 0.102818,
        "distanceMetric": "ElMD-mod_petti"
      }
    }
  }
}

File: shared/processed/metal-data/alloys/steel/low-alloy/sae-5155.json
{
  "materialId": "sae-5155",
  "name": "5155",
  "group": "steel",
  "family": "low-alloy",
  "aliases": {
    "uns": "G51550",
    "sae": "5155"
  },
  "composition": {
    "C": 0.55,
    "Mn": 0.8,
    "P": 0.0175,
    "S": 0.02,
    "Si": 0.25,
    "Cr": 0.8
  },
  "condition": "Unknown",
  "properties": {
    "electricalResistivity": {
      "unit": "Ω·m",
      "sources": [],
      "points": []
    },
    "specificHeat": {
      "unit": "J/(kg·K)",
      "sources": [],
      "points": []
    },
    "thermalConductivity": {
      "unit": "W/(m·K)",
      "sources": [],
      "points": []
    },
    "thermalExpansion": {
      "unit": "1e-6/K",
      "sources": [
        "steel_thermal_expansion.json"
      ],
      "points": [
        {
          "T_K": 373.15,
          "value": 12.2
        },
        {
          "T_K": 548.15,
          "value": 12.1
        }
      ]
    }
  },
  "sourceFiles": [
    "low-alloy_steel.json",
    "steel_thermal_expansion.json"
  ],
  "criticalTemperatures": {
    "Ac1_K": 1008,
    "Ac3_K": 1044,
    "Ac1_C": 735,
    "Ac3_C": 771,
    "method": "Andrews1965",
    "ref": "Andrews1965"
  },
  "provenance": {
    "donors": {
      "electricalResistivity": {
        "materialId": "sae-5132",
        "mode": "full-series",
        "why": "sae-5155 doesn't have electricalResistivity points; link sae-5132 series (same family low-alloy; ElMD=0.175738, L1=0.4 wt% [ΔC=0.225%; ΔMn=0.1%; ΔCr=0.075%])",
        "compositionDistance": 0.175738,
        "distanceMetric": "ElMD-mod_petti"
      },
      "specificHeat": {
        "materialId": "sae-5132",
        "mode": "full-series",
        "why": "sae-5155 doesn't have specificHeat points; link sae-5132 series (same family low-alloy; ElMD=0.175738, L1=0.4 wt% [ΔC=0.225%; ΔMn=0.1%; ΔCr=0.075%])",
        "compositionDistance": 0.175738,
        "distanceMetric": "ElMD-mod_petti"
      },
      "thermalConductivity": {
        "materialId": "sae-5132",
        "mode": "full-series",
        "why": "sae-5155 doesn't have thermalConductivity points; link sae-5132 series (same family low-alloy; ElMD=0.175738, L1=0.4 wt% [ΔC=0.225%; ΔMn=0.1%; ΔCr=0.075%])",
        "compositionDistance": 0.175738,
        "distanceMetric": "ElMD-mod_petti"
      },
      "thermalExpansion": {
        "materialId": "sae-6150",
        "mode": "scaled-series",
        "why": "only 2 own points; link scaled sae-6150 curve (same family low-alloy; ElMD=0.162404, L1=0.77 wt% [ΔV=0.575%; ΔCr=0.15%; ΔC=0.045%])",
        "compositionDistance": 0.162404,
        "distanceMetric": "ElMD-mod_petti",
        "scale": 0.95708791,
        "scaleQuality": "narrow-range",
        "error": {
          "rmse": 0.50497098,
          "maxRelPct": 4.291209
        }
      }
    }
  }
}

File: shared/processed/metal-data/alloys/steel/low-alloy/sae-5160.json
{
  "materialId": "sae-5160",
  "name": "5160",
  "group": "steel",
  "family": "low-alloy",
  "aliases": {
    "uns": "G51600",
    "sae": "5160"
  },
  "composition": {
    "C": 0.6000000000000001,
    "Mn": 0.875,
    "P": 0.0175,
    "S": 0.02,
    "Si": 0.25,
    "Cr": 0.8
  },
  "condition": null,
  "properties": {
    "electricalResistivity": {
      "unit": "Ω·m",
      "sources": [],
      "points": []
    },
    "specificHeat": {
      "unit": "J/(kg·K)",
      "sources": [],
      "points": []
    },
    "thermalConductivity": {
      "unit": "W/(m·K)",
      "sources": [],
      "points": []
    },
    "thermalExpansion": {
      "unit": "1e-6/K",
      "sources": [],
      "points": []
    }
  },
  "sourceFiles": [
    "low-alloy_steel.json"
  ],
  "criticalTemperatures": {
    "Ac1_K": 1008,
    "Ac3_K": 1037,
    "Ac1_C": 734,
    "Ac3_C": 764,
    "method": "Andrews1965",
    "ref": "Andrews1965"
  },
  "provenance": {
    "donors": {
      "electricalResistivity": {
        "materialId": "sae-5140",
        "mode": "full-series",
        "why": "sae-5160 doesn't have electricalResistivity points; link sae-5140 series (same family low-alloy; ElMD=0.140519, L1=0.27 wt% [ΔC=0.195%; ΔMn=0.075%])",
        "compositionDistance": 0.140519,
        "distanceMetric": "ElMD-mod_petti"
      },
      "specificHeat": {
        "materialId": "sae-5140",
        "mode": "full-series",
        "why": "sae-5160 doesn't have specificHeat points; link sae-5140 series (same family low-alloy; ElMD=0.140519, L1=0.27 wt% [ΔC=0.195%; ΔMn=0.075%])",
        "compositionDistance": 0.140519,
        "distanceMetric": "ElMD-mod_petti"
      },
      "thermalConductivity": {
        "materialId": "sae-5140",
        "mode": "full-series",
        "why": "sae-5160 doesn't have thermalConductivity points; link sae-5140 series (same family low-alloy; ElMD=0.140519, L1=0.27 wt% [ΔC=0.195%; ΔMn=0.075%])",
        "compositionDistance": 0.140519,
        "distanceMetric": "ElMD-mod_petti"
      },
      "thermalExpansion": {
        "materialId": "sae-6150",
        "mode": "full-series",
        "why": "sae-5160 doesn't have thermalExpansion points; link sae-6150 series (same family low-alloy; ElMD=0.198798, L1=0.895 wt% [ΔV=0.575%; ΔCr=0.15%; ΔC=0.095%; ΔMn=0.075%])",
        "compositionDistance": 0.198798,
        "distanceMetric": "ElMD-mod_petti"
      }
    }
  }
}
