Repository: zakhovalkopavel/thermal-software

# Thermal Software v2.0

Enterprise-grade thermal engineering software — NestJS backend, React frontend, Python tools.

---

## 🏗️ Architecture

```
thermal-software/
├── backend/        ← NestJS API  (refractory + thermodynamics modules)
├── frontend/       ← React SPA   (skeleton — in progress)
├── python/         ← Python tools (NASA thermo parser + OCR pipeline)
├── shared/         ← Shared types / constants
├── docs/           ← All documentation
└── legacy/         ← 📦 Archival reference ONLY — NOT a running service
```

File: shared/processed/metal-data/alloys/steel/low-alloy/sae-8622.json
{
  "materialId": "sae-8622",
  "name": "8622",
  "group": "steel",
  "family": "low-alloy",
  "aliases": {
    "uns": "G86220",
    "sae": "8622"
  },
  "composition": {
    "C": 0.225,
    "Mn": 0.8,
    "P": 0.0175,
    "S": 0.02,
    "Si": 0.25,
    "Ni": 0.55,
    "Cr": 0.5,
    "Mo": 0.2
  },
  "condition": "Unknown",
  "properties": {
    "electricalResistivity": {
      "unit": "Ω·m",
      "sources": [],
      "points": []
    },
    "specificHeat": {
      "unit": "J/(kg·K)",
      "sources": [],
      "points": []
    },
    "thermalConductivity": {
      "unit": "W/(m·K)",
      "sources": [
        "thermal_conductivity.json"
      ],
      "points": [
        {
          "T_K": 323.15,
          "value": 37.5
        }
      ]
    },
    "thermalExpansion": {
      "unit": "1e-6/K",
      "sources": [
        "steel_thermal_expansion.json"
      ],
      "points": [
        {
          "T_K": 373.15,
          "value": 11.1
        },
        {
          "T_K": 473.15,
          "value": 12.2
        },
        {
          "T_K": 573.15,
          "value": 12.9
        }
      ],
      "approximation": {
        "low": {
          "type": "quadratic",
          "vars": {
            "a": 3.464,
            "b": 0.02793,
            "c": -2e-05
          },
          "min": 373.15,
          "max": 573.15
        },
        "meanRelPct": 0.0,
        "maxRelPct": 0.0
      }
    }
  },
  "sourceFiles": [
    "low-alloy_steel.json",
    "steel_thermal_expansion.json",
    "thermal_conductivity.json"
  ],
  "criticalTemperatures": {
    "Ac1_K": 994,
    "Ac3_K": 1096,
    "Ac1_C": 721,
    "Ac3_C": 823,
    "method": "Andrews1965",
    "ref": "Andrews1965"
  },
  "provenance": {
    "donors": {
      "electricalResistivity": {
        "materialId": "sae-5132",
        "mode": "full-series",
        "why": "sae-8622 doesn't have electricalResistivity points; link sae-5132 series (same family low-alloy; ElMD=0.116002, L1=1.325 wt% [ΔNi=0.55%; ΔCr=0.375%; ΔMo=0.2%; ΔMn=0.1%; ΔC=0.1%])",
        "compositionDistance": 0.116002,
        "distanceMetric": "ElMD-mod_petti"
      },
      "specificHeat": {
        "materialId": "sae-5132",
        "mode": "full-series",
        "why": "sae-8622 doesn't have specificHeat points; link sae-5132 series (same family low-alloy; ElMD=0.116002, L1=1.325 wt% [ΔNi=0.55%; ΔCr=0.375%; ΔMo=0.2%; ΔMn=0.1%; ΔC=0.1%])",
        "compositionDistance": 0.116002,
        "distanceMetric": "ElMD-mod_petti"
      },
      "thermalConductivity": {
        "materialId": "sae-5132",
        "mode": "full-series",
        "why": "only 1 thermalConductivity point; link sae-5132 series (same family low-alloy; ElMD=0.116002, L1=1.325 wt% [ΔNi=0.55%; ΔCr=0.375%; ΔMo=0.2%; ΔMn=0.1%; ΔC=0.1%])",
        "compositionDistance": 0.116002,
        "distanceMetric": "ElMD-mod_petti"
      },
      "thermalExpansion": {
        "materialId": "sae-6150",
        "mode": "extend-outside-range",
        "why": "own approx covers 373–573 K; link scaled sae-6150 outside (same family low-alloy; ElMD=0.35248, L1=2.055 wt% [ΔV=0.575%; ΔNi=0.55%; ΔCr=0.45%; ΔC=0.28%; ΔMo=0.2%])",
        "compositionDistance": 0.35248,
        "distanceMetric": "ElMD-mod_petti",
        "scale": 0.94848261,
        "scaleQuality": "wide-range",
        "error": {
          "rmse": 0.3303678,
          "maxRelPct": 4.247638
        }
      }
    }
  }
}

File: shared/processed/metal-data/alloys/steel/low-alloy/sae-8625.json
{
  "materialId": "sae-8625",
  "name": "8625",
  "group": "steel",
  "family": "low-alloy",
  "aliases": {
    "sae": "8625",
    "uns": "G86250"
  },
  "composition": {
    "C": 0.255,
    "Mn": 0.8,
    "P": 0.0175,
    "S": 0.02,
    "Si": 0.25,
    "Ni": 0.55,
    "Cr": 0.5,
    "Mo": 0.2
  },
  "condition": "Unknown",
  "properties": {
    "electricalResistivity": {
      "unit": "Ω·m",
      "sources": [
        "electrical_resistivity.json"
      ],
      "points": [
        {
          "T_K": 323.15,
          "value": 3e-07
        }
      ]
    },
    "specificHeat": {
      "unit": "J/(kg·K)",
      "sources": [],
      "points": []
    },
    "thermalConductivity": {
      "unit": "W/(m·K)",
      "sources": [],
      "points": []
    },
    "thermalExpansion": {
      "unit": "1e-6/K",
      "sources": [
        "steel_thermal_expansion.json"
      ],
      "points": [
        {
          "T_K": 373.15,
          "value": 11.1
        },
        {
          "T_K": 473.15,
          "value": 12.2
        },
        {
          "T_K": 573.15,
          "value": 12.9
        }
      ],
      "approximation": {
        "low": {
          "type": "quadratic",
          "vars": {
            "a": 3.464,
            "b": 0.02793,
            "c": -2e-05
          },
          "min": 373.15,
          "max": 573.15
        },
        "meanRelPct": 0.0,
        "maxRelPct": 0.0
      }
    }
  },
  "sourceFiles": [
    "electrical_resistivity.json",
    "low-alloy_steel.json",
    "steel_thermal_expansion.json"
  ],
  "criticalTemperatures": {
    "Ac1_K": 994,
    "Ac3_K": 1090,
    "Ac1_C": 721,
    "Ac3_C": 817,
    "method": "Andrews1965",
    "ref": "Andrews1965"
  },
  "provenance": {
    "donors": {
      "electricalResistivity": {
        "materialId": "sae-5132",
        "mode": "full-series",
        "why": "only 1 electricalResistivity point; link sae-5132 series (same family low-alloy; ElMD=0.094279, L1=1.295 wt% [ΔNi=0.55%; ΔCr=0.375%; ΔMo=0.2%; ΔMn=0.1%; ΔC=0.07%])",
        "compositionDistance": 0.094279,
        "distanceMetric": "ElMD-mod_petti"
      },
      "specificHeat": {
        "materialId": "sae-5132",
        "mode": "full-series",
        "why": "sae-8625 doesn't have specificHeat points; link sae-5132 series (same family low-alloy; ElMD=0.094279, L1=1.295 wt% [ΔNi=0.55%; ΔCr=0.375%; ΔMo=0.2%; ΔMn=0.1%; ΔC=0.07%])",
        "compositionDistance": 0.094279,
        "distanceMetric": "ElMD-mod_petti"
      },
      "thermalConductivity": {
        "materialId": "sae-5132",
        "mode": "full-series",
        "why": "sae-8625 doesn't have thermalConductivity points; link sae-5132 series (same family low-alloy; ElMD=0.094279, L1=1.295 wt% [ΔNi=0.55%; ΔCr=0.375%; ΔMo=0.2%; ΔMn=0.1%; ΔC=0.07%])",
        "compositionDistance": 0.094279,
        "distanceMetric": "ElMD-mod_petti"
      },
      "thermalExpansion": {
        "materialId": "sae-4615",
        "mode": "extend-outside-range",
        "why": "own approx covers 373–573 K; link scaled sae-4615 outside (same family low-alloy; ElMD=0.173485, L1=2.225 wt% [ΔNi=1.275%; ΔCr=0.5%; ΔMn=0.25%; ΔC=0.1%; ΔMo=0.05%; ΔSi=0.05%])",
        "compositionDistance": 0.173485,
        "distanceMetric": "ElMD-mod_petti",
        "scale": 0.99806796,
        "scaleQuality": "wide-range",
        "error": {
          "rmse": 0.26353859,
          "maxRelPct": 3.403438
        }
      }
    }
  }
}

File: shared/processed/metal-data/alloys/steel/low-alloy/sae-8627.json
{
  "materialId": "sae-8627",
  "name": "8627",
  "group": "steel",
  "family": "low-alloy",
  "aliases": {
    "uns": "G86270",
    "sae": "8627"
  },
  "composition": {
    "C": 0.275,
    "Mn": 0.8,
    "P": 0.0175,
    "S": 0.02,
    "Si": 0.25,
    "Ni": 0.55,
    "Cr": 0.5,
    "Mo": 0.2
  },
  "condition": "Unknown",
  "properties": {
    "electricalResistivity": {
      "unit": "Ω·m",
      "sources": [],
      "points": []
    },
    "specificHeat": {
      "unit": "J/(kg·K)",
      "sources": [],
      "points": []
    },
    "thermalConductivity": {
      "unit": "W/(m·K)",
      "sources": [
        "thermal_conductivity.json"
      ],
      "points": [
        {
          "T_K": 323.15,
          "value": 37.5
        }
      ]
    },
    "thermalExpansion": {
      "unit": "1e-6/K",
      "sources": [
        "steel_thermal_expansion.json"
      ],
      "points": [
        {
          "T_K": 373.15,
          "value": 11.3
        },
        {
          "T_K": 473.15,
          "value": 12.2
        },
        {
          "T_K": 573.15,
          "value": 12.9
        }
      ],
      "approximation": {
        "low": {
          "type": "quadratic",
          "vars": {
            "a": 6.176,
            "b": 0.01746,
            "c": -1e-05
          },
          "min": 373.15,
          "max": 573.15
        },
        "meanRelPct": 0.0,
        "maxRelPct": 0.0
      }
    }
  },
  "sourceFiles": [
    "low-alloy_steel.json",
    "steel_thermal_expansion.json",
    "thermal_conductivity.json"
  ],
  "criticalTemperatures": {
    "Ac1_K": 994,
    "Ac3_K": 1086,
    "Ac1_C": 721,
    "Ac3_C": 813,
    "method": "Andrews1965",
    "ref": "Andrews1965"
  },
  "provenance": {
    "donors": {
      "electricalResistivity": {
        "materialId": "sae-5132",
        "mode": "full-series",
        "why": "sae-8627 doesn't have electricalResistivity points; link sae-5132 series (same family low-alloy; ElMD=0.079823, L1=1.275 wt% [ΔNi=0.55%; ΔCr=0.375%; ΔMo=0.2%; ΔMn=0.1%; ΔC=0.05%])",
        "compositionDistance": 0.079823,
        "distanceMetric": "ElMD-mod_petti"
      },
      "specificHeat": {
        "materialId": "sae-5132",
        "mode": "full-series",
        "why": "sae-8627 doesn't have specificHeat points; link sae-5132 series (same family low-alloy; ElMD=0.079823, L1=1.275 wt% [ΔNi=0.55%; ΔCr=0.375%; ΔMo=0.2%; ΔMn=0.1%; ΔC=0.05%])",
        "compositionDistance": 0.079823,
        "distanceMetric": "ElMD-mod_petti"
      },
      "thermalConductivity": {
        "materialId": "sae-5132",
        "mode": "full-series",
        "why": "only 1 thermalConductivity point; link sae-5132 series (same family low-alloy; ElMD=0.079823, L1=1.275 wt% [ΔNi=0.55%; ΔCr=0.375%; ΔMo=0.2%; ΔMn=0.1%; ΔC=0.05%])",
        "compositionDistance": 0.079823,
        "distanceMetric": "ElMD-mod_petti"
      },
      "thermalExpansion": {
        "materialId": "sae-6150",
        "mode": "extend-outside-range",
        "why": "own approx covers 373–573 K; link scaled sae-6150 outside (same family low-alloy; ElMD=0.316385, L1=2.005 wt% [ΔV=0.575%; ΔNi=0.55%; ΔCr=0.45%; ΔC=0.23%; ΔMo=0.2%])",
        "compositionDistance": 0.316385,
        "distanceMetric": "ElMD-mod_petti",
        "scale": 0.95349267,
        "scaleQuality": "wide-range",
        "error": {
          "rmse": 0.23566146,
          "maxRelPct": 2.943456
        }
      }
    }
  }
}

File: shared/processed/metal-data/alloys/steel/low-alloy/sae-8630.json
{
  "materialId": "sae-8630",
  "name": "8630",
  "group": "steel",
  "family": "low-alloy",
  "aliases": {
    "uns": "G86300",
    "sae": "8630"
  },
  "composition": {
    "C": 0.30500000000000005,
    "Mn": 0.8,
    "P": 0.0175,
    "S": 0.02,
    "Si": 0.25,
    "Ni": 0.55,
    "Cr": 0.5,
    "Mo": 0.2
  },
  "condition": "Unknown",
  "properties": {
    "electricalResistivity": {
      "unit": "Ω·m",
      "sources": [],
      "points": []
    },
    "specificHeat": {
      "unit": "J/(kg·K)",
      "sources": [],
      "points": []
    },
    "thermalConductivity": {
      "unit": "W/(m·K)",
      "sources": [],
      "points": []
    },
    "thermalExpansion": {
      "unit": "1e-6/K",
      "sources": [
        "steel_thermal_expansion.json"
      ],
      "points": [
        {
          "T_K": 368.15,
          "value": 11.3
        },
        {
          "T_K": 923.15,
          "value": 14.6
        }
      ]
    }
  },
  "sourceFiles": [
    "low-alloy_steel.json",
    "steel_thermal_expansion.json"
  ],
  "criticalTemperatures": {
    "Ac1_K": 994,
    "Ac3_K": 1080,
    "Ac1_C": 721,
    "Ac3_C": 807,
    "method": "Andrews1965",
    "ref": "Andrews1965"
  },
  "provenance": {
    "donors": {
      "electricalResistivity": {
        "materialId": "sae-5132",
        "mode": "full-series",
        "why": "sae-8630 doesn't have electricalResistivity points; link sae-5132 series (same family low-alloy; ElMD=0.058462, L1=1.245 wt% [ΔNi=0.55%; ΔCr=0.375%; ΔMo=0.2%; ΔMn=0.1%; ΔC=0.02%])",
        "compositionDistance": 0.058462,
        "distanceMetric": "ElMD-mod_petti"
      },
      "specificHeat": {
        "materialId": "sae-5132",
        "mode": "full-series",
        "why": "sae-8630 doesn't have specificHeat points; link sae-5132 series (same family low-alloy; ElMD=0.058462, L1=1.245 wt% [ΔNi=0.55%; ΔCr=0.375%; ΔMo=0.2%; ΔMn=0.1%; ΔC=0.02%])",
        "compositionDistance": 0.058462,
        "distanceMetric": "ElMD-mod_petti"
      },
      "thermalConductivity": {
        "materialId": "sae-5132",
        "mode": "full-series",
        "why": "sae-8630 doesn't have thermalConductivity points; link sae-5132 series (same family low-alloy; ElMD=0.058462, L1=1.245 wt% [ΔNi=0.55%; ΔCr=0.375%; ΔMo=0.2%; ΔMn=0.1%; ΔC=0.02%])",
        "compositionDistance": 0.058462,
        "distanceMetric": "ElMD-mod_petti"
      },
      "thermalExpansion": {
        "materialId": "sae-6150",
        "mode": "scaled-series",
        "why": "only 2 own points; link scaled sae-6150 curve (same family low-alloy; ElMD=0.29479, L1=1.975 wt% [ΔV=0.575%; ΔNi=0.55%; ΔCr=0.45%; ΔMo=0.2%; ΔC=0.2%])",
        "compositionDistance": 0.29479,
        "distanceMetric": "ElMD-mod_petti",
        "scale": 0.97156369,
        "scaleQuality": "wide-range",
        "error": {
          "rmse": 0.51037079,
          "maxRelPct": 4.894486
        }
      }
    }
  }
}

File: shared/processed/metal-data/alloys/steel/low-alloy/sae-8632.json
{
  "materialId": "sae-8632",
  "name": "8632",
  "group": "steel",
  "family": "low-alloy",
  "aliases": {
    "sae": "8632"
  },
  "composition": {
    "C": 0.32499999999999996,
    "Mn": 0.8,
    "P": 0.02,
    "S": 0.02,
    "Si": 0.275,
    "Cr": 0.5,
    "Ni": 0.55,
    "Mo": 0.2
  },
  "condition": null,
  "properties": {
    "electricalResistivity": {
      "unit": "Ω·m",
      "sources": [],
      "points": []
    },
    "specificHeat": {
      "unit": "J/(kg·K)",
      "sources": [],
      "points": []
    },
    "thermalConductivity": {
      "unit": "W/(m·K)",
      "sources": [],
      "points": []
    },
    "thermalExpansion": {
      "unit": "1e-6/K",
      "sources": [],
      "points": []
    }
  },
  "sourceFiles": [
    "former_sae_steel_composition.json"
  ],
  "criticalTemperatures": {
    "Ac1_K": 995,
    "Ac3_K": 1078,
    "Ac1_C": 722,
    "Ac3_C": 805,
    "method": "Andrews1965",
    "ref": "Andrews1965"
  },
  "provenance": {
    "donors": {
      "electricalResistivity": {
        "materialId": "sae-5132",
        "mode": "full-series",
        "why": "sae-8632 doesn't have electricalResistivity points; link sae-5132 series (same family low-alloy; ElMD=0.054243, L1=1.2525 wt% [ΔNi=0.55%; ΔCr=0.375%; ΔMo=0.2%; ΔMn=0.1%; ΔSi=0.025%; ΔP=0.0025%])",
        "compositionDistance": 0.054243,
        "distanceMetric": "ElMD-mod_petti"
      },
      "specificHeat": {
        "materialId": "sae-5132",
        "mode": "full-series",
        "why": "sae-8632 doesn't have specificHeat points; link sae-5132 series (same family low-alloy; ElMD=0.054243, L1=1.2525 wt% [ΔNi=0.55%; ΔCr=0.375%; ΔMo=0.2%; ΔMn=0.1%; ΔSi=0.025%; ΔP=0.0025%])",
        "compositionDistance": 0.054243,
        "distanceMetric": "ElMD-mod_petti"
      },
      "thermalConductivity": {
        "materialId": "sae-5132",
        "mode": "full-series",
        "why": "sae-8632 doesn't have thermalConductivity points; link sae-5132 series (same family low-alloy; ElMD=0.054243, L1=1.2525 wt% [ΔNi=0.55%; ΔCr=0.375%; ΔMo=0.2%; ΔMn=0.1%; ΔSi=0.025%; ΔP=0.0025%])",
        "compositionDistance": 0.054243,
        "distanceMetric": "ElMD-mod_petti"
      },
      "thermalExpansion": {
        "materialId": "sae-4340",
        "mode": "full-series",
        "why": "sae-8632 doesn't have thermalExpansion points; link sae-4340 series (same family low-alloy; ElMD=0.128101, L1=1.8325 wt% [ΔNi=1.275%; ΔCr=0.3%; ΔMn=0.1%; ΔC=0.08%; ΔMo=0.05%; ΔSi=0.025%; ΔP=0.0025%])",
        "compositionDistance": 0.128101,
        "distanceMetric": "ElMD-mod_petti"
      }
    }
  }
}

File: shared/processed/metal-data/alloys/steel/low-alloy/sae-8635.json
{
  "materialId": "sae-8635",
  "name": "8635",
  "group": "steel",
  "family": "low-alloy",
  "aliases": {
    "sae": "8635"
  },
  "composition": {
    "C": 0.355,
    "Mn": 0.875,
    "P": 0.02,
    "S": 0.02,
    "Si": 0.275,
    "Cr": 0.5,
    "Ni": 0.55,
    "Mo": 0.2
  },
  "condition": null,
  "properties": {
    "electricalResistivity": {
      "unit": "Ω·m",
      "sources": [],
      "points": []
    },
    "specificHeat": {
      "unit": "J/(kg·K)",
      "sources": [],
      "points": []
    },
    "thermalConductivity": {
      "unit": "W/(m·K)",
      "sources": [],
      "points": []
    },
    "thermalExpansion": {
      "unit": "1e-6/K",
      "sources": [],
      "points": []
    }
  },
  "sourceFiles": [
    "former_sae_steel_composition.json"
  ],
  "criticalTemperatures": {
    "Ac1_K": 994,
    "Ac3_K": 1072,
    "Ac1_C": 721,
    "Ac3_C": 799,
    "method": "Andrews1965",
    "ref": "Andrews1965"
  },
  "provenance": {
    "donors": {
      "electricalResistivity": {
        "materialId": "sae-5140",
        "mode": "full-series",
        "why": "sae-8635 doesn't have electricalResistivity points; link sae-5140 series (same family low-alloy; ElMD=0.062824, L1=1.2025 wt% [ΔNi=0.55%; ΔCr=0.3%; ΔMo=0.2%; ΔMn=0.075%; ΔC=0.05%; ΔSi=0.025%; ΔP=0.0025%])",
        "compositionDistance": 0.062824,
        "distanceMetric": "ElMD-mod_petti"
      },
      "specificHeat": {
        "materialId": "sae-5140",
        "mode": "full-series",
        "why": "sae-8635 doesn't have specificHeat points; link sae-5140 series (same family low-alloy; ElMD=0.062824, L1=1.2025 wt% [ΔNi=0.55%; ΔCr=0.3%; ΔMo=0.2%; ΔMn=0.075%; ΔC=0.05%; ΔSi=0.025%; ΔP=0.0025%])",
        "compositionDistance": 0.062824,
        "distanceMetric": "ElMD-mod_petti"
      },
      "thermalConductivity": {
        "materialId": "sae-5140",
        "mode": "full-series",
        "why": "sae-8635 doesn't have thermalConductivity points; link sae-5140 series (same family low-alloy; ElMD=0.062824, L1=1.2025 wt% [ΔNi=0.55%; ΔCr=0.3%; ΔMo=0.2%; ΔMn=0.075%; ΔC=0.05%; ΔSi=0.025%; ΔP=0.0025%])",
        "compositionDistance": 0.062824,
        "distanceMetric": "ElMD-mod_petti"
      },
      "thermalExpansion": {
        "materialId": "sae-4340",
        "mode": "full-series",
        "why": "sae-8635 doesn't have thermalExpansion points; link sae-4340 series (same family low-alloy; ElMD=0.105901, L1=1.8775 wt% [ΔNi=1.275%; ΔCr=0.3%; ΔMn=0.175%; ΔC=0.05%; ΔMo=0.05%; ΔSi=0.025%; ΔP=0.0025%])",
        "compositionDistance": 0.105901,
        "distanceMetric": "ElMD-mod_petti"
      }
    }
  }
}

File: shared/processed/metal-data/alloys/steel/low-alloy/sae-8637.json
{
  "materialId": "sae-8637",
  "name": "8637",
  "group": "steel",
  "family": "low-alloy",
  "aliases": {
    "uns": "G86370",
    "sae": "8637"
  },
  "composition": {
    "C": 0.375,
    "Mn": 0.875,
    "P": 0.0175,
    "S": 0.02,
    "Si": 0.25,
    "Ni": 0.55,
    "Cr": 0.5,
    "Mo": 0.2
  },
  "condition": "Unknown",
  "properties": {
    "electricalResistivity": {
      "unit": "Ω·m",
      "sources": [],
      "points": []
    },
    "specificHeat": {
      "unit": "J/(kg·K)",
      "sources": [
        "specific_heat.json"
      ],
      "points": [
        {
          "T_K": 383.15,
          "value": 502.0
        }
      ]
    },
    "thermalConductivity": {
      "unit": "W/(m·K)",
      "sources": [
        "thermal_conductivity.json"
      ],
      "points": [
        {
          "T_K": 323.15,
          "value": 37.5
        }
      ]
    },
    "thermalExpansion": {
      "unit": "1e-6/K",
      "sources": [
        "steel_thermal_expansion.json"
      ],
      "points": [
        {
          "T_K": 373.15,
          "value": 11.3
        },
        {
          "T_K": 473.15,
          "value": 12.2
        },
        {
          "T_K": 573.15,
          "value": 12.8
        }
      ],
      "approximation": {
        "low": {
          "type": "quadratic",
          "vars": {
            "a": 5.293,
            "b": 0.02169,
            "c": -1.5e-05
          },
          "min": 373.15,
          "max": 573.15
        },
        "meanRelPct": 0.0,
        "maxRelPct": 0.0
      }
    }
  },
  "sourceFiles": [
    "low-alloy_steel.json",
    "specific_heat.json",
    "steel_thermal_expansion.json",
    "thermal_conductivity.json"
  ],
  "criticalTemperatures": {
    "Ac1_K": 993,
    "Ac3_K": 1068,
    "Ac1_C": 720,
    "Ac3_C": 795,
    "method": "Andrews1965",
    "ref": "Andrews1965"
  },
  "provenance": {
    "donors": {
      "electricalResistivity": {
        "materialId": "sae-5132",
        "mode": "full-series",
        "why": "sae-8637 doesn't have electricalResistivity points; link sae-5132 series (same family low-alloy; ElMD=0.083544, L1=1.35 wt% [ΔNi=0.55%; ΔCr=0.375%; ΔMo=0.2%; ΔMn=0.175%; ΔC=0.05%])",
        "compositionDistance": 0.083544,
        "distanceMetric": "ElMD-mod_petti"
      },
      "specificHeat": {
        "materialId": "sae-5132",
        "mode": "full-series",
        "why": "only 1 specificHeat point; link sae-5132 series (same family low-alloy; ElMD=0.083544, L1=1.35 wt% [ΔNi=0.55%; ΔCr=0.375%; ΔMo=0.2%; ΔMn=0.175%; ΔC=0.05%])",
        "compositionDistance": 0.083544,
        "distanceMetric": "ElMD-mod_petti"
      },
      "thermalConductivity": {
        "materialId": "sae-5132",
        "mode": "full-series",
        "why": "only 1 thermalConductivity point; link sae-5132 series (same family low-alloy; ElMD=0.083544, L1=1.35 wt% [ΔNi=0.55%; ΔCr=0.375%; ΔMo=0.2%; ΔMn=0.175%; ΔC=0.05%])",
        "compositionDistance": 0.083544,
        "distanceMetric": "ElMD-mod_petti"
      },
      "thermalExpansion": {
        "materialId": "sae-6150",
        "mode": "extend-outside-range",
        "why": "own approx covers 373–573 K; link scaled sae-6150 outside (same family low-alloy; ElMD=0.243839, L1=1.98 wt% [ΔV=0.575%; ΔNi=0.55%; ΔCr=0.45%; ΔMo=0.2%; ΔC=0.13%; ΔMn=0.075%])",
        "compositionDistance": 0.243839,
        "distanceMetric": "ElMD-mod_petti",
        "scale": 0.95076178,
        "scaleQuality": "wide-range",
        "error": {
          "rmse": 0.20757921,
          "maxRelPct": 2.648616
        }
      }
    }
  }
}

File: shared/processed/metal-data/alloys/steel/low-alloy/sae-8640.json
{
  "materialId": "sae-8640",
  "name": "8640",
  "group": "steel",
  "family": "low-alloy",
  "aliases": {
    "uns": "G86400",
    "sae": "8640"
  },
  "composition": {
    "C": 0.405,
    "Mn": 0.875,
    "P": 0.0175,
    "S": 0.02,
    "Si": 0.25,
    "Ni": 0.55,
    "Cr": 0.5,
    "Mo": 0.2
  },
  "condition": null,
  "properties": {
    "electricalResistivity": {
      "unit": "Ω·m",
      "sources": [],
      "points": []
    },
    "specificHeat": {
      "unit": "J/(kg·K)",
      "sources": [],
      "points": []
    },
    "thermalConductivity": {
      "unit": "W/(m·K)",
      "sources": [],
      "points": []
    },
    "thermalExpansion": {
      "unit": "1e-6/K",
      "sources": [],
      "points": []
    }
  },
  "sourceFiles": [
    "low-alloy_steel.json"
  ],
  "criticalTemperatures": {
    "Ac1_K": 993,
    "Ac3_K": 1063,
    "Ac1_C": 720,
    "Ac3_C": 790,
    "method": "Andrews1965",
    "ref": "Andrews1965"
  },
  "provenance": {
    "donors": {
      "electricalResistivity": {
        "materialId": "sae-5140",
        "mode": "full-series",
        "why": "sae-8640 doesn't have electricalResistivity points; link sae-5140 series (same family low-alloy; ElMD=0.036839, L1=1.125 wt% [ΔNi=0.55%; ΔCr=0.3%; ΔMo=0.2%; ΔMn=0.075%])",
        "compositionDistance": 0.036839,
        "distanceMetric": "ElMD-mod_petti"
      },
      "specificHeat": {
        "materialId": "sae-5140",
        "mode": "full-series",
        "why": "sae-8640 doesn't have specificHeat points; link sae-5140 series (same family low-alloy; ElMD=0.036839, L1=1.125 wt% [ΔNi=0.55%; ΔCr=0.3%; ΔMo=0.2%; ΔMn=0.075%])",
        "compositionDistance": 0.036839,
        "distanceMetric": "ElMD-mod_petti"
      },
      "thermalConductivity": {
        "materialId": "sae-5140",
        "mode": "full-series",
        "why": "sae-8640 doesn't have thermalConductivity points; link sae-5140 series (same family low-alloy; ElMD=0.036839, L1=1.125 wt% [ΔNi=0.55%; ΔCr=0.3%; ΔMo=0.2%; ΔMn=0.075%])",
        "compositionDistance": 0.036839,
        "distanceMetric": "ElMD-mod_petti"
      },
      "thermalExpansion": {
        "materialId": "sae-6150",
        "mode": "full-series",
        "why": "sae-8640 doesn't have thermalExpansion points; link sae-6150 series (same family low-alloy; ElMD=0.2224, L1=1.95 wt% [ΔV=0.575%; ΔNi=0.55%; ΔCr=0.45%; ΔMo=0.2%; ΔC=0.1%; ΔMn=0.075%])",
        "compositionDistance": 0.2224,
        "distanceMetric": "ElMD-mod_petti"
      }
    }
  }
}

File: shared/processed/metal-data/alloys/steel/low-alloy/sae-8641.json
{
  "materialId": "sae-8641",
  "name": "8641",
  "group": "steel",
  "family": "low-alloy",
  "aliases": {
    "sae": "8641"
  },
  "composition": {
    "C": 0.405,
    "Mn": 0.875,
    "P": 0.02,
    "S": 0.05,
    "Si": 0.275,
    "Cr": 0.5,
    "Ni": 0.55,
    "Mo": 0.2
  },
  "condition": null,
  "properties": {
    "electricalResistivity": {
      "unit": "Ω·m",
      "sources": [],
      "points": []
    },
    "specificHeat": {
      "unit": "J/(kg·K)",
      "sources": [],
      "points": []
    },
    "thermalConductivity": {
      "unit": "W/(m·K)",
      "sources": [],
      "points": []
    },
    "thermalExpansion": {
      "unit": "1e-6/K",
      "sources": [],
      "points": []
    }
  },
  "sourceFiles": [
    "former_sae_steel_composition.json"
  ],
  "criticalTemperatures": {
    "Ac1_K": 994,
    "Ac3_K": 1064,
    "Ac1_C": 721,
    "Ac3_C": 791,
    "method": "Andrews1965",
    "ref": "Andrews1965"
  },
  "provenance": {
    "donors": {
      "electricalResistivity": {
        "materialId": "sae-5140",
        "mode": "full-series",
        "why": "sae-8641 doesn't have electricalResistivity points; link sae-5140 series (same family low-alloy; ElMD=0.057162, L1=1.1825 wt% [ΔNi=0.55%; ΔCr=0.3%; ΔMo=0.2%; ΔMn=0.075%; ΔS=0.03%; ΔSi=0.025%; ΔP=0.0025%])",
        "compositionDistance": 0.057162,
        "distanceMetric": "ElMD-mod_petti"
      },
      "specificHeat": {
        "materialId": "sae-5140",
        "mode": "full-series",
        "why": "sae-8641 doesn't have specificHeat points; link sae-5140 series (same family low-alloy; ElMD=0.057162, L1=1.1825 wt% [ΔNi=0.55%; ΔCr=0.3%; ΔMo=0.2%; ΔMn=0.075%; ΔS=0.03%; ΔSi=0.025%; ΔP=0.0025%])",
        "compositionDistance": 0.057162,
        "distanceMetric": "ElMD-mod_petti"
      },
      "thermalConductivity": {
        "materialId": "sae-5140",
        "mode": "full-series",
        "why": "sae-8641 doesn't have thermalConductivity points; link sae-5140 series (same family low-alloy; ElMD=0.057162, L1=1.1825 wt% [ΔNi=0.55%; ΔCr=0.3%; ΔMo=0.2%; ΔMn=0.075%; ΔS=0.03%; ΔSi=0.025%; ΔP=0.0025%])",
        "compositionDistance": 0.057162,
        "distanceMetric": "ElMD-mod_petti"
      },
      "thermalExpansion": {
        "materialId": "sae-4340",
        "mode": "full-series",
        "why": "sae-8641 doesn't have thermalExpansion points; link sae-4340 series (same family low-alloy; ElMD=0.100817, L1=1.8575 wt% [ΔNi=1.275%; ΔCr=0.3%; ΔMn=0.175%; ΔMo=0.05%; ΔS=0.03%; ΔSi=0.025%; ΔP=0.0025%])",
        "compositionDistance": 0.100817,
        "distanceMetric": "ElMD-mod_petti"
      }
    }
  }
}

File: shared/processed/metal-data/alloys/steel/low-alloy/sae-8642.json
{
  "materialId": "sae-8642",
  "name": "8642",
  "group": "steel",
  "family": "low-alloy",
  "aliases": {
    "uns": "G86420",
    "sae": "8642"
  },
  "composition": {
    "C": 0.42500000000000004,
    "Mn": 0.875,
    "P": 0.0175,
    "S": 0.02,
    "Si": 0.25,
    "Ni": 0.55,
    "Cr": 0.5,
    "Mo": 0.2
  },
  "condition": null,
  "properties": {
    "electricalResistivity": {
      "unit": "Ω·m",
      "sources": [],
      "points": []
    },
    "specificHeat": {
      "unit": "J/(kg·K)",
      "sources": [],
      "points": []
    },
    "thermalConductivity": {
      "unit": "W/(m·K)",
      "sources": [],
      "points": []
    },
    "thermalExpansion": {
      "unit": "1e-6/K",
      "sources": [],
      "points": []
    }
  },
  "sourceFiles": [
    "low-alloy_steel.json"
  ],
  "criticalTemperatures": {
    "Ac1_K": 993,
    "Ac3_K": 1060,
    "Ac1_C": 720,
    "Ac3_C": 787,
    "method": "Andrews1965",
    "ref": "Andrews1965"
  },
  "provenance": {
    "donors": {
      "electricalResistivity": {
        "materialId": "sae-5140",
        "mode": "full-series",
        "why": "sae-8642 doesn't have electricalResistivity points; link sae-5140 series (same family low-alloy; ElMD=0.051228, L1=1.145 wt% [ΔNi=0.55%; ΔCr=0.3%; ΔMo=0.2%; ΔMn=0.075%; ΔC=0.02%])",
        "compositionDistance": 0.051228,
        "distanceMetric": "ElMD-mod_petti"
      },
      "specificHeat": {
        "materialId": "sae-5140",
        "mode": "full-series",
        "why": "sae-8642 doesn't have specificHeat points; link sae-5140 series (same family low-alloy; ElMD=0.051228, L1=1.145 wt% [ΔNi=0.55%; ΔCr=0.3%; ΔMo=0.2%; ΔMn=0.075%; ΔC=0.02%])",
        "compositionDistance": 0.051228,
        "distanceMetric": "ElMD-mod_petti"
      },
      "thermalConductivity": {
        "materialId": "sae-5140",
        "mode": "full-series",
        "why": "sae-8642 doesn't have thermalConductivity points; link sae-5140 series (same family low-alloy; ElMD=0.051228, L1=1.145 wt% [ΔNi=0.55%; ΔCr=0.3%; ΔMo=0.2%; ΔMn=0.075%; ΔC=0.02%])",
        "compositionDistance": 0.051228,
        "distanceMetric": "ElMD-mod_petti"
      },
      "thermalExpansion": {
        "materialId": "sae-6150",
        "mode": "full-series",
        "why": "sae-8642 doesn't have thermalExpansion points; link sae-6150 series (same family low-alloy; ElMD=0.208133, L1=1.93 wt% [ΔV=0.575%; ΔNi=0.55%; ΔCr=0.45%; ΔMo=0.2%; ΔC=0.08%; ΔMn=0.075%])",
        "compositionDistance": 0.208133,
        "distanceMetric": "ElMD-mod_petti"
      }
    }
  }
}

File: shared/processed/metal-data/alloys/steel/low-alloy/sae-8645.json
{
  "materialId": "sae-8645",
  "name": "8645",
  "group": "steel",
  "family": "low-alloy",
  "aliases": {
    "uns": "G86450",
    "sae": "8645"
  },
  "composition": {
    "C": 0.45499999999999996,
    "Mn": 0.875,
    "P": 0.0175,
    "S": 0.02,
    "Si": 0.25,
    "Ni": 0.55,
    "Cr": 0.5,
    "Mo": 0.2
  },
  "condition": "Oil hardened, tempered",
  "properties": {
    "electricalResistivity": {
      "unit": "Ω·m",
      "sources": [],
      "points": []
    },
    "specificHeat": {
      "unit": "J/(kg·K)",
      "sources": [],
      "points": []
    },
    "thermalConductivity": {
      "unit": "W/(m·K)",
      "sources": [],
      "points": []
    },
    "thermalExpansion": {
      "unit": "1e-6/K",
      "sources": [
        "steel_thermal_expansion.json"
      ],
      "points": [
        {
          "T_K": 373.15,
          "value": 11.7
        },
        {
          "T_K": 473.15,
          "value": 12.2
        },
        {
          "T_K": 573.15,
          "value": 12.8
        }
      ],
      "approximation": {
        "low": {
          "type": "quadratic",
          "vars": {
            "a": 10.72,
            "b": 0.0007685,
            "c": 5e-06
          },
          "min": 373.15,
          "max": 573.15
        },
        "meanRelPct": 0.0,
        "maxRelPct": 0.0
      }
    }
  },
  "sourceFiles": [
    "low-alloy_steel.json",
    "steel_thermal_expansion.json"
  ],
  "criticalTemperatures": {
    "Ac1_K": 993,
    "Ac3_K": 1055,
    "Ac1_C": 720,
    "Ac3_C": 782,
    "method": "Andrews1965",
    "ref": "Andrews1965"
  },
  "provenance": {
    "donors": {
      "electricalResistivity": {
        "materialId": "sae-5140",
        "mode": "full-series",
        "why": "sae-8645 doesn't have electricalResistivity points; link sae-5140 series (same family low-alloy; ElMD=0.072776, L1=1.175 wt% [ΔNi=0.55%; ΔCr=0.3%; ΔMo=0.2%; ΔMn=0.075%; ΔC=0.05%])",
        "compositionDistance": 0.072776,
        "distanceMetric": "ElMD-mod_petti"
      },
      "specificHeat": {
        "materialId": "sae-5140",
        "mode": "full-series",
        "why": "sae-8645 doesn't have specificHeat points; link sae-5140 series (same family low-alloy; ElMD=0.072776, L1=1.175 wt% [ΔNi=0.55%; ΔCr=0.3%; ΔMo=0.2%; ΔMn=0.075%; ΔC=0.05%])",
        "compositionDistance": 0.072776,
        "distanceMetric": "ElMD-mod_petti"
      },
      "thermalConductivity": {
        "materialId": "sae-5140",
        "mode": "full-series",
        "why": "sae-8645 doesn't have thermalConductivity points; link sae-5140 series (same family low-alloy; ElMD=0.072776, L1=1.175 wt% [ΔNi=0.55%; ΔCr=0.3%; ΔMo=0.2%; ΔMn=0.075%; ΔC=0.05%])",
        "compositionDistance": 0.072776,
        "distanceMetric": "ElMD-mod_petti"
      },
      "thermalExpansion": {
        "materialId": "sae-6150",
        "mode": "extend-outside-range",
        "why": "own approx covers 373–573 K; link scaled sae-6150 outside (same family low-alloy; ElMD=0.186771, L1=1.9 wt% [ΔV=0.575%; ΔNi=0.55%; ΔCr=0.45%; ΔMo=0.2%; ΔMn=0.075%; ΔC=0.05%])",
        "compositionDistance": 0.186771,
        "distanceMetric": "ElMD-mod_petti",
        "scale": 0.9607819,
        "scaleQuality": "wide-range",
        "error": {
          "rmse": 0.01764703,
          "maxRelPct": 0.184095
        }
      }
    }
  }
}

File: shared/processed/metal-data/alloys/steel/low-alloy/sae-8647.json
{
  "materialId": "sae-8647",
  "name": "8647",
  "group": "steel",
  "family": "low-alloy",
  "aliases": {
    "sae": "8647"
  },
  "composition": {
    "C": 0.475,
    "Mn": 0.875,
    "P": 0.02,
    "S": 0.02,
    "Si": 0.275,
    "Cr": 0.5,
    "Ni": 0.55,
    "Mo": 0.2
  },
  "condition": null,
  "properties": {
    "electricalResistivity": {
      "unit": "Ω·m",
      "sources": [],
      "points": []
    },
    "specificHeat": {
      "unit": "J/(kg·K)",
      "sources": [],
      "points": []
    },
    "thermalConductivity": {
      "unit": "W/(m·K)",
      "sources": [],
      "points": []
    },
    "thermalExpansion": {
      "unit": "1e-6/K",
      "sources": [],
      "points": []
    }
  },
  "sourceFiles": [
    "former_sae_steel_composition.json"
  ],
  "criticalTemperatures": {
    "Ac1_K": 994,
    "Ac3_K": 1053,
    "Ac1_C": 721,
    "Ac3_C": 780,
    "method": "Andrews1965",
    "ref": "Andrews1965"
  },
  "provenance": {
    "donors": {
      "electricalResistivity": {
        "materialId": "sae-5140",
        "mode": "full-series",
        "why": "sae-8647 doesn't have electricalResistivity points; link sae-5140 series (same family low-alloy; ElMD=0.09464, L1=1.2225 wt% [ΔNi=0.55%; ΔCr=0.3%; ΔMo=0.2%; ΔMn=0.075%; ΔC=0.07%; ΔSi=0.025%; ΔP=0.0025%])",
        "compositionDistance": 0.09464,
        "distanceMetric": "ElMD-mod_petti"
      },
      "specificHeat": {
        "materialId": "sae-5140",
        "mode": "full-series",
        "why": "sae-8647 doesn't have specificHeat points; link sae-5140 series (same family low-alloy; ElMD=0.09464, L1=1.2225 wt% [ΔNi=0.55%; ΔCr=0.3%; ΔMo=0.2%; ΔMn=0.075%; ΔC=0.07%; ΔSi=0.025%; ΔP=0.0025%])",
        "compositionDistance": 0.09464,
        "distanceMetric": "ElMD-mod_petti"
      },
      "thermalConductivity": {
        "materialId": "sae-5140",
        "mode": "full-series",
        "why": "sae-8647 doesn't have thermalConductivity points; link sae-5140 series (same family low-alloy; ElMD=0.09464, L1=1.2225 wt% [ΔNi=0.55%; ΔCr=0.3%; ΔMo=0.2%; ΔMn=0.075%; ΔC=0.07%; ΔSi=0.025%; ΔP=0.0025%])",
        "compositionDistance": 0.09464,
        "distanceMetric": "ElMD-mod_petti"
      },
      "thermalExpansion": {
        "materialId": "sae-4340",
        "mode": "full-series",
        "why": "sae-8647 doesn't have thermalExpansion points; link sae-4340 series (same family low-alloy; ElMD=0.13841, L1=1.8975 wt% [ΔNi=1.275%; ΔCr=0.3%; ΔMn=0.175%; ΔC=0.07%; ΔMo=0.05%; ΔSi=0.025%; ΔP=0.0025%])",
        "compositionDistance": 0.13841,
        "distanceMetric": "ElMD-mod_petti"
      }
    }
  }
}

File: shared/processed/metal-data/alloys/steel/low-alloy/sae-8650.json
{
  "materialId": "sae-8650",
  "name": "8650",
  "group": "steel",
  "family": "low-alloy",
  "aliases": {
    "uns": "G86500",
    "sae": "8650"
  },
  "composition": {
    "C": 0.505,
    "Mn": 0.875,
    "P": 0.0175,
    "S": 0.02,
    "Si": 0.25,
    "Ni": 0.55,
    "Cr": 0.5,
    "Mo": 0.2
  },
  "condition": "Oil hardened, tempered",
  "properties": {
    "electricalResistivity": {
      "unit": "Ω·m",
      "sources": [],
      "points": []
    },
    "specificHeat": {
      "unit": "J/(kg·K)",
      "sources": [],
      "points": []
    },
    "thermalConductivity": {
      "unit": "W/(m·K)",
      "sources": [],
      "points": []
    },
    "thermalExpansion": {
      "unit": "1e-6/K",
      "sources": [
        "steel_thermal_expansion.json"
      ],
      "points": [
        {
          "T_K": 373.15,
          "value": 11.7
        },
        {
          "T_K": 473.15,
          "value": 12.2
        },
        {
          "T_K": 573.15,
          "value": 12.8
        }
      ],
      "approximation": {
        "low": {
          "type": "quadratic",
          "vars": {
            "a": 10.72,
            "b": 0.0007685,
            "c": 5e-06
          },
          "min": 373.15,
          "max": 573.15
        },
        "meanRelPct": 0.0,
        "maxRelPct": 0.0
      }
    }
  },
  "sourceFiles": [
    "low-alloy_steel.json",
    "steel_thermal_expansion.json"
  ],
  "criticalTemperatures": {
    "Ac1_K": 993,
    "Ac3_K": 1048,
    "Ac1_C": 720,
    "Ac3_C": 775,
    "method": "Andrews1965",
    "ref": "Andrews1965"
  },
  "provenance": {
    "donors": {
      "electricalResistivity": {
        "materialId": "sae-5140",
        "mode": "full-series",
        "why": "sae-8650 doesn't have electricalResistivity points; link sae-5140 series (same family low-alloy; ElMD=0.108595, L1=1.225 wt% [ΔNi=0.55%; ΔCr=0.3%; ΔMo=0.2%; ΔC=0.1%; ΔMn=0.075%])",
        "compositionDistance": 0.108595,
        "distanceMetric": "ElMD-mod_petti"
      },
      "specificHeat": {
        "materialId": "sae-5140",
        "mode": "full-series",
        "why": "sae-8650 doesn't have specificHeat points; link sae-5140 series (same family low-alloy; ElMD=0.108595, L1=1.225 wt% [ΔNi=0.55%; ΔCr=0.3%; ΔMo=0.2%; ΔC=0.1%; ΔMn=0.075%])",
        "compositionDistance": 0.108595,
        "distanceMetric": "ElMD-mod_petti"
      },
      "thermalConductivity": {
        "materialId": "sae-5140",
        "mode": "full-series",
        "why": "sae-8650 doesn't have thermalConductivity points; link sae-5140 series (same family low-alloy; ElMD=0.108595, L1=1.225 wt% [ΔNi=0.55%; ΔCr=0.3%; ΔMo=0.2%; ΔC=0.1%; ΔMn=0.075%])",
        "compositionDistance": 0.108595,
        "distanceMetric": "ElMD-mod_petti"
      },
      "thermalExpansion": {
        "materialId": "sae-6150",
        "mode": "extend-outside-range",
        "why": "own approx covers 373–573 K; link scaled sae-6150 outside (same family low-alloy; ElMD=0.154522, L1=1.85 wt% [ΔV=0.575%; ΔNi=0.55%; ΔCr=0.45%; ΔMo=0.2%; ΔMn=0.075%])",
        "compositionDistance": 0.154522,
        "distanceMetric": "ElMD-mod_petti",
        "scale": 0.9607819,
        "scaleQuality": "wide-range",
        "error": {
          "rmse": 0.01764703,
          "maxRelPct": 0.184095
        }
      }
    }
  }
}
