Repository: zakhovalkopavel/thermal-software

# Thermal Software v2.0

Enterprise-grade thermal engineering software — NestJS backend, React frontend, Python tools.

---

## 🏗️ Architecture

```
thermal-software/
├── backend/        ← NestJS API  (refractory + thermodynamics modules)
├── frontend/       ← React SPA   (skeleton — in progress)
├── python/         ← Python tools (NASA thermo parser + OCR pipeline)
├── shared/         ← Shared types / constants
├── docs/           ← All documentation
└── legacy/         ← 📦 Archival reference ONLY — NOT a running service
```

## 🚀 Quick Start

### First time

```bash

# 2. Generate secure secrets (JWT + DB password)
make setup-secrets

# 3. Start all 6 services
make up

# 4. Verify
docker compose ps
```

After changing OCR/Modal keys in `.env`, run `make sync-vendor-env`. To pull newer
vendor libs: `make update-submodules`. Full notes: [SETUP.md](SETUP.md),
[docs/SHARED_LIBRARIES_SUBMODULES.md](docs/SHARED_LIBRARIES_SUBMODULES.md).

### Every other time

```bash
make up
```

### Access points

| URL                              | What                          |
|----------------------------------|-------------------------------|
| `http://localhost`               | Frontend ⚠️ skeleton WIP      |
| `http://localhost/api/v1`        | Backend REST API              |
| `http://localhost/api/docs`      | Swagger / OpenAPI UI          |
| `http://localhost/api/v1/health` | Health check                  |

---

## 📊 Current Status — May 2026

| Component                    | Status                  | Detail                                              |
|------------------------------|-------------------------|-----------------------------------------------------|
| **Backend — Refractory**     | 🚧 In Progress          | 10 services scaffolded (blend-optimizer, glass-viscosity, packing, participation, phase-equilibrium, psd-calculator, refractoriness, shrinkage, thermal-performance, water-demand) |
| **Backend — Thermodynamics** | 🚧 In Progress          | 8 services scaffolded (aerodynamics, diffusion, dimensionless-calculation, dimensionless-numbers, fluid-property, gas-properties, radiation, transport) |
| **Frontend**                 | 🚧 Skeleton only        | React 19 + Vite 7 + MUI 7 — no pages yet           |
| **Python tools**             | ✅ Active               | NASA-7/9 coefficient parser + OCR extraction pipeline |
| **Database (postgres/redis)**| ✅ Ready                | Health-checked, persistent volumes                  |
| **Docker / nginx infra**     | ✅ Complete             | Hot reload, volume mounts, reverse proxy            |
| **Legacy system**            | 📦 Archival only        | On disk — no Docker service, not running            |

**→ Full implementation roadmap:** [`docs/migration/ROADMAP.md`](docs/migration/ROADMAP.md)  
**→ Detailed progress:** [`docs/migration/IMPLEMENTATION_STATUS.md`](docs/migration/IMPLEMENTATION_STATUS.md)

---

## 📚 Documentation & Standards

### Code Standards (read before writing any code)
- ⭐ **[docs/NAMING_CONVENTIONS.md](docs/NAMING_CONVENTIONS.md)** — File, class, variable, constant naming
- ⭐ **[docs/CONVENTIONS.md](docs/CONVENTIONS.md)** — Mandatory context linking all standards
- 📐 **[docs/CODE_QUALITY_STANDARDS.md](docs/CODE_QUALITY_STANDARDS.md)** — SRP, DTOs, no hardcoded values
- 🔢 **[docs/NUMERICAL_METHODS_CONVENTION.md](docs/NUMERICAL_METHODS_CONVENTION.md)** — Approved numerical wrappers

### Architecture & Interfaces
- 🏗️ **[docs/INTERFACES_IMPLEMENTATION_INDEX.md](docs/INTERFACES_IMPLEMENTATION_INDEX.md)** — All 97+ TypeScript interfaces
- 🔌 **[backend/src/modules/refractory/interfaces/README.md](backend/src/modules/refractory/interfaces/README.md)** — Refractory interface quick reference

### Algorithms & Calculations
- 📐 **[docs/algorithms/README.md](docs/algorithms/README.md)** — Index of all documented algorithms
  - Refractory: Blend Optimizer, PSD, Packing, Shrinkage, Phase Equilibrium, Refractoriness, Glass Viscosity, Mineral Phase, Component Effects
  - Thermodynamics: NASA-7/9, Sutherland, Eucken, Chapman-Enskog, dimensionless numbers, Nusselt correlations, radiation

#### Numeric Methods (`numeric.controller.ts` → `/api/v1/numeric`)

| Endpoint | Description |
|----------|-------------|
| `POST /numeric/brentq` | Brent root-finding method |
| `POST /numeric/nelder-mead` | Nelder-Mead optimiser (named-variable API) |
| `POST /numeric/regression/linear` | Linear regression |
| `POST /numeric/regression/polynomial` | Polynomial regression (ascending coefficients) |
| `POST /numeric/regression/exponential` | Exponential regression |
| `POST /numeric/regression/power` | Power-law regression |
| `POST /numeric/regression/levenberg-marquardt` | Non-linear least-squares fitting |

All numeric endpoints are stateless pure-math wrappers. Response shapes defined in [`docs/api/THERMODYNAMICS_API_SPEC.md §8`](docs/api/THERMODYNAMICS_API_SPEC.md).

---

# Specific file
docker compose exec backend npm run test -- psd-calculator.service.spec

File: shared/processed/metal-data/alloys/steel/tool/aisi-a10.json
{
  "materialId": "aisi-a10",
  "name": "A10",
  "group": "steel",
  "family": "tool",
  "aliases": {
    "uns": "T30110",
    "sae": "A10"
  },
  "composition": {
    "C": 1.375,
    "Mn": 1.85,
    "Si": 1.25,
    "Ni": 1.7999999999999998,
    "Mo": 1.5
  },
  "condition": null,
  "properties": {
    "density": {
      "unit": "kg/m³",
      "sources": [
        "tool_steel_thermal_expansion_and_density.json"
      ],
      "points": [
        {
          "T_K": 298.15,
          "value": 7680.0
        }
      ]
    },
    "electricalResistivity": {
      "unit": "Ω·m",
      "sources": [],
      "points": []
    },
    "specificHeat": {
      "unit": "J/(kg·K)",
      "sources": [],
      "points": []
    },
    "thermalConductivity": {
      "unit": "W/(m·K)",
      "sources": [],
      "points": []
    },
    "thermalExpansion": {
      "unit": "1e-6/K",
      "sources": [
        "tool_steel_thermal_expansion_and_density.json"
      ],
      "points": [
        {
          "T_K": 373.15,
          "value": 12.8
        },
        {
          "T_K": 473.15,
          "value": 13.3
        }
      ]
    }
  },
  "sourceFiles": [
    "tool_steel_composition.json",
    "tool_steel_thermal_expansion_and_density.json"
  ],
  "criticalTemperatures": {
    "Ac1_K": 982,
    "Ac3_K": 1021,
    "Ac1_C": 709,
    "Ac3_C": 748,
    "method": "Andrews1965",
    "ref": "Andrews1965"
  },
  "provenance": {
    "donors": {
      "electricalResistivity": {
        "materialId": "sae-5140",
        "mode": "full-series",
        "why": "aisi-a10 doesn't have electricalResistivity points; link sae-5140 series (same group steel; ElMD=0.980137, L1=7.1575 wt% [ΔNi=1.8%; ΔMo=1.5%; ΔMn=1.05%; ΔSi=1%; ΔC=0.97%; ΔCr=0.8%; ΔS=0.02%; ΔP=0.0175%])",
        "compositionDistance": 0.980137,
        "distanceMetric": "ElMD-mod_petti"
      },
      "specificHeat": {
        "materialId": "sae-5140",
        "mode": "full-series",
        "why": "aisi-a10 doesn't have specificHeat points; link sae-5140 series (same group steel; ElMD=0.980137, L1=7.1575 wt% [ΔNi=1.8%; ΔMo=1.5%; ΔMn=1.05%; ΔSi=1%; ΔC=0.97%; ΔCr=0.8%; ΔS=0.02%; ΔP=0.0175%])",
        "compositionDistance": 0.980137,
        "distanceMetric": "ElMD-mod_petti"
      },
      "thermalConductivity": {
        "materialId": "aisi-w1",
        "mode": "full-series",
        "why": "aisi-a10 doesn't have thermalConductivity points; link aisi-w1 series (same family tool; ElMD=0.591532, L1=6.225 wt% [ΔNi=1.7%; ΔMn=1.6%; ΔMo=1.45%; ΔSi=1%; ΔC=0.275%; ΔCr=0.075%; ΔW=0.075%; ΔV=0.05%])",
        "compositionDistance": 0.591532,
        "distanceMetric": "ElMD-mod_petti"
      },
      "thermalExpansion": {
        "materialId": "aisi-o6",
        "mode": "scaled-series",
        "why": "only 2 own points; link scaled aisi-o6 curve (same family tool; ElMD=0.173581, L1=4.45 wt% [ΔNi=1.65%; ΔMo=1.25%; ΔMn=1.15%; ΔSi=0.225%; ΔCr=0.15%; ΔC=0.025%])",
        "compositionDistance": 0.173581,
        "distanceMetric": "ElMD-mod_petti",
        "scale": 1.16517857,
        "scaleQuality": "narrow-range",
        "error": {
          "rmse": 0.25,
          "maxRelPct": 1.953125
        }
      }
    }
  }
}

File: shared/processed/metal-data/alloys/steel/tool/aisi-a2.json
{
  "materialId": "aisi-a2",
  "name": "A2",
  "group": "steel",
  "family": "tool",
  "aliases": {
    "uns": "T30102",
    "sae": "A2"
  },
  "composition": {
    "C": 1.0,
    "Mn": 0.5,
    "Si": 0.25,
    "Cr": 5.125,
    "Ni": 0.15,
    "Mo": 1.15,
    "V": 0.325
  },
  "condition": null,
  "properties": {
    "density": {
      "unit": "kg/m³",
      "sources": [
        "tool_steel_thermal_expansion_and_density.json"
      ],
      "points": [
        {
          "T_K": 298.15,
          "value": 7860.0
        }
      ]
    },
    "electricalResistivity": {
      "unit": "Ω·m",
      "sources": [],
      "points": []
    },
    "specificHeat": {
      "unit": "J/(kg·K)",
      "sources": [],
      "points": []
    },
    "thermalConductivity": {
      "unit": "W/(m·K)",
      "sources": [],
      "points": []
    },
    "thermalExpansion": {
      "unit": "1e-6/K",
      "sources": [
        "tool_steel_thermal_expansion_and_density.json"
      ],
      "points": [
        {
          "T_K": 373.15,
          "value": 10.7
        },
        {
          "T_K": 533.15,
          "value": 10.6
        },
        {
          "T_K": 698.15,
          "value": 12.9
        },
        {
          "T_K": 813.15,
          "value": 14.0
        },
        {
          "T_K": 923.15,
          "value": 14.2
        }
      ],
      "approximation": {
        "low": {
          "type": "quadratic",
          "vars": {
            "a": 8.929,
            "b": 0.002454,
            "c": 3.941e-06
          },
          "min": 373.15,
          "max": 923.15
        },
        "meanRelPct": 3.69,
        "maxRelPct": 7.15
      }
    }
  },
  "sourceFiles": [
    "tool_steel_composition.json",
    "tool_steel_thermal_expansion_and_density.json"
  ],
  "criticalTemperatures": {
    "Ac1_K": 1082,
    "Ac3_K": 1059,
    "Ac1_C": 809,
    "Ac3_C": 786,
    "method": "Andrews1965",
    "ref": "Andrews1965"
  },
  "provenance": {
    "donors": {
      "electricalResistivity": {
        "materialId": "sae-4140",
        "mode": "full-series",
        "why": "aisi-a2 doesn't have electricalResistivity points; link sae-4140 series (same group steel; ElMD=1.23688, L1=6.6075 wt% [ΔCr=4.175%; ΔMo=0.95%; ΔC=0.595%; ΔMn=0.375%; ΔV=0.325%; ΔNi=0.15%; ΔS=0.02%; ΔP=0.0175%])",
        "compositionDistance": 1.236876,
        "distanceMetric": "ElMD-mod_petti"
      },
      "specificHeat": {
        "materialId": "sae-5140",
        "mode": "full-series",
        "why": "aisi-a2 doesn't have specificHeat points; link sae-5140 series (same group steel; ElMD=1.28048, L1=6.8825 wt% [ΔCr=4.325%; ΔMo=1.15%; ΔC=0.595%; ΔV=0.325%; ΔMn=0.3%; ΔNi=0.15%; ΔS=0.02%; ΔP=0.0175%])",
        "compositionDistance": 1.280476,
        "distanceMetric": "ElMD-mod_petti"
      },
      "thermalConductivity": {
        "materialId": "aisi-h11",
        "mode": "full-series",
        "why": "aisi-a2 doesn't have thermalConductivity points; link aisi-h11 series (same family tool; ElMD=0.291686, L1=1.845 wt% [ΔSi=0.75%; ΔC=0.62%; ΔMo=0.2%; ΔMn=0.15%; ΔV=0.125%])",
        "compositionDistance": 0.291686,
        "distanceMetric": "ElMD-mod_petti"
      }
    }
  }
}

File: shared/processed/metal-data/alloys/steel/tool/aisi-a3.json
{
  "materialId": "aisi-a3",
  "name": "A3",
  "group": "steel",
  "family": "tool",
  "aliases": {
    "uns": "T30103",
    "sae": "A3"
  },
  "composition": {
    "C": 1.25,
    "Mn": 0.5,
    "Si": 0.25,
    "Cr": 5.125,
    "Ni": 0.15,
    "Mo": 1.15,
    "V": 1.1
  },
  "condition": null,
  "properties": {
    "electricalResistivity": {
      "unit": "Ω·m",
      "sources": [],
      "points": []
    },
    "specificHeat": {
      "unit": "J/(kg·K)",
      "sources": [],
      "points": []
    },
    "thermalConductivity": {
      "unit": "W/(m·K)",
      "sources": [],
      "points": []
    },
    "thermalExpansion": {
      "unit": "1e-6/K",
      "sources": [],
      "points": []
    }
  },
  "sourceFiles": [
    "tool_steel_composition.json"
  ],
  "criticalTemperatures": {
    "Ac1_K": 1082,
    "Ac3_K": 1116,
    "Ac1_C": 809,
    "Ac3_C": 843,
    "method": "Andrews1965",
    "ref": "Andrews1965"
  },
  "provenance": {
    "donors": {
      "electricalResistivity": {
        "materialId": "sae-4140",
        "mode": "full-series",
        "why": "aisi-a3 doesn't have electricalResistivity points; link sae-4140 series (same group steel; ElMD=1.53521, L1=7.6325 wt% [ΔCr=4.175%; ΔV=1.1%; ΔMo=0.95%; ΔC=0.845%; ΔMn=0.375%; ΔNi=0.15%; ΔS=0.02%; ΔP=0.0175%])",
        "compositionDistance": 1.535212,
        "distanceMetric": "ElMD-mod_petti"
      },
      "specificHeat": {
        "materialId": "sae-5140",
        "mode": "full-series",
        "why": "aisi-a3 doesn't have specificHeat points; link sae-5140 series (same group steel; ElMD=1.57881, L1=7.9075 wt% [ΔCr=4.325%; ΔMo=1.15%; ΔV=1.1%; ΔC=0.845%; ΔMn=0.3%; ΔNi=0.15%; ΔS=0.02%; ΔP=0.0175%])",
        "compositionDistance": 1.578812,
        "distanceMetric": "ElMD-mod_petti"
      },
      "thermalConductivity": {
        "materialId": "aisi-h11",
        "mode": "full-series",
        "why": "aisi-a3 doesn't have thermalConductivity points; link aisi-h11 series (same family tool; ElMD=0.478891, L1=2.62 wt% [ΔC=0.87%; ΔSi=0.75%; ΔV=0.65%; ΔMo=0.2%; ΔMn=0.15%])",
        "compositionDistance": 0.478891,
        "distanceMetric": "ElMD-mod_petti"
      },
      "thermalExpansion": {
        "materialId": "aisi-a2",
        "mode": "full-series",
        "why": "aisi-a3 doesn't have thermalExpansion points; link aisi-a2 series (same family tool; ElMD=0.298336, L1=1.025 wt% [ΔV=0.775%; ΔC=0.25%])",
        "compositionDistance": 0.298336,
        "distanceMetric": "ElMD-mod_petti"
      }
    }
  }
}

File: shared/processed/metal-data/alloys/steel/tool/aisi-a4.json
{
  "materialId": "aisi-a4",
  "name": "A4",
  "group": "steel",
  "family": "tool",
  "aliases": {
    "uns": "T30104",
    "sae": "A4"
  },
  "composition": {
    "C": 1.0,
    "Mn": 2.0,
    "Si": 0.25,
    "Cr": 1.55,
    "Ni": 0.15,
    "Mo": 1.15
  },
  "condition": null,
  "properties": {
    "electricalResistivity": {
      "unit": "Ω·m",
      "sources": [],
      "points": []
    },
    "specificHeat": {
      "unit": "J/(kg·K)",
      "sources": [],
      "points": []
    },
    "thermalConductivity": {
      "unit": "W/(m·K)",
      "sources": [],
      "points": []
    },
    "thermalExpansion": {
      "unit": "1e-6/K",
      "sources": [],
      "points": []
    }
  },
  "sourceFiles": [
    "tool_steel_composition.json"
  ],
  "criticalTemperatures": {
    "Ac1_K": 1006,
    "Ac3_K": 1025,
    "Ac1_C": 733,
    "Ac3_C": 752,
    "method": "Andrews1965",
    "ref": "Andrews1965"
  },
  "provenance": {
    "donors": {
      "electricalResistivity": {
        "materialId": "sae-4140",
        "mode": "full-series",
        "why": "aisi-a4 doesn't have electricalResistivity points; link sae-4140 series (same group steel; ElMD=0.604567, L1=3.4575 wt% [ΔMn=1.125%; ΔMo=0.95%; ΔCr=0.6%; ΔC=0.595%; ΔNi=0.15%; ΔS=0.02%; ΔP=0.0175%])",
        "compositionDistance": 0.604567,
        "distanceMetric": "ElMD-mod_petti"
      },
      "specificHeat": {
        "materialId": "sae-5140",
        "mode": "full-series",
        "why": "aisi-a4 doesn't have specificHeat points; link sae-5140 series (same group steel; ElMD=0.648167, L1=3.8825 wt% [ΔMn=1.2%; ΔMo=1.15%; ΔCr=0.75%; ΔC=0.595%; ΔNi=0.15%; ΔS=0.02%; ΔP=0.0175%])",
        "compositionDistance": 0.648167,
        "distanceMetric": "ElMD-mod_petti"
      },
      "thermalConductivity": {
        "materialId": "aisi-w1",
        "mode": "full-series",
        "why": "aisi-a4 doesn't have thermalConductivity points; link aisi-w1 series (same family tool; ElMD=0.403019, L1=4.6 wt% [ΔMn=1.75%; ΔCr=1.475%; ΔMo=1.1%; ΔC=0.1%; ΔW=0.075%; ΔV=0.05%; ΔNi=0.05%])",
        "compositionDistance": 0.403019,
        "distanceMetric": "ElMD-mod_petti"
      },
      "thermalExpansion": {
        "materialId": "aisi-a6",
        "mode": "full-series",
        "why": "aisi-a4 doesn't have thermalExpansion points; link aisi-a6 series (same family tool; ElMD=0.287471, L1=0.95 wt% [ΔCr=0.5%; ΔC=0.3%; ΔMn=0.15%])",
        "compositionDistance": 0.287471,
        "distanceMetric": "ElMD-mod_petti"
      }
    }
  }
}

File: shared/processed/metal-data/alloys/steel/tool/aisi-a5.json
{
  "materialId": "aisi-a5",
  "name": "A5",
  "group": "steel",
  "family": "tool",
  "aliases": {
    "sae": "A5"
  },
  "composition": {
    "C": 1.0,
    "Mo": 1.0,
    "Cr": 1.0
  },
  "condition": null,
  "properties": {
    "electricalResistivity": {
      "unit": "Ω·m",
      "sources": [],
      "points": []
    },
    "specificHeat": {
      "unit": "J/(kg·K)",
      "sources": [],
      "points": []
    },
    "thermalConductivity": {
      "unit": "W/(m·K)",
      "sources": [],
      "points": []
    },
    "thermalExpansion": {
      "unit": "1e-6/K",
      "sources": [],
      "points": []
    }
  },
  "sourceFiles": [
    "tool_steel_composition_obsolete.json"
  ],
  "criticalTemperatures": {
    "Ac1_K": 1013,
    "Ac3_K": 1012,
    "Ac1_C": 740,
    "Ac3_C": 738,
    "method": "Andrews1965",
    "ref": "Andrews1965"
  },
  "provenance": {
    "donors": {
      "electricalResistivity": {
        "materialId": "sae-4140",
        "mode": "full-series",
        "why": "aisi-a5 doesn't have electricalResistivity points; link sae-4140 series (same group steel; ElMD=0.413411, L1=2.6075 wt% [ΔMn=0.875%; ΔMo=0.8%; ΔC=0.595%; ΔSi=0.25%; ΔCr=0.05%; ΔS=0.02%; ΔP=0.0175%])",
        "compositionDistance": 0.413411,
        "distanceMetric": "ElMD-mod_petti"
      },
      "specificHeat": {
        "materialId": "sae-5140",
        "mode": "full-series",
        "why": "aisi-a5 doesn't have specificHeat points; link sae-5140 series (same group steel; ElMD=0.457012, L1=2.8825 wt% [ΔMo=1%; ΔMn=0.8%; ΔC=0.595%; ΔSi=0.25%; ΔCr=0.2%; ΔS=0.02%; ΔP=0.0175%])",
        "compositionDistance": 0.457012,
        "distanceMetric": "ElMD-mod_petti"
      },
      "thermalConductivity": {
        "materialId": "aisi-w1",
        "mode": "full-series",
        "why": "aisi-a5 doesn't have thermalConductivity points; link aisi-w1 series (same family tool; ElMD=0.355975, L1=2.7 wt% [ΔMo=0.95%; ΔCr=0.925%; ΔMn=0.25%; ΔSi=0.25%; ΔC=0.1%; ΔNi=0.1%; ΔW=0.075%; ΔV=0.05%])",
        "compositionDistance": 0.355975,
        "distanceMetric": "ElMD-mod_petti"
      },
      "thermalExpansion": {
        "materialId": "aisi-a6",
        "mode": "full-series",
        "why": "aisi-a5 doesn't have thermalExpansion points; link aisi-a6 series (same family tool; ElMD=0.174457, L1=3.05 wt% [ΔMn=2.15%; ΔC=0.3%; ΔSi=0.25%; ΔNi=0.15%; ΔMo=0.15%; ΔCr=0.05%])",
        "compositionDistance": 0.174457,
        "distanceMetric": "ElMD-mod_petti"
      }
    }
  }
}

File: shared/processed/metal-data/alloys/steel/tool/aisi-a6.json
{
  "materialId": "aisi-a6",
  "name": "A6",
  "group": "steel",
  "family": "tool",
  "aliases": {
    "uns": "T30106",
    "sae": "A6"
  },
  "composition": {
    "C": 0.7,
    "Mn": 2.15,
    "Si": 0.25,
    "Cr": 1.05,
    "Ni": 0.15,
    "Mo": 1.15
  },
  "condition": null,
  "properties": {
    "density": {
      "unit": "kg/m³",
      "sources": [
        "tool_steel_thermal_expansion_and_density.json"
      ],
      "points": [
        {
          "T_K": 298.15,
          "value": 7840.0
        }
      ]
    },
    "electricalResistivity": {
      "unit": "Ω·m",
      "sources": [],
      "points": []
    },
    "specificHeat": {
      "unit": "J/(kg·K)",
      "sources": [],
      "points": []
    },
    "thermalConductivity": {
      "unit": "W/(m·K)",
      "sources": [],
      "points": []
    },
    "thermalExpansion": {
      "unit": "1e-6/K",
      "sources": [
        "tool_steel_thermal_expansion_and_density.json"
      ],
      "points": [
        {
          "T_K": 373.15,
          "value": 11.5
        },
        {
          "T_K": 473.15,
          "value": 12.4
        },
        {
          "T_K": 698.15,
          "value": 13.5
        },
        {
          "T_K": 813.15,
          "value": 13.9
        },
        {
          "T_K": 923.15,
          "value": 14.2
        }
      ],
      "approximation": {
        "low": {
          "type": "quadratic",
          "vars": {
            "a": 7.729,
            "b": 0.01249,
            "c": -5.977e-06
          },
          "min": 373.15,
          "max": 923.15
        },
        "meanRelPct": 0.41,
        "maxRelPct": 0.79
      }
    }
  },
  "sourceFiles": [
    "tool_steel_composition.json",
    "tool_steel_thermal_expansion_and_density.json"
  ],
  "criticalTemperatures": {
    "Ac1_K": 996,
    "Ac3_K": 1058,
    "Ac1_C": 722,
    "Ac3_C": 785,
    "method": "Andrews1965",
    "ref": "Andrews1965"
  },
  "provenance": {
    "donors": {
      "electricalResistivity": {
        "materialId": "sae-4140",
        "mode": "full-series",
        "why": "aisi-a6 doesn't have electricalResistivity points; link sae-4140 series (same group steel; ElMD=0.317096, L1=2.8075 wt% [ΔMn=1.275%; ΔMo=0.95%; ΔC=0.295%; ΔNi=0.15%; ΔCr=0.1%; ΔS=0.02%; ΔP=0.0175%])",
        "compositionDistance": 0.317096,
        "distanceMetric": "ElMD-mod_petti"
      },
      "specificHeat": {
        "materialId": "sae-5140",
        "mode": "full-series",
        "why": "aisi-a6 doesn't have specificHeat points; link sae-5140 series (same group steel; ElMD=0.360696, L1=3.2325 wt% [ΔMn=1.35%; ΔMo=1.15%; ΔC=0.295%; ΔCr=0.25%; ΔNi=0.15%; ΔS=0.02%; ΔP=0.0175%])",
        "compositionDistance": 0.360696,
        "distanceMetric": "ElMD-mod_petti"
      },
      "thermalConductivity": {
        "materialId": "aisi-w1",
        "mode": "full-series",
        "why": "aisi-a6 doesn't have thermalConductivity points; link aisi-w1 series (same family tool; ElMD=0.507859, L1=4.55 wt% [ΔMn=1.9%; ΔMo=1.1%; ΔCr=0.975%; ΔC=0.4%; ΔW=0.075%; ΔV=0.05%; ΔNi=0.05%])",
        "compositionDistance": 0.507859,
        "distanceMetric": "ElMD-mod_petti"
      }
    }
  }
}

File: shared/processed/metal-data/alloys/steel/tool/aisi-a7.json
{
  "materialId": "aisi-a7",
  "name": "A7",
  "group": "steel",
  "family": "tool",
  "aliases": {
    "uns": "T30107",
    "sae": "A7"
  },
  "composition": {
    "C": 2.425,
    "Mn": 0.4,
    "Si": 0.25,
    "Cr": 5.375,
    "Ni": 0.15,
    "Mo": 1.15,
    "W": 1.0,
    "V": 4.525
  },
  "condition": null,
  "properties": {
    "density": {
      "unit": "kg/m³",
      "sources": [
        "tool_steel_thermal_expansion_and_density.json"
      ],
      "points": [
        {
          "T_K": 298.15,
          "value": 7660.0
        }
      ]
    },
    "electricalResistivity": {
      "unit": "Ω·m",
      "sources": [],
      "points": []
    },
    "specificHeat": {
      "unit": "J/(kg·K)",
      "sources": [],
      "points": []
    },
    "thermalConductivity": {
      "unit": "W/(m·K)",
      "sources": [],
      "points": []
    },
    "thermalExpansion": {
      "unit": "1e-6/K",
      "sources": [
        "tool_steel_thermal_expansion_and_density.json"
      ],
      "points": [
        {
          "T_K": 698.15,
          "value": 12.4
        },
        {
          "T_K": 813.15,
          "value": 12.9
        },
        {
          "T_K": 923.15,
          "value": 13.5
        }
      ],
      "approximation": {
        "low": {
          "type": "quadratic",
          "vars": {
            "a": 12.16,
            "b": -0.003086,
            "c": 4.919e-06
          },
          "min": 698.15,
          "max": 923.15
        },
        "meanRelPct": 0.0,
        "maxRelPct": 0.0
      }
    }
  },
  "sourceFiles": [
    "tool_steel_composition.json",
    "tool_steel_thermal_expansion_and_density.json"
  ],
  "criticalTemperatures": {
    "Ac1_K": 1094,
    "Ac3_K": 1396,
    "Ac1_C": 821,
    "Ac3_C": 1123,
    "method": "Andrews1965",
    "ref": "Andrews1965"
  },
  "provenance": {
    "donors": {
      "electricalResistivity": {
        "materialId": "sae-4140",
        "mode": "full-series",
        "why": "aisi-a7 doesn't have electricalResistivity points; link sae-4140 series (same group steel; ElMD=2.92777, L1=13.5825 wt% [ΔV=4.525%; ΔCr=4.425%; ΔC=2.02%; ΔW=1%; ΔMo=0.95%; ΔMn=0.475%; ΔNi=0.15%; ΔS=0.02%; ΔP=0.0175%])",
        "compositionDistance": 2.927766,
        "distanceMetric": "ElMD-mod_petti"
      },
      "specificHeat": {
        "materialId": "sae-5140",
        "mode": "full-series",
        "why": "aisi-a7 doesn't have specificHeat points; link sae-5140 series (same group steel; ElMD=2.97137, L1=13.8575 wt% [ΔCr=4.575%; ΔV=4.525%; ΔC=2.02%; ΔMo=1.15%; ΔW=1%; ΔMn=0.4%; ΔNi=0.15%; ΔS=0.02%; ΔP=0.0175%])",
        "compositionDistance": 2.971367,
        "distanceMetric": "ElMD-mod_petti"
      },
      "thermalConductivity": {
        "materialId": "aisi-m2",
        "mode": "full-series",
        "why": "aisi-a7 doesn't have thermalConductivity points; link aisi-m2 series (same family tool; ElMD=1.86157, L1=15.4 wt% [ΔW=5.125%; ΔMo=3.85%; ΔV=2.55%; ΔC=2.425%; ΔCr=1.25%; ΔMn=0.125%; ΔSi=0.075%])",
        "compositionDistance": 1.86157,
        "distanceMetric": "ElMD-mod_petti"
      },
      "thermalExpansion": {
        "materialId": "aisi-d3",
        "mode": "extend-outside-range",
        "why": "own approx covers 698–923 K; link scaled aisi-d3 outside (same family tool; ElMD=0.52466, L1=12.95 wt% [ΔCr=6.875%; ΔV=4.025%; ΔMo=1.15%; ΔW=0.5%; ΔC=0.25%; ΔMn=0.1%; ΔSi=0.05%])",
        "compositionDistance": 0.52466,
        "distanceMetric": "ElMD-mod_petti",
        "scale": 0.98256674,
        "scaleQuality": "wide-range",
        "error": {
          "rmse": 0.2096667,
          "maxRelPct": 2.218637
        }
      }
    }
  }
}

File: shared/processed/metal-data/alloys/steel/tool/aisi-a8.json
{
  "materialId": "aisi-a8",
  "name": "A8",
  "group": "steel",
  "family": "tool",
  "aliases": {
    "uns": "T30108",
    "sae": "A8"
  },
  "composition": {
    "C": 0.55,
    "Mn": 0.25,
    "Si": 0.925,
    "Cr": 5.125,
    "Ni": 0.15,
    "Mo": 1.4,
    "W": 1.25
  },
  "condition": null,
  "properties": {
    "density": {
      "unit": "kg/m³",
      "sources": [
        "tool_steel_thermal_expansion_and_density.json"
      ],
      "points": [
        {
          "T_K": 298.15,
          "value": 7870.0
        }
      ]
    },
    "electricalResistivity": {
      "unit": "Ω·m",
      "sources": [],
      "points": []
    },
    "specificHeat": {
      "unit": "J/(kg·K)",
      "sources": [],
      "points": []
    },
    "thermalConductivity": {
      "unit": "W/(m·K)",
      "sources": [],
      "points": []
    },
    "thermalExpansion": {
      "unit": "1e-6/K",
      "sources": [
        "tool_steel_thermal_expansion_and_density.json"
      ],
      "points": [
        {
          "T_K": 698.15,
          "value": 12.0
        },
        {
          "T_K": 813.15,
          "value": 12.4
        },
        {
          "T_K": 923.15,
          "value": 12.6
        }
      ],
      "approximation": {
        "low": {
          "type": "quadratic",
          "vars": {
            "a": 5.383,
            "b": 0.01463,
            "c": -7.378e-06
          },
          "min": 698.15,
          "max": 923.15
        },
        "meanRelPct": 0.0,
        "maxRelPct": 0.0
      }
    }
  },
  "sourceFiles": [
    "tool_steel_composition.json",
    "tool_steel_thermal_expansion_and_density.json"
  ],
  "criticalTemperatures": {
    "Ac1_K": 1112,
    "Ac3_K": 1132,
    "Ac1_C": 839,
    "Ac3_C": 859,
    "method": "Andrews1965",
    "ref": "Andrews1965"
  },
  "provenance": {
    "donors": {
      "electricalResistivity": {
        "materialId": "sae-4140",
        "mode": "full-series",
        "why": "aisi-a8 doesn't have electricalResistivity points; link sae-4140 series (same group steel; ElMD=1.13932, L1=8.2575 wt% [ΔCr=4.175%; ΔW=1.25%; ΔMo=1.2%; ΔSi=0.675%; ΔMn=0.625%; ΔNi=0.15%; ΔC=0.145%; ΔS=0.02%; ΔP=0.0175%])",
        "compositionDistance": 1.139317,
        "distanceMetric": "ElMD-mod_petti"
      },
      "specificHeat": {
        "materialId": "sae-5140",
        "mode": "full-series",
        "why": "aisi-a8 doesn't have specificHeat points; link sae-5140 series (same group steel; ElMD=1.18292, L1=8.5325 wt% [ΔCr=4.325%; ΔMo=1.4%; ΔW=1.25%; ΔSi=0.675%; ΔMn=0.55%; ΔNi=0.15%; ΔC=0.145%; ΔS=0.02%; ΔP=0.0175%])",
        "compositionDistance": 1.182918,
        "distanceMetric": "ElMD-mod_petti"
      },
      "thermalConductivity": {
        "materialId": "aisi-h11",
        "mode": "full-series",
        "why": "aisi-a8 doesn't have thermalConductivity points; link aisi-h11 series (same family tool; ElMD=0.126591, L1=2.095 wt% [ΔW=1.25%; ΔV=0.45%; ΔC=0.17%; ΔMn=0.1%; ΔSi=0.075%; ΔMo=0.05%])",
        "compositionDistance": 0.126591,
        "distanceMetric": "ElMD-mod_petti"
      },
      "thermalExpansion": {
        "materialId": "aisi-h11",
        "mode": "extend-outside-range",
        "why": "own approx covers 698–923 K; link scaled aisi-h11 outside (same family tool; ElMD=0.126591, L1=2.095 wt% [ΔW=1.25%; ΔV=0.45%; ΔC=0.17%; ΔMn=0.1%; ΔSi=0.075%; ΔMo=0.05%])",
        "compositionDistance": 0.126591,
        "distanceMetric": "ElMD-mod_petti",
        "scale": 0.94873211,
        "scaleQuality": "wide-range",
        "error": {
          "rmse": 0.12521281,
          "maxRelPct": 1.301257
        }
      }
    }
  }
}

File: shared/processed/metal-data/alloys/steel/tool/aisi-a9.json
{
  "materialId": "aisi-a9",
  "name": "A9",
  "group": "steel",
  "family": "tool",
  "aliases": {
    "uns": "T30109",
    "sae": "A9"
  },
  "composition": {
    "C": 0.5,
    "Mn": 0.25,
    "Si": 1.0499999999999998,
    "Cr": 5.125,
    "Ni": 1.5,
    "Mo": 90.65,
    "V": 1.1
  },
  "condition": null,
  "properties": {
    "density": {
      "unit": "kg/m³",
      "sources": [
        "tool_steel_thermal_expansion_and_density.json"
      ],
      "points": [
        {
          "T_K": 298.15,
          "value": 7780.0
        }
      ]
    },
    "electricalResistivity": {
      "unit": "Ω·m",
      "sources": [],
      "points": []
    },
    "specificHeat": {
      "unit": "J/(kg·K)",
      "sources": [],
      "points": []
    },
    "thermalConductivity": {
      "unit": "W/(m·K)",
      "sources": [],
      "points": []
    },
    "thermalExpansion": {
      "unit": "1e-6/K",
      "sources": [
        "tool_steel_thermal_expansion_and_density.json"
      ],
      "points": [
        {
          "T_K": 698.15,
          "value": 12.0
        },
        {
          "T_K": 813.15,
          "value": 12.4
        },
        {
          "T_K": 923.15,
          "value": 12.6
        }
      ],
      "approximation": {
        "low": {
          "type": "quadratic",
          "vars": {
            "a": 5.383,
            "b": 0.01463,
            "c": -7.378e-06
          },
          "min": 698.15,
          "max": 923.15
        },
        "meanRelPct": 0.0,
        "maxRelPct": 0.0
      }
    }
  },
  "sourceFiles": [
    "tool_steel_composition.json",
    "tool_steel_thermal_expansion_and_density.json"
  ],
  "criticalTemperatures": {
    "Ac1_K": 1085,
    "Ac3_K": 4034,
    "Ac1_C": 812,
    "Ac3_C": 3760,
    "method": "Andrews1965",
    "ref": "Andrews1965"
  },
  "provenance": {
    "donors": {
      "electricalResistivity": {
        "materialId": "sae-4140",
        "mode": "full-series",
        "why": "aisi-a9 doesn't have electricalResistivity points; link sae-4140 series (same group steel; ElMD=14.2295, L1=98.7825 wt% [ΔMo=90.45%; ΔCr=4.175%; ΔNi=1.5%; ΔV=1.1%; ΔSi=0.8%; ΔMn=0.625%; ΔC=0.095%; ΔS=0.02%; ΔP=0.0175%])",
        "compositionDistance": 14.229544,
        "distanceMetric": "ElMD-mod_petti"
      },
      "specificHeat": {
        "materialId": "sae-5140",
        "mode": "full-series",
        "why": "aisi-a9 doesn't have specificHeat points; link sae-5140 series (same group steel; ElMD=14.2731, L1=99.0575 wt% [ΔMo=90.65%; ΔCr=4.325%; ΔNi=1.5%; ΔV=1.1%; ΔSi=0.8%; ΔMn=0.55%; ΔC=0.095%; ΔS=0.02%; ΔP=0.0175%])",
        "compositionDistance": 14.273144,
        "distanceMetric": "ElMD-mod_petti"
      },
      "thermalConductivity": {
        "materialId": "aisi-m2",
        "mode": "full-series",
        "why": "aisi-a9 doesn't have thermalConductivity points; link aisi-m2 series (same family tool; ElMD=12.8164, L1=96.25 wt% [ΔMo=85.65%; ΔW=6.125%; ΔNi=1.35%; ΔCr=1%; ΔV=0.875%; ΔSi=0.725%; ΔC=0.5%; ΔMn=0.025%])",
        "compositionDistance": 12.816432,
        "distanceMetric": "ElMD-mod_petti"
      },
      "thermalExpansion": {
        "materialId": "aisi-d2",
        "mode": "extend-outside-range",
        "why": "own approx covers 698–923 K; link scaled aisi-d2 outside (same family tool; ElMD=11.8164, L1=100.275 wt% [ΔMo=89.7%; ΔCr=6.875%; ΔNi=1.35%; ΔC=1%; ΔSi=0.75%; ΔV=0.55%; ΔMn=0.05%])",
        "compositionDistance": 11.816435,
        "distanceMetric": "ElMD-mod_petti",
        "scale": 1.01937217,
        "scaleQuality": "wide-range",
        "error": {
          "rmse": 0.12266872,
          "maxRelPct": 1.298885
        }
      }
    }
  }
}

File: shared/processed/metal-data/alloys/steel/tool/aisi-d1.json
{
  "materialId": "aisi-d1",
  "name": "D1",
  "group": "steel",
  "family": "tool",
  "aliases": {
    "sae": "D1"
  },
  "composition": {
    "C": 1.0,
    "Mo": 1.0,
    "Cr": 12.0
  },
  "condition": null,
  "properties": {
    "electricalResistivity": {
      "unit": "Ω·m",
      "sources": [],
      "points": []
    },
    "specificHeat": {
      "unit": "J/(kg·K)",
      "sources": [],
      "points": []
    },
    "thermalConductivity": {
      "unit": "W/(m·K)",
      "sources": [],
      "points": []
    },
    "thermalExpansion": {
      "unit": "1e-6/K",
      "sources": [],
      "points": []
    }
  },
  "sourceFiles": [
    "tool_steel_composition_obsolete.json"
  ],
  "criticalTemperatures": {
    "Ac1_K": 1199,
    "Ac3_K": 1012,
    "Ac1_C": 926,
    "Ac3_C": 738,
    "method": "Andrews1965",
    "ref": "Andrews1965"
  },
  "provenance": {
    "donors": {
      "electricalResistivity": {
        "materialId": "sae-4140",
        "mode": "full-series",
        "why": "aisi-d1 doesn't have electricalResistivity points; link sae-4140 series (same group steel; ElMD=2.22131, L1=13.6075 wt% [ΔCr=11.05%; ΔMn=0.875%; ΔMo=0.8%; ΔC=0.595%; ΔSi=0.25%; ΔS=0.02%; ΔP=0.0175%])",
        "compositionDistance": 2.221307,
        "distanceMetric": "ElMD-mod_petti"
      },
      "specificHeat": {
        "materialId": "sae-5140",
        "mode": "full-series",
        "why": "aisi-d1 doesn't have specificHeat points; link sae-5140 series (same group steel; ElMD=2.26491, L1=13.8825 wt% [ΔCr=11.2%; ΔMo=1%; ΔMn=0.8%; ΔC=0.595%; ΔSi=0.25%; ΔS=0.02%; ΔP=0.0175%])",
        "compositionDistance": 2.264908,
        "distanceMetric": "ElMD-mod_petti"
      },
      "thermalConductivity": {
        "materialId": "aisi-m2",
        "mode": "full-series",
        "why": "aisi-d1 doesn't have thermalConductivity points; link aisi-m2 series (same family tool; ElMD=0.844979, L1=21.725 wt% [ΔCr=7.875%; ΔW=6.125%; ΔMo=4%; ΔV=1.975%; ΔC=1%; ΔSi=0.325%; ΔMn=0.275%; ΔNi=0.15%])",
        "compositionDistance": 0.844979,
        "distanceMetric": "ElMD-mod_petti"
      },
      "thermalExpansion": {
        "materialId": "aisi-d2",
        "mode": "full-series",
        "why": "aisi-d1 doesn't have thermalExpansion points; link aisi-d2 series (same family tool; ElMD=0.468972, L1=1.85 wt% [ΔV=0.55%; ΔC=0.5%; ΔMn=0.3%; ΔSi=0.3%; ΔNi=0.15%; ΔMo=0.05%])",
        "compositionDistance": 0.468972,
        "distanceMetric": "ElMD-mod_petti"
      }
    }
  }
}

File: shared/processed/metal-data/alloys/steel/tool/aisi-d2.json
{
  "materialId": "aisi-d2",
  "name": "D2",
  "group": "steel",
  "family": "tool",
  "aliases": {
    "uns": "T30402",
    "sae": "D2"
  },
  "composition": {
    "C": 1.5,
    "Mn": 0.3,
    "Si": 0.3,
    "Cr": 12.0,
    "Ni": 0.15,
    "Mo": 0.95,
    "V": 0.55
  },
  "condition": null,
  "properties": {
    "density": {
      "unit": "kg/m³",
      "sources": [
        "tool_steel_thermal_expansion_and_density.json"
      ],
      "points": [
        {
          "T_K": 298.15,
          "value": 7700.0
        }
      ]
    },
    "electricalResistivity": {
      "unit": "Ω·m",
      "sources": [],
      "points": []
    },
    "specificHeat": {
      "unit": "J/(kg·K)",
      "sources": [],
      "points": []
    },
    "thermalConductivity": {
      "unit": "W/(m·K)",
      "sources": [],
      "points": []
    },
    "thermalExpansion": {
      "unit": "1e-6/K",
      "sources": [
        "tool_steel_thermal_expansion_and_density.json"
      ],
      "points": [
        {
          "T_K": 373.15,
          "value": 10.4
        },
        {
          "T_K": 473.15,
          "value": 10.3
        },
        {
          "T_K": 698.15,
          "value": 11.9
        },
        {
          "T_K": 813.15,
          "value": 12.2
        },
        {
          "T_K": 923.15,
          "value": 12.2
        }
      ],
      "approximation": {
        "low": {
          "type": "quadratic",
          "vars": {
            "a": 7.342,
            "b": 0.008977,
            "c": -3.876e-06
          },
          "min": 373.15,
          "max": 923.15
        },
        "meanRelPct": 2.0,
        "maxRelPct": 4.1
      }
    }
  },
  "sourceFiles": [
    "tool_steel_composition.json",
    "tool_steel_thermal_expansion_and_density.json"
  ],
  "criticalTemperatures": {
    "Ac1_K": 1202,
    "Ac3_K": 1033,
    "Ac1_C": 929,
    "Ac3_C": 760,
    "method": "Andrews1965",
    "ref": "Andrews1965"
  },
  "provenance": {
    "donors": {
      "electricalResistivity": {
        "materialId": "sae-4140",
        "mode": "full-series",
        "why": "aisi-d2 doesn't have electricalResistivity points; link sae-4140 series (same group steel; ElMD=2.69028, L1=14.2575 wt% [ΔCr=11.05%; ΔC=1.095%; ΔMo=0.75%; ΔMn=0.575%; ΔV=0.55%; ΔNi=0.15%; ΔSi=0.05%; ΔS=0.02%; ΔP=0.0175%])",
        "compositionDistance": 2.690279,
        "distanceMetric": "ElMD-mod_petti"
      },
      "specificHeat": {
        "materialId": "sae-5140",
        "mode": "full-series",
        "why": "aisi-d2 doesn't have specificHeat points; link sae-5140 series (same group steel; ElMD=2.73388, L1=14.5325 wt% [ΔCr=11.2%; ΔC=1.095%; ΔMo=0.95%; ΔV=0.55%; ΔMn=0.5%; ΔNi=0.15%; ΔSi=0.05%; ΔS=0.02%; ΔP=0.0175%])",
        "compositionDistance": 2.73388,
        "distanceMetric": "ElMD-mod_petti"
      },
      "thermalConductivity": {
        "materialId": "aisi-m2",
        "mode": "full-series",
        "why": "aisi-d2 doesn't have thermalConductivity points; link aisi-m2 series (same family tool; ElMD=1.30261, L1=21.025 wt% [ΔCr=7.875%; ΔW=6.125%; ΔMo=4.05%; ΔC=1.5%; ΔV=1.425%; ΔSi=0.025%; ΔMn=0.025%])",
        "compositionDistance": 1.302609,
        "distanceMetric": "ElMD-mod_petti"
      }
    }
  }
}

File: shared/processed/metal-data/alloys/steel/tool/aisi-d3.json
{
  "materialId": "aisi-d3",
  "name": "D3",
  "group": "steel",
  "family": "tool",
  "aliases": {
    "uns": "T30403",
    "sae": "D3"
  },
  "composition": {
    "C": 2.175,
    "Mn": 0.3,
    "Si": 0.3,
    "Cr": 12.25,
    "Ni": 0.15,
    "W": 0.5,
    "V": 0.5
  },
  "condition": null,
  "properties": {
    "density": {
      "unit": "kg/m³",
      "sources": [
        "tool_steel_thermal_expansion_and_density.json"
      ],
      "points": [
        {
          "T_K": 298.15,
          "value": 7700.0
        }
      ]
    },
    "electricalResistivity": {
      "unit": "Ω·m",
      "sources": [],
      "points": []
    },
    "specificHeat": {
      "unit": "J/(kg·K)",
      "sources": [],
      "points": []
    },
    "thermalConductivity": {
      "unit": "W/(m·K)",
      "sources": [],
      "points": []
    },
    "thermalExpansion": {
      "unit": "1e-6/K",
      "sources": [
        "tool_steel_thermal_expansion_and_density.json"
      ],
      "points": [
        {
          "T_K": 373.15,
          "value": 12.0
        },
        {
          "T_K": 473.15,
          "value": 11.7
        },
        {
          "T_K": 698.15,
          "value": 12.9
        },
        {
          "T_K": 813.15,
          "value": 13.1
        },
        {
          "T_K": 923.15,
          "value": 13.5
        }
      ],
      "approximation": {
        "low": {
          "type": "quadratic",
          "vars": {
            "a": 11.35,
            "b": 0.0004528,
            "c": 2.101e-06
          },
          "min": 373.15,
          "max": 923.15
        },
        "meanRelPct": 1.31,
        "maxRelPct": 2.86
      }
    }
  },
  "sourceFiles": [
    "tool_steel_composition.json",
    "tool_steel_thermal_expansion_and_density.json"
  ],
  "criticalTemperatures": {
    "Ac1_K": 1209,
    "Ac3_K": 953,
    "Ac1_C": 936,
    "Ac3_C": 680,
    "method": "Andrews1965",
    "ref": "Andrews1965"
  },
  "provenance": {
    "donors": {
      "electricalResistivity": {
        "materialId": "sae-4140",
        "mode": "full-series",
        "why": "aisi-d3 doesn't have electricalResistivity points; link sae-4140 series (same group steel; ElMD=3.05051, L1=15.0825 wt% [ΔCr=11.3%; ΔC=1.77%; ΔMn=0.575%; ΔV=0.5%; ΔW=0.5%; ΔMo=0.2%; ΔNi=0.15%; ΔSi=0.05%; ΔS=0.02%; ΔP=0.0175%])",
        "compositionDistance": 3.05051,
        "distanceMetric": "ElMD-mod_petti"
      },
      "specificHeat": {
        "materialId": "sae-5140",
        "mode": "full-series",
        "why": "aisi-d3 doesn't have specificHeat points; link sae-5140 series (same group steel; ElMD=3.09411, L1=14.9575 wt% [ΔCr=11.45%; ΔC=1.77%; ΔMn=0.5%; ΔV=0.5%; ΔW=0.5%; ΔNi=0.15%; ΔSi=0.05%; ΔS=0.02%; ΔP=0.0175%])",
        "compositionDistance": 3.094111,
        "distanceMetric": "ElMD-mod_petti"
      },
      "thermalConductivity": {
        "materialId": "aisi-m2",
        "mode": "full-series",
        "why": "aisi-d3 doesn't have thermalConductivity points; link aisi-m2 series (same family tool; ElMD=1.66411, L1=22.45 wt% [ΔCr=8.125%; ΔW=5.625%; ΔMo=5%; ΔC=2.175%; ΔV=1.475%; ΔSi=0.025%; ΔMn=0.025%])",
        "compositionDistance": 1.664111,
        "distanceMetric": "ElMD-mod_petti"
      }
    }
  }
}

File: shared/processed/metal-data/alloys/steel/tool/aisi-d4.json
{
  "materialId": "aisi-d4",
  "name": "D4",
  "group": "steel",
  "family": "tool",
  "aliases": {
    "uns": "T30404",
    "sae": "D4"
  },
  "composition": {
    "C": 2.2249999999999996,
    "Mn": 0.3,
    "Si": 0.3,
    "Cr": 12.0,
    "Ni": 0.15,
    "Mo": 0.95,
    "V": 0.5
  },
  "condition": null,
  "properties": {
    "density": {
      "unit": "kg/m³",
      "sources": [
        "tool_steel_thermal_expansion_and_density.json"
      ],
      "points": [
        {
          "T_K": 298.15,
          "value": 7700.0
        }
      ]
    },
    "electricalResistivity": {
      "unit": "Ω·m",
      "sources": [],
      "points": []
    },
    "specificHeat": {
      "unit": "J/(kg·K)",
      "sources": [],
      "points": []
    },
    "thermalConductivity": {
      "unit": "W/(m·K)",
      "sources": [],
      "points": []
    },
    "thermalExpansion": {
      "unit": "1e-6/K",
      "sources": [
        "tool_steel_thermal_expansion_and_density.json"
      ],
      "points": [
        {
          "T_K": 698.15,
          "value": 12.4
        }
      ]
    }
  },
  "sourceFiles": [
    "tool_steel_composition.json",
    "tool_steel_thermal_expansion_and_density.json"
  ],
  "criticalTemperatures": {
    "Ac1_K": 1202,
    "Ac3_K": 973,
    "Ac1_C": 929,
    "Ac3_C": 700,
    "method": "Andrews1965",
    "ref": "Andrews1965"
  },
  "provenance": {
    "donors": {
      "electricalResistivity": {
        "materialId": "sae-4140",
        "mode": "full-series",
        "why": "aisi-d4 doesn't have electricalResistivity points; link sae-4140 series (same group steel; ElMD=3.09802, L1=14.9325 wt% [ΔCr=11.05%; ΔC=1.82%; ΔMo=0.75%; ΔMn=0.575%; ΔV=0.5%; ΔNi=0.15%; ΔSi=0.05%; ΔS=0.02%; ΔP=0.0175%])",
        "compositionDistance": 3.098017,
        "distanceMetric": "ElMD-mod_petti"
      },
      "specificHeat": {
        "materialId": "sae-5140",
        "mode": "full-series",
        "why": "aisi-d4 doesn't have specificHeat points; link sae-5140 series (same group steel; ElMD=3.14162, L1=15.2075 wt% [ΔCr=11.2%; ΔC=1.82%; ΔMo=0.95%; ΔMn=0.5%; ΔV=0.5%; ΔNi=0.15%; ΔSi=0.05%; ΔS=0.02%; ΔP=0.0175%])",
        "compositionDistance": 3.141617,
        "distanceMetric": "ElMD-mod_petti"
      },
      "thermalConductivity": {
        "materialId": "aisi-m2",
        "mode": "full-series",
        "why": "aisi-d4 doesn't have thermalConductivity points; link aisi-m2 series (same family tool; ElMD=1.71163, L1=21.8 wt% [ΔCr=7.875%; ΔW=6.125%; ΔMo=4.05%; ΔC=2.225%; ΔV=1.475%; ΔSi=0.025%; ΔMn=0.025%])",
        "compositionDistance": 1.711627,
        "distanceMetric": "ElMD-mod_petti"
      },
      "thermalExpansion": {
        "materialId": "aisi-d3",
        "mode": "full-series",
        "why": "only 1 thermalExpansion point; link aisi-d3 series (same family tool; ElMD=0.052712, L1=1.75 wt% [ΔMo=0.95%; ΔW=0.5%; ΔCr=0.25%; ΔC=0.05%])",
        "compositionDistance": 0.052712,
        "distanceMetric": "ElMD-mod_petti"
      }
    }
  }
}
