Repository: zakhovalkopavel/thermal-software

# Thermal Software v2.0

Enterprise-grade thermal engineering software — NestJS backend, React frontend, Python tools.

---

## 🏗️ Architecture

```
thermal-software/
├── backend/        ← NestJS API  (refractory + thermodynamics modules)
├── frontend/       ← React SPA   (skeleton — in progress)
├── python/         ← Python tools (NASA thermo parser + OCR pipeline)
├── shared/         ← Shared types / constants
├── docs/           ← All documentation
└── legacy/         ← 📦 Archival reference ONLY — NOT a running service
```

File: shared/processed/metal-data/alloys/steel/tool/aisi-h21.json
{
  "materialId": "aisi-h21",
  "name": "H21",
  "group": "steel",
  "family": "tool",
  "aliases": {
    "uns": "T20821",
    "sae": "H21"
  },
  "composition": {
    "C": 0.31,
    "Mn": 0.275,
    "Si": 0.325,
    "Cr": 3.375,
    "Ni": 0.15,
    "W": 9.25,
    "V": 0.44999999999999996
  },
  "condition": null,
  "properties": {
    "density": {
      "unit": "kg/m³",
      "sources": [
        "tool_steel_thermal_expansion_and_density.json"
      ],
      "points": [
        {
          "T_K": 298.15,
          "value": 8280.0
        }
      ]
    },
    "electricalResistivity": {
      "unit": "Ω·m",
      "sources": [],
      "points": []
    },
    "specificHeat": {
      "unit": "J/(kg·K)",
      "sources": [],
      "points": []
    },
    "thermalConductivity": {
      "unit": "W/(m·K)",
      "sources": [
        "tools_steel_thermal_conductivity.json"
      ],
      "points": [
        {
          "T_K": 368.15,
          "value": 27.0
        },
        {
          "T_K": 533.15,
          "value": 29.8
        },
        {
          "T_K": 673.15,
          "value": 29.8
        },
        {
          "T_K": 813.15,
          "value": 29.4
        },
        {
          "T_K": 948.15,
          "value": 29.1
        }
      ],
      "approximation": {
        "Tswitch": 1250,
        "low": {
          "type": "quadratic",
          "vars": {
            "a": 18.38,
            "b": 0.0323,
            "c": -2.241e-05
          },
          "min": 368.15,
          "max": 948.15
        },
        "meanRelPct": 1.12,
        "maxRelPct": 1.91,
        "joinContinuous": true
      }
    },
    "thermalExpansion": {
      "unit": "1e-6/K",
      "sources": [
        "tool_steel_thermal_expansion_and_density.json"
      ],
      "points": [
        {
          "T_K": 373.15,
          "value": 12.4
        },
        {
          "T_K": 473.15,
          "value": 12.6
        },
        {
          "T_K": 698.15,
          "value": 12.9
        },
        {
          "T_K": 813.15,
          "value": 13.5
        },
        {
          "T_K": 923.15,
          "value": 13.9
        }
      ],
      "approximation": {
        "low": {
          "type": "quadratic",
          "vars": {
            "a": 12.9,
            "b": -0.0028,
            "c": 4.234e-06
          },
          "min": 373.15,
          "max": 923.15
        },
        "meanRelPct": 0.5,
        "maxRelPct": 0.81
      }
    }
  },
  "sourceFiles": [
    "tool_steel_composition.json",
    "tool_steel_thermal_expansion_and_density.json",
    "tools_steel_thermal_conductivity.json"
  ],
  "criticalTemperatures": {
    "Ac1_K": 1116,
    "Ac3_K": 1250,
    "Ac1_C": 843,
    "Ac3_C": 977,
    "method": "Andrews1965",
    "ref": "Andrews1965"
  },
  "provenance": {
    "donors": {
      "electricalResistivity": {
        "materialId": "sae-4130",
        "mode": "full-series",
        "why": "aisi-h21 doesn't have electricalResistivity points; link sae-4130 series (same group steel; ElMD=0.969703, L1=12.8175 wt% [ΔW=9.25%; ΔCr=2.425%; ΔV=0.45%; ΔMn=0.225%; ΔMo=0.2%; ΔNi=0.15%; ΔSi=0.075%; ΔS=0.02%; ΔP=0.0175%; ΔC=0.005%])",
        "compositionDistance": 0.969703,
        "distanceMetric": "ElMD-mod_petti"
      },
      "specificHeat": {
        "materialId": "sae-4130",
        "mode": "full-series",
        "why": "aisi-h21 doesn't have specificHeat points; link sae-4130 series (same group steel; ElMD=0.969703, L1=12.8175 wt% [ΔW=9.25%; ΔCr=2.425%; ΔV=0.45%; ΔMn=0.225%; ΔMo=0.2%; ΔNi=0.15%; ΔSi=0.075%; ΔS=0.02%; ΔP=0.0175%; ΔC=0.005%])",
        "compositionDistance": 0.969703,
        "distanceMetric": "ElMD-mod_petti"
      },
      "thermalConductivity": {
        "materialId": "aisi-h11",
        "mode": "extend-outside-range",
        "why": "own approx covers 368–948 K; link scaled aisi-h11 outside (same family tool; ElMD=0.340387, L1=13.17 wt% [ΔW=9.25%; ΔCr=1.75%; ΔMo=1.35%; ΔSi=0.675%; ΔMn=0.075%; ΔC=0.07%])",
        "compositionDistance": 0.340387,
        "distanceMetric": "ElMD-mod_petti",
        "scale": 0.82103774,
        "scaleQuality": "wide-range",
        "error": {
          "rmse": 4.37942365,
          "maxRelPct": 28.325157
        }
      }
    }
  }
}

File: shared/processed/metal-data/alloys/steel/tool/aisi-h22.json
{
  "materialId": "aisi-h22",
  "name": "H22",
  "group": "steel",
  "family": "tool",
  "aliases": {
    "uns": "T20822",
    "sae": "H22"
  },
  "composition": {
    "C": 0.35,
    "Mn": 0.275,
    "Si": 0.275,
    "Cr": 2.75,
    "Ni": 0.15,
    "W": 10.875,
    "V": 0.375
  },
  "condition": null,
  "properties": {
    "density": {
      "unit": "kg/m³",
      "sources": [
        "tool_steel_thermal_expansion_and_density.json"
      ],
      "points": [
        {
          "T_K": 298.15,
          "value": 8360.0
        }
      ]
    },
    "electricalResistivity": {
      "unit": "Ω·m",
      "sources": [],
      "points": []
    },
    "specificHeat": {
      "unit": "J/(kg·K)",
      "sources": [],
      "points": []
    },
    "thermalConductivity": {
      "unit": "W/(m·K)",
      "sources": [],
      "points": []
    },
    "thermalExpansion": {
      "unit": "1e-6/K",
      "sources": [
        "tool_steel_thermal_expansion_and_density.json"
      ],
      "points": [
        {
          "T_K": 373.15,
          "value": 11.0
        },
        {
          "T_K": 698.15,
          "value": 11.5
        },
        {
          "T_K": 813.15,
          "value": 12.0
        },
        {
          "T_K": 923.15,
          "value": 12.4
        }
      ],
      "approximation": {
        "low": {
          "type": "quadratic",
          "vars": {
            "a": 11.44,
            "b": -0.002726,
            "c": 4.107e-06
          },
          "min": 373.15,
          "max": 923.15
        },
        "meanRelPct": 0.27,
        "maxRelPct": 0.5
      }
    }
  },
  "sourceFiles": [
    "tool_steel_composition.json",
    "tool_steel_thermal_expansion_and_density.json"
  ],
  "criticalTemperatures": {
    "Ac1_K": 1115,
    "Ac3_K": 1255,
    "Ac1_C": 841,
    "Ac3_C": 981,
    "method": "Andrews1965",
    "ref": "Andrews1965"
  },
  "provenance": {
    "donors": {
      "electricalResistivity": {
        "materialId": "sae-4140",
        "mode": "full-series",
        "why": "aisi-h22 doesn't have electricalResistivity points; link sae-4140 series (same group steel; ElMD=0.918875, L1=14.1175 wt% [ΔW=10.875%; ΔCr=1.8%; ΔMn=0.6%; ΔV=0.375%; ΔMo=0.2%; ΔNi=0.15%; ΔC=0.055%; ΔSi=0.025%; ΔS=0.02%; ΔP=0.0175%])",
        "compositionDistance": 0.918875,
        "distanceMetric": "ElMD-mod_petti"
      },
      "specificHeat": {
        "materialId": "sae-4130",
        "mode": "full-series",
        "why": "aisi-h22 doesn't have specificHeat points; link sae-4130 series (same group steel; ElMD=0.947806, L1=13.7325 wt% [ΔW=10.875%; ΔCr=1.8%; ΔV=0.375%; ΔMn=0.225%; ΔMo=0.2%; ΔNi=0.15%; ΔC=0.045%; ΔSi=0.025%; ΔS=0.02%; ΔP=0.0175%])",
        "compositionDistance": 0.947806,
        "distanceMetric": "ElMD-mod_petti"
      },
      "thermalConductivity": {
        "materialId": "aisi-h11",
        "mode": "full-series",
        "why": "aisi-h22 doesn't have thermalConductivity points; link aisi-h11 series (same family tool; ElMD=0.307935, L1=15.505 wt% [ΔW=10.875%; ΔCr=2.375%; ΔMo=1.35%; ΔSi=0.725%; ΔMn=0.075%; ΔV=0.075%; ΔC=0.03%])",
        "compositionDistance": 0.307935,
        "distanceMetric": "ElMD-mod_petti"
      }
    }
  }
}

File: shared/processed/metal-data/alloys/steel/tool/aisi-h23.json
{
  "materialId": "aisi-h23",
  "name": "H23",
  "group": "steel",
  "family": "tool",
  "aliases": {
    "uns": "T20823",
    "sae": "H23"
  },
  "composition": {
    "C": 0.3,
    "Mn": 0.275,
    "Si": 0.375,
    "Cr": 11.875,
    "Ni": 0.15,
    "W": 11.875,
    "V": 1.0
  },
  "condition": null,
  "properties": {
    "electricalResistivity": {
      "unit": "Ω·m",
      "sources": [],
      "points": []
    },
    "specificHeat": {
      "unit": "J/(kg·K)",
      "sources": [],
      "points": []
    },
    "thermalConductivity": {
      "unit": "W/(m·K)",
      "sources": [],
      "points": []
    },
    "thermalExpansion": {
      "unit": "1e-6/K",
      "sources": [],
      "points": []
    }
  },
  "sourceFiles": [
    "tool_steel_composition.json"
  ],
  "criticalTemperatures": {
    "Ac1_K": 1278,
    "Ac3_K": 1346,
    "Ac1_C": 1005,
    "Ac3_C": 1073,
    "method": "Andrews1965",
    "ref": "Andrews1965"
  },
  "provenance": {
    "donors": {
      "electricalResistivity": {
        "materialId": "sae-4140",
        "mode": "full-series",
        "why": "aisi-h23 doesn't have electricalResistivity points; link sae-4140 series (same group steel; ElMD=2.76314, L1=25.0175 wt% [ΔW=11.875%; ΔCr=10.925%; ΔV=1%; ΔMn=0.6%; ΔMo=0.2%; ΔNi=0.15%; ΔSi=0.125%; ΔC=0.105%; ΔS=0.02%; ΔP=0.0175%])",
        "compositionDistance": 2.763141,
        "distanceMetric": "ElMD-mod_petti"
      },
      "specificHeat": {
        "materialId": "sae-4130",
        "mode": "full-series",
        "why": "aisi-h23 doesn't have specificHeat points; link sae-4130 series (same group steel; ElMD=2.77254, L1=24.5425 wt% [ΔW=11.875%; ΔCr=10.925%; ΔV=1%; ΔMn=0.225%; ΔMo=0.2%; ΔNi=0.15%; ΔSi=0.125%; ΔS=0.02%; ΔP=0.0175%; ΔC=0.005%])",
        "compositionDistance": 2.772537,
        "distanceMetric": "ElMD-mod_petti"
      },
      "thermalConductivity": {
        "materialId": "aisi-m2",
        "mode": "full-series",
        "why": "aisi-h23 doesn't have thermalConductivity points; link aisi-m2 series (same family tool; ElMD=1.29783, L1=19.825 wt% [ΔCr=7.75%; ΔW=5.75%; ΔMo=5%; ΔV=0.975%; ΔC=0.3%; ΔSi=0.05%])",
        "compositionDistance": 1.297832,
        "distanceMetric": "ElMD-mod_petti"
      },
      "thermalExpansion": {
        "materialId": "aisi-m2",
        "mode": "full-series",
        "why": "aisi-h23 doesn't have thermalExpansion points; link aisi-m2 series (same family tool; ElMD=1.29783, L1=19.825 wt% [ΔCr=7.75%; ΔW=5.75%; ΔMo=5%; ΔV=0.975%; ΔC=0.3%; ΔSi=0.05%])",
        "compositionDistance": 1.297832,
        "distanceMetric": "ElMD-mod_petti"
      }
    }
  }
}

File: shared/processed/metal-data/alloys/steel/tool/aisi-h24.json
{
  "materialId": "aisi-h24",
  "name": "H24",
  "group": "steel",
  "family": "tool",
  "aliases": {
    "uns": "T20824",
    "sae": "H24"
  },
  "composition": {
    "C": 0.475,
    "Mn": 0.275,
    "Si": 0.275,
    "Cr": 3.0,
    "Ni": 0.15,
    "W": 15.0,
    "V": 0.5
  },
  "condition": null,
  "properties": {
    "electricalResistivity": {
      "unit": "Ω·m",
      "sources": [],
      "points": []
    },
    "specificHeat": {
      "unit": "J/(kg·K)",
      "sources": [],
      "points": []
    },
    "thermalConductivity": {
      "unit": "W/(m·K)",
      "sources": [],
      "points": []
    },
    "thermalExpansion": {
      "unit": "1e-6/K",
      "sources": [],
      "points": []
    }
  },
  "sourceFiles": [
    "tool_steel_composition.json"
  ],
  "criticalTemperatures": {
    "Ac1_K": 1145,
    "Ac3_K": 1302,
    "Ac1_C": 872,
    "Ac3_C": 1029,
    "method": "Andrews1965",
    "ref": "Andrews1965"
  },
  "provenance": {
    "donors": {
      "electricalResistivity": {
        "materialId": "sae-4140",
        "mode": "full-series",
        "why": "aisi-h24 doesn't have electricalResistivity points; link sae-4140 series (same group steel; ElMD=1.27431, L1=18.6325 wt% [ΔW=15%; ΔCr=2.05%; ΔMn=0.6%; ΔV=0.5%; ΔMo=0.2%; ΔNi=0.15%; ΔC=0.07%; ΔSi=0.025%; ΔS=0.02%; ΔP=0.0175%])",
        "compositionDistance": 1.274312,
        "distanceMetric": "ElMD-mod_petti"
      },
      "specificHeat": {
        "materialId": "sae-5140",
        "mode": "full-series",
        "why": "aisi-h24 doesn't have specificHeat points; link sae-5140 series (same group steel; ElMD=1.31791, L1=18.5075 wt% [ΔW=15%; ΔCr=2.2%; ΔMn=0.525%; ΔV=0.5%; ΔNi=0.15%; ΔC=0.07%; ΔSi=0.025%; ΔS=0.02%; ΔP=0.0175%])",
        "compositionDistance": 1.317913,
        "distanceMetric": "ElMD-mod_petti"
      },
      "thermalConductivity": {
        "materialId": "aisi-h11",
        "mode": "full-series",
        "why": "aisi-h24 doesn't have thermalConductivity points; link aisi-h11 series (same family tool; ElMD=0.493049, L1=19.42 wt% [ΔW=15%; ΔCr=2.125%; ΔMo=1.35%; ΔSi=0.725%; ΔC=0.095%; ΔMn=0.075%; ΔV=0.05%])",
        "compositionDistance": 0.493049,
        "distanceMetric": "ElMD-mod_petti"
      },
      "thermalExpansion": {
        "materialId": "aisi-h19",
        "mode": "full-series",
        "why": "aisi-h24 doesn't have thermalExpansion points; link aisi-h19 series (same family tool; ElMD=0.269678, L1=18.64 wt% [ΔW=10.875%; ΔCo=4.25%; ΔV=1.475%; ΔCr=1.375%; ΔMo=0.425%; ΔC=0.09%; ΔMn=0.075%; ΔSi=0.075%])",
        "compositionDistance": 0.269678,
        "distanceMetric": "ElMD-mod_petti"
      }
    }
  }
}

File: shared/processed/metal-data/alloys/steel/tool/aisi-h25.json
{
  "materialId": "aisi-h25",
  "name": "H25",
  "group": "steel",
  "family": "tool",
  "aliases": {
    "uns": "T20825",
    "sae": "H25"
  },
  "composition": {
    "C": 0.27,
    "Mn": 0.275,
    "Si": 0.275,
    "Cr": 4.125,
    "Ni": 0.15,
    "W": 15.0,
    "V": 0.5
  },
  "condition": null,
  "properties": {
    "electricalResistivity": {
      "unit": "Ω·m",
      "sources": [],
      "points": []
    },
    "specificHeat": {
      "unit": "J/(kg·K)",
      "sources": [],
      "points": []
    },
    "thermalConductivity": {
      "unit": "W/(m·K)",
      "sources": [],
      "points": []
    },
    "thermalExpansion": {
      "unit": "1e-6/K",
      "sources": [],
      "points": []
    }
  },
  "sourceFiles": [
    "tool_steel_composition.json"
  ],
  "criticalTemperatures": {
    "Ac1_K": 1164,
    "Ac3_K": 1336,
    "Ac1_C": 891,
    "Ac3_C": 1063,
    "method": "Andrews1965",
    "ref": "Andrews1965"
  },
  "provenance": {
    "donors": {
      "electricalResistivity": {
        "materialId": "sae-4130",
        "mode": "full-series",
        "why": "aisi-h25 doesn't have electricalResistivity points; link sae-4130 series (same group steel; ElMD=1.41448, L1=19.3475 wt% [ΔW=15%; ΔCr=3.175%; ΔV=0.5%; ΔMn=0.225%; ΔMo=0.2%; ΔNi=0.15%; ΔC=0.035%; ΔSi=0.025%; ΔS=0.02%; ΔP=0.0175%])",
        "compositionDistance": 1.41448,
        "distanceMetric": "ElMD-mod_petti"
      },
      "specificHeat": {
        "materialId": "sae-4130",
        "mode": "full-series",
        "why": "aisi-h25 doesn't have specificHeat points; link sae-4130 series (same group steel; ElMD=1.41448, L1=19.3475 wt% [ΔW=15%; ΔCr=3.175%; ΔV=0.5%; ΔMn=0.225%; ΔMo=0.2%; ΔNi=0.15%; ΔC=0.035%; ΔSi=0.025%; ΔS=0.02%; ΔP=0.0175%])",
        "compositionDistance": 1.41448,
        "distanceMetric": "ElMD-mod_petti"
      },
      "thermalConductivity": {
        "materialId": "aisi-m2",
        "mode": "full-series",
        "why": "aisi-h25 doesn't have thermalConductivity points; link aisi-m2 series (same family tool; ElMD=0.506971, L1=15.67 wt% [ΔW=8.875%; ΔMo=5%; ΔV=1.475%; ΔC=0.27%; ΔSi=0.05%])",
        "compositionDistance": 0.506971,
        "distanceMetric": "ElMD-mod_petti"
      },
      "thermalExpansion": {
        "materialId": "aisi-h19",
        "mode": "full-series",
        "why": "aisi-h25 doesn't have thermalExpansion points; link aisi-h19 series (same family tool; ElMD=0.413627, L1=17.54 wt% [ΔW=10.875%; ΔCo=4.25%; ΔV=1.475%; ΔMo=0.425%; ΔCr=0.25%; ΔC=0.115%; ΔMn=0.075%; ΔSi=0.075%])",
        "compositionDistance": 0.413627,
        "distanceMetric": "ElMD-mod_petti"
      }
    }
  }
}

File: shared/processed/metal-data/alloys/steel/tool/aisi-h26.json
{
  "materialId": "aisi-h26",
  "name": "H26",
  "group": "steel",
  "family": "tool",
  "aliases": {
    "uns": "T20826",
    "sae": "H26"
  },
  "composition": {
    "C": 0.5,
    "Mn": 0.275,
    "Si": 0.275,
    "Cr": 4.125,
    "Ni": 0.15,
    "W": 18.125,
    "V": 1.0
  },
  "condition": null,
  "properties": {
    "density": {
      "unit": "kg/m³",
      "sources": [
        "tool_steel_thermal_expansion_and_density.json"
      ],
      "points": [
        {
          "T_K": 298.15,
          "value": 8670.0
        }
      ]
    },
    "electricalResistivity": {
      "unit": "Ω·m",
      "sources": [],
      "points": []
    },
    "specificHeat": {
      "unit": "J/(kg·K)",
      "sources": [],
      "points": []
    },
    "thermalConductivity": {
      "unit": "W/(m·K)",
      "sources": [],
      "points": []
    },
    "thermalExpansion": {
      "unit": "1e-6/K",
      "sources": [
        "tool_steel_thermal_expansion_and_density.json"
      ],
      "points": [
        {
          "T_K": 813.15,
          "value": 12.4
        }
      ]
    }
  },
  "sourceFiles": [
    "tool_steel_composition.json",
    "tool_steel_thermal_expansion_and_density.json"
  ],
  "criticalTemperatures": {
    "Ac1_K": 1184,
    "Ac3_K": 1391,
    "Ac1_C": 911,
    "Ac3_C": 1118,
    "method": "Andrews1965",
    "ref": "Andrews1965"
  },
  "provenance": {
    "donors": {
      "electricalResistivity": {
        "materialId": "sae-4140",
        "mode": "full-series",
        "why": "aisi-h26 doesn't have electricalResistivity points; link sae-4140 series (same group steel; ElMD=1.80146, L1=23.4075 wt% [ΔW=18.125%; ΔCr=3.175%; ΔV=1%; ΔMn=0.6%; ΔMo=0.2%; ΔNi=0.15%; ΔC=0.095%; ΔSi=0.025%; ΔS=0.02%; ΔP=0.0175%])",
        "compositionDistance": 1.80146,
        "distanceMetric": "ElMD-mod_petti"
      },
      "specificHeat": {
        "materialId": "sae-5140",
        "mode": "full-series",
        "why": "aisi-h26 doesn't have specificHeat points; link sae-5140 series (same group steel; ElMD=1.84506, L1=23.2825 wt% [ΔW=18.125%; ΔCr=3.325%; ΔV=1%; ΔMn=0.525%; ΔNi=0.15%; ΔC=0.095%; ΔSi=0.025%; ΔS=0.02%; ΔP=0.0175%])",
        "compositionDistance": 1.845061,
        "distanceMetric": "ElMD-mod_petti"
      },
      "thermalConductivity": {
        "materialId": "aisi-m2",
        "mode": "full-series",
        "why": "aisi-h26 doesn't have thermalConductivity points; link aisi-m2 series (same family tool; ElMD=0.49568, L1=18.525 wt% [ΔW=12%; ΔMo=5%; ΔV=0.975%; ΔC=0.5%; ΔSi=0.05%])",
        "compositionDistance": 0.49568,
        "distanceMetric": "ElMD-mod_petti"
      },
      "thermalExpansion": {
        "materialId": "aisi-m2",
        "mode": "full-series",
        "why": "only 1 thermalExpansion point; link aisi-m2 series (same family tool; ElMD=0.49568, L1=18.525 wt% [ΔW=12%; ΔMo=5%; ΔV=0.975%; ΔC=0.5%; ΔSi=0.05%])",
        "compositionDistance": 0.49568,
        "distanceMetric": "ElMD-mod_petti"
      }
    }
  }
}

File: shared/processed/metal-data/alloys/steel/tool/aisi-h41.json
{
  "materialId": "aisi-h41",
  "name": "H41",
  "group": "steel",
  "family": "tool",
  "aliases": {
    "sae": "H41"
  },
  "composition": {
    "C": 0.65,
    "W": 1.5,
    "Mo": 8.0,
    "Cr": 4.0,
    "V": 1.0
  },
  "condition": null,
  "properties": {
    "electricalResistivity": {
      "unit": "Ω·m",
      "sources": [],
      "points": []
    },
    "specificHeat": {
      "unit": "J/(kg·K)",
      "sources": [],
      "points": []
    },
    "thermalConductivity": {
      "unit": "W/(m·K)",
      "sources": [],
      "points": []
    },
    "thermalExpansion": {
      "unit": "1e-6/K",
      "sources": [],
      "points": []
    }
  },
  "sourceFiles": [
    "tool_steel_composition_obsolete.json"
  ],
  "criticalTemperatures": {
    "Ac1_K": 1073,
    "Ac3_K": 1395,
    "Ac1_C": 800,
    "Ac3_C": 1122,
    "method": "Andrews1965",
    "ref": "Andrews1965"
  },
  "provenance": {
    "donors": {
      "electricalResistivity": {
        "materialId": "sae-4140",
        "mode": "full-series",
        "why": "aisi-h41 doesn't have electricalResistivity points; link sae-4140 series (same group steel; ElMD=1.60105, L1=14.7575 wt% [ΔMo=7.8%; ΔCr=3.05%; ΔW=1.5%; ΔV=1%; ΔMn=0.875%; ΔSi=0.25%; ΔC=0.245%; ΔS=0.02%; ΔP=0.0175%])",
        "compositionDistance": 1.601054,
        "distanceMetric": "ElMD-mod_petti"
      },
      "specificHeat": {
        "materialId": "sae-5140",
        "mode": "full-series",
        "why": "aisi-h41 doesn't have specificHeat points; link sae-5140 series (same group steel; ElMD=1.64311, L1=15.0325 wt% [ΔMo=8%; ΔCr=3.2%; ΔW=1.5%; ΔV=1%; ΔMn=0.8%; ΔSi=0.25%; ΔC=0.245%; ΔS=0.02%; ΔP=0.0175%])",
        "compositionDistance": 1.643111,
        "distanceMetric": "ElMD-mod_petti"
      },
      "thermalConductivity": {
        "materialId": "aisi-m2",
        "mode": "full-series",
        "why": "aisi-h41 doesn't have thermalConductivity points; link aisi-m2 series (same family tool; ElMD=0.613845, L1=10.125 wt% [ΔW=4.625%; ΔMo=3%; ΔV=0.975%; ΔC=0.65%; ΔSi=0.325%; ΔMn=0.275%; ΔNi=0.15%; ΔCr=0.125%])",
        "compositionDistance": 0.613845,
        "distanceMetric": "ElMD-mod_petti"
      },
      "thermalExpansion": {
        "materialId": "aisi-h19",
        "mode": "full-series",
        "why": "aisi-h41 doesn't have thermalExpansion points; link aisi-h19 series (same family tool; ElMD=0.463777, L1=16.915 wt% [ΔMo=7.575%; ΔCo=4.25%; ΔW=2.625%; ΔV=0.975%; ΔCr=0.375%; ΔMn=0.35%; ΔSi=0.35%; ΔC=0.265%; ΔNi=0.15%])",
        "compositionDistance": 0.463777,
        "distanceMetric": "ElMD-mod_petti"
      }
    }
  }
}

File: shared/processed/metal-data/alloys/steel/tool/aisi-h42.json
{
  "materialId": "aisi-h42",
  "name": "H42",
  "group": "steel",
  "family": "tool",
  "aliases": {
    "uns": "T20842",
    "sae": "H42"
  },
  "composition": {
    "C": 0.625,
    "Mn": 0.275,
    "Cr": 4.125,
    "Ni": 0.15,
    "Mo": 5.0,
    "W": 6.125,
    "V": 1.975
  },
  "condition": null,
  "properties": {
    "density": {
      "unit": "kg/m³",
      "sources": [
        "tool_steel_thermal_expansion_and_density.json"
      ],
      "points": [
        {
          "T_K": 298.15,
          "value": 8150.0
        }
      ]
    },
    "electricalResistivity": {
      "unit": "Ω·m",
      "sources": [],
      "points": []
    },
    "specificHeat": {
      "unit": "J/(kg·K)",
      "sources": [],
      "points": []
    },
    "thermalConductivity": {
      "unit": "W/(m·K)",
      "sources": [],
      "points": []
    },
    "thermalExpansion": {
      "unit": "1e-6/K",
      "sources": [
        "tool_steel_thermal_expansion_and_density.json"
      ],
      "points": [
        {
          "T_K": 813.15,
          "value": 11.9
        }
      ]
    }
  },
  "sourceFiles": [
    "tool_steel_composition.json",
    "tool_steel_thermal_expansion_and_density.json"
  ],
  "criticalTemperatures": {
    "Ac1_K": 1099,
    "Ac3_K": 1464,
    "Ac1_C": 826,
    "Ac3_C": 1190,
    "method": "Andrews1965",
    "ref": "Andrews1965"
  },
  "provenance": {
    "donors": {
      "electricalResistivity": {
        "materialId": "sae-4140",
        "mode": "full-series",
        "why": "aisi-h42 doesn't have electricalResistivity points; link sae-4140 series (same group steel; ElMD=1.77031, L1=17.3325 wt% [ΔW=6.125%; ΔMo=4.8%; ΔCr=3.175%; ΔV=1.975%; ΔMn=0.6%; ΔSi=0.25%; ΔC=0.22%; ΔNi=0.15%; ΔS=0.02%; ΔP=0.0175%])",
        "compositionDistance": 1.770314,
        "distanceMetric": "ElMD-mod_petti"
      },
      "specificHeat": {
        "materialId": "sae-5140",
        "mode": "full-series",
        "why": "aisi-h42 doesn't have specificHeat points; link sae-5140 series (same group steel; ElMD=1.81391, L1=17.6075 wt% [ΔW=6.125%; ΔMo=5%; ΔCr=3.325%; ΔV=1.975%; ΔMn=0.525%; ΔSi=0.25%; ΔC=0.22%; ΔNi=0.15%; ΔS=0.02%; ΔP=0.0175%])",
        "compositionDistance": 1.813914,
        "distanceMetric": "ElMD-mod_petti"
      },
      "thermalConductivity": {
        "materialId": "aisi-m2",
        "mode": "full-series",
        "why": "aisi-h42 doesn't have thermalConductivity points; link aisi-m2 series (same family tool; ElMD=0.424606, L1=0.95 wt% [ΔC=0.625%; ΔSi=0.325%])",
        "compositionDistance": 0.424606,
        "distanceMetric": "ElMD-mod_petti"
      },
      "thermalExpansion": {
        "materialId": "aisi-m2",
        "mode": "full-series",
        "why": "only 1 thermalExpansion point; link aisi-m2 series (same family tool; ElMD=0.424606, L1=0.95 wt% [ΔC=0.625%; ΔSi=0.325%])",
        "compositionDistance": 0.424606,
        "distanceMetric": "ElMD-mod_petti"
      }
    }
  }
}

File: shared/processed/metal-data/alloys/steel/tool/aisi-h43.json
{
  "materialId": "aisi-h43",
  "name": "H43",
  "group": "steel",
  "family": "tool",
  "aliases": {
    "sae": "H43"
  },
  "composition": {
    "C": 0.55,
    "Mo": 8.0,
    "Cr": 4.0,
    "V": 2.0
  },
  "condition": null,
  "properties": {
    "electricalResistivity": {
      "unit": "Ω·m",
      "sources": [],
      "points": []
    },
    "specificHeat": {
      "unit": "J/(kg·K)",
      "sources": [],
      "points": []
    },
    "thermalConductivity": {
      "unit": "W/(m·K)",
      "sources": [],
      "points": []
    },
    "thermalExpansion": {
      "unit": "1e-6/K",
      "sources": [],
      "points": []
    }
  },
  "sourceFiles": [
    "tool_steel_composition_obsolete.json"
  ],
  "criticalTemperatures": {
    "Ac1_K": 1064,
    "Ac3_K": 1493,
    "Ac1_C": 791,
    "Ac3_C": 1219,
    "method": "Andrews1965",
    "ref": "Andrews1965"
  },
  "provenance": {
    "donors": {
      "electricalResistivity": {
        "materialId": "sae-4140",
        "mode": "full-series",
        "why": "aisi-h43 doesn't have electricalResistivity points; link sae-4140 series (same group steel; ElMD=1.64265, L1=14.1575 wt% [ΔMo=7.8%; ΔCr=3.05%; ΔV=2%; ΔMn=0.875%; ΔSi=0.25%; ΔC=0.145%; ΔS=0.02%; ΔP=0.0175%])",
        "compositionDistance": 1.642649,
        "distanceMetric": "ElMD-mod_petti"
      },
      "specificHeat": {
        "materialId": "sae-5140",
        "mode": "full-series",
        "why": "aisi-h43 doesn't have specificHeat points; link sae-5140 series (same group steel; ElMD=1.68471, L1=14.4325 wt% [ΔMo=8%; ΔCr=3.2%; ΔV=2%; ΔMn=0.8%; ΔSi=0.25%; ΔC=0.145%; ΔS=0.02%; ΔP=0.0175%])",
        "compositionDistance": 1.684707,
        "distanceMetric": "ElMD-mod_petti"
      },
      "thermalConductivity": {
        "materialId": "aisi-m2",
        "mode": "full-series",
        "why": "aisi-h43 doesn't have thermalConductivity points; link aisi-m2 series (same family tool; ElMD=0.444877, L1=10.575 wt% [ΔW=6.125%; ΔMo=3%; ΔC=0.55%; ΔSi=0.325%; ΔMn=0.275%; ΔNi=0.15%; ΔCr=0.125%; ΔV=0.025%])",
        "compositionDistance": 0.444877,
        "distanceMetric": "ElMD-mod_petti"
      },
      "thermalExpansion": {
        "materialId": "aisi-m2",
        "mode": "full-series",
        "why": "aisi-h43 doesn't have thermalExpansion points; link aisi-m2 series (same family tool; ElMD=0.444877, L1=10.575 wt% [ΔW=6.125%; ΔMo=3%; ΔC=0.55%; ΔSi=0.325%; ΔMn=0.275%; ΔNi=0.15%; ΔCr=0.125%; ΔV=0.025%])",
        "compositionDistance": 0.444877,
        "distanceMetric": "ElMD-mod_petti"
      }
    }
  }
}

File: shared/processed/metal-data/alloys/steel/tool/aisi-l1.json
{
  "materialId": "aisi-l1",
  "name": "L1",
  "group": "steel",
  "family": "tool",
  "aliases": {
    "sae": "L1"
  },
  "composition": {
    "C": 1.0,
    "Cr": 1.25
  },
  "condition": null,
  "properties": {
    "electricalResistivity": {
      "unit": "Ω·m",
      "sources": [],
      "points": []
    },
    "specificHeat": {
      "unit": "J/(kg·K)",
      "sources": [],
      "points": []
    },
    "thermalConductivity": {
      "unit": "W/(m·K)",
      "sources": [],
      "points": []
    },
    "thermalExpansion": {
      "unit": "1e-6/K",
      "sources": [],
      "points": []
    }
  },
  "sourceFiles": [
    "tool_steel_composition_obsolete.json"
  ],
  "criticalTemperatures": {
    "Ac1_K": 1017,
    "Ac3_K": 980,
    "Ac1_C": 744,
    "Ac3_C": 707,
    "method": "Andrews1965",
    "ref": "Andrews1965"
  },
  "provenance": {
    "donors": {
      "electricalResistivity": {
        "materialId": "sae-4140",
        "mode": "full-series",
        "why": "aisi-l1 doesn't have electricalResistivity points; link sae-4140 series (same group steel; ElMD=0.366583, L1=2.2575 wt% [ΔMn=0.875%; ΔC=0.595%; ΔCr=0.3%; ΔSi=0.25%; ΔMo=0.2%; ΔS=0.02%; ΔP=0.0175%])",
        "compositionDistance": 0.366583,
        "distanceMetric": "ElMD-mod_petti"
      },
      "specificHeat": {
        "materialId": "sae-5140",
        "mode": "full-series",
        "why": "aisi-l1 doesn't have specificHeat points; link sae-5140 series (same group steel; ElMD=0.410184, L1=2.1325 wt% [ΔMn=0.8%; ΔC=0.595%; ΔCr=0.45%; ΔSi=0.25%; ΔS=0.02%; ΔP=0.0175%])",
        "compositionDistance": 0.410184,
        "distanceMetric": "ElMD-mod_petti"
      },
      "thermalConductivity": {
        "materialId": "aisi-w1",
        "mode": "full-series",
        "why": "aisi-l1 doesn't have thermalConductivity points; link aisi-w1 series (same family tool; ElMD=0.315207, L1=2.05 wt% [ΔCr=1.175%; ΔMn=0.25%; ΔSi=0.25%; ΔC=0.1%; ΔNi=0.1%; ΔW=0.075%; ΔMo=0.05%; ΔV=0.05%])",
        "compositionDistance": 0.315207,
        "distanceMetric": "ElMD-mod_petti"
      },
      "thermalExpansion": {
        "materialId": "aisi-o2",
        "mode": "full-series",
        "why": "aisi-l1 doesn't have thermalExpansion points; link aisi-o2 series (same family tool; ElMD=0.156514, L1=3.4 wt% [ΔMn=1.6%; ΔCr=1%; ΔSi=0.25%; ΔMo=0.15%; ΔNi=0.15%; ΔV=0.15%; ΔC=0.1%])",
        "compositionDistance": 0.156514,
        "distanceMetric": "ElMD-mod_petti"
      }
    }
  }
}

File: shared/processed/metal-data/alloys/steel/tool/aisi-l2.json
{
  "materialId": "aisi-l2",
  "name": "L2",
  "group": "steel",
  "family": "tool",
  "aliases": {
    "uns": "T61202",
    "sae": "L2"
  },
  "composition": {
    "C": 0.725,
    "Mn": 0.5,
    "Si": 0.25,
    "Cr": 0.95,
    "Mo": 0.125,
    "V": 0.2
  },
  "condition": null,
  "properties": {
    "density": {
      "unit": "kg/m³",
      "sources": [
        "tool_steel_thermal_expansion_and_density.json"
      ],
      "points": [
        {
          "T_K": 298.15,
          "value": 7860.0
        }
      ]
    },
    "electricalResistivity": {
      "unit": "Ω·m",
      "sources": [],
      "points": []
    },
    "specificHeat": {
      "unit": "J/(kg·K)",
      "sources": [],
      "points": []
    },
    "thermalConductivity": {
      "unit": "W/(m·K)",
      "sources": [],
      "points": []
    },
    "thermalExpansion": {
      "unit": "1e-6/K",
      "sources": [
        "tool_steel_thermal_expansion_and_density.json"
      ],
      "points": [
        {
          "T_K": 698.15,
          "value": 14.4
        },
        {
          "T_K": 813.15,
          "value": 14.6
        },
        {
          "T_K": 923.15,
          "value": 14.8
        }
      ],
      "approximation": {
        "low": {
          "type": "quadratic",
          "vars": {
            "a": 13.39,
            "b": 0.001208,
            "c": 3.513e-07
          },
          "min": 698.15,
          "max": 923.15
        },
        "meanRelPct": 0.0,
        "maxRelPct": 0.0
      }
    }
  },
  "sourceFiles": [
    "tool_steel_composition.json",
    "tool_steel_thermal_expansion_and_density.json"
  ],
  "criticalTemperatures": {
    "Ac1_K": 1014,
    "Ac3_K": 1046,
    "Ac1_C": 741,
    "Ac3_C": 773,
    "method": "Andrews1965",
    "ref": "Andrews1965"
  },
  "provenance": {
    "donors": {
      "electricalResistivity": {
        "materialId": "sae-4140",
        "mode": "full-series",
        "why": "aisi-l2 doesn't have electricalResistivity points; link sae-4140 series (same group steel; ElMD=0.244333, L1=1.0075 wt% [ΔMn=0.375%; ΔC=0.32%; ΔV=0.2%; ΔMo=0.075%; ΔS=0.02%; ΔP=0.0175%])",
        "compositionDistance": 0.244333,
        "distanceMetric": "ElMD-mod_petti"
      },
      "specificHeat": {
        "materialId": "sae-5140",
        "mode": "full-series",
        "why": "aisi-l2 doesn't have specificHeat points; link sae-5140 series (same group steel; ElMD=0.287933, L1=1.1325 wt% [ΔC=0.32%; ΔMn=0.3%; ΔV=0.2%; ΔCr=0.15%; ΔMo=0.125%; ΔS=0.02%; ΔP=0.0175%])",
        "compositionDistance": 0.287933,
        "distanceMetric": "ElMD-mod_petti"
      },
      "thermalConductivity": {
        "materialId": "aisi-w1",
        "mode": "full-series",
        "why": "aisi-l2 doesn't have thermalConductivity points; link aisi-w1 series (same family tool; ElMD=0.433094, L1=1.9 wt% [ΔCr=0.875%; ΔC=0.375%; ΔMn=0.25%; ΔV=0.15%; ΔNi=0.1%; ΔMo=0.075%; ΔW=0.075%])",
        "compositionDistance": 0.433094,
        "distanceMetric": "ElMD-mod_petti"
      },
      "thermalExpansion": {
        "materialId": "aisi-l6",
        "mode": "extend-outside-range",
        "why": "own approx covers 698–923 K; link scaled aisi-l6 outside (same family tool; ElMD=0.058453, L1=1.9 wt% [ΔNi=1.625%; ΔMo=0.125%; ΔCr=0.05%; ΔV=0.05%; ΔC=0.025%; ΔMn=0.025%])",
        "compositionDistance": 0.058453,
        "distanceMetric": "ElMD-mod_petti",
        "scale": 1.09948931,
        "scaleQuality": "wide-range",
        "error": {
          "rmse": 0.37720998,
          "maxRelPct": 3.794685
        }
      }
    }
  }
}

File: shared/processed/metal-data/alloys/steel/tool/aisi-l3.json
{
  "materialId": "aisi-l3",
  "name": "L3",
  "group": "steel",
  "family": "tool",
  "aliases": {
    "sae": "L3"
  },
  "composition": {
    "C": 1.0,
    "Cr": 1.5,
    "V": 0.2
  },
  "condition": null,
  "properties": {
    "electricalResistivity": {
      "unit": "Ω·m",
      "sources": [],
      "points": []
    },
    "specificHeat": {
      "unit": "J/(kg·K)",
      "sources": [],
      "points": []
    },
    "thermalConductivity": {
      "unit": "W/(m·K)",
      "sources": [],
      "points": []
    },
    "thermalExpansion": {
      "unit": "1e-6/K",
      "sources": [],
      "points": []
    }
  },
  "sourceFiles": [
    "tool_steel_composition_obsolete.json"
  ],
  "criticalTemperatures": {
    "Ac1_K": 1022,
    "Ac3_K": 1001,
    "Ac1_C": 748,
    "Ac3_C": 728,
    "method": "Andrews1965",
    "ref": "Andrews1965"
  },
  "provenance": {
    "donors": {
      "electricalResistivity": {
        "materialId": "sae-4140",
        "mode": "full-series",
        "why": "aisi-l3 doesn't have electricalResistivity points; link sae-4140 series (same group steel; ElMD=0.443558, L1=2.7075 wt% [ΔMn=0.875%; ΔC=0.595%; ΔCr=0.55%; ΔSi=0.25%; ΔMo=0.2%; ΔV=0.2%; ΔS=0.02%; ΔP=0.0175%])",
        "compositionDistance": 0.443558,
        "distanceMetric": "ElMD-mod_petti"
      },
      "specificHeat": {
        "materialId": "sae-5140",
        "mode": "full-series",
        "why": "aisi-l3 doesn't have specificHeat points; link sae-5140 series (same group steel; ElMD=0.487159, L1=2.5825 wt% [ΔMn=0.8%; ΔCr=0.7%; ΔC=0.595%; ΔSi=0.25%; ΔV=0.2%; ΔS=0.02%; ΔP=0.0175%])",
        "compositionDistance": 0.487159,
        "distanceMetric": "ElMD-mod_petti"
      },
      "thermalConductivity": {
        "materialId": "aisi-w1",
        "mode": "full-series",
        "why": "aisi-l3 doesn't have thermalConductivity points; link aisi-w1 series (same family tool; ElMD=0.391651, L1=2.4 wt% [ΔCr=1.425%; ΔMn=0.25%; ΔSi=0.25%; ΔV=0.15%; ΔC=0.1%; ΔNi=0.1%; ΔW=0.075%; ΔMo=0.05%])",
        "compositionDistance": 0.391651,
        "distanceMetric": "ElMD-mod_petti"
      },
      "thermalExpansion": {
        "materialId": "aisi-a6",
        "mode": "full-series",
        "why": "aisi-l3 doesn't have thermalExpansion points; link aisi-a6 series (same family tool; ElMD=0.157998, L1=4.65 wt% [ΔMn=2.15%; ΔMo=1.15%; ΔCr=0.45%; ΔC=0.3%; ΔSi=0.25%; ΔV=0.2%; ΔNi=0.15%])",
        "compositionDistance": 0.157998,
        "distanceMetric": "ElMD-mod_petti"
      }
    }
  }
}

File: shared/processed/metal-data/alloys/steel/tool/aisi-l4.json
{
  "materialId": "aisi-l4",
  "name": "L4",
  "group": "steel",
  "family": "tool",
  "aliases": {
    "sae": "L4"
  },
  "composition": {
    "C": 1.0,
    "Cr": 1.5,
    "V": 0.25
  },
  "condition": null,
  "properties": {
    "electricalResistivity": {
      "unit": "Ω·m",
      "sources": [],
      "points": []
    },
    "specificHeat": {
      "unit": "J/(kg·K)",
      "sources": [],
      "points": []
    },
    "thermalConductivity": {
      "unit": "W/(m·K)",
      "sources": [],
      "points": []
    },
    "thermalExpansion": {
      "unit": "1e-6/K",
      "sources": [],
      "points": []
    }
  },
  "sourceFiles": [
    "tool_steel_composition_obsolete.json"
  ],
  "criticalTemperatures": {
    "Ac1_K": 1022,
    "Ac3_K": 1006,
    "Ac1_C": 748,
    "Ac3_C": 733,
    "method": "Andrews1965",
    "ref": "Andrews1965"
  },
  "provenance": {
    "donors": {
      "electricalResistivity": {
        "materialId": "sae-4140",
        "mode": "full-series",
        "why": "aisi-l4 doesn't have electricalResistivity points; link sae-4140 series (same group steel; ElMD=0.45249, L1=2.7575 wt% [ΔMn=0.875%; ΔC=0.595%; ΔCr=0.55%; ΔSi=0.25%; ΔV=0.25%; ΔMo=0.2%; ΔS=0.02%; ΔP=0.0175%])",
        "compositionDistance": 0.45249,
        "distanceMetric": "ElMD-mod_petti"
      },
      "specificHeat": {
        "materialId": "sae-5140",
        "mode": "full-series",
        "why": "aisi-l4 doesn't have specificHeat points; link sae-5140 series (same group steel; ElMD=0.496091, L1=2.6325 wt% [ΔMn=0.8%; ΔCr=0.7%; ΔC=0.595%; ΔSi=0.25%; ΔV=0.25%; ΔS=0.02%; ΔP=0.0175%])",
        "compositionDistance": 0.496091,
        "distanceMetric": "ElMD-mod_petti"
      },
      "thermalConductivity": {
        "materialId": "aisi-w1",
        "mode": "full-series",
        "why": "aisi-l4 doesn't have thermalConductivity points; link aisi-w1 series (same family tool; ElMD=0.40065, L1=2.45 wt% [ΔCr=1.425%; ΔMn=0.25%; ΔSi=0.25%; ΔV=0.2%; ΔC=0.1%; ΔNi=0.1%; ΔW=0.075%; ΔMo=0.05%])",
        "compositionDistance": 0.40065,
        "distanceMetric": "ElMD-mod_petti"
      },
      "thermalExpansion": {
        "materialId": "aisi-a6",
        "mode": "full-series",
        "why": "aisi-l4 doesn't have thermalExpansion points; link aisi-a6 series (same family tool; ElMD=0.164825, L1=4.7 wt% [ΔMn=2.15%; ΔMo=1.15%; ΔCr=0.45%; ΔC=0.3%; ΔSi=0.25%; ΔV=0.25%; ΔNi=0.15%])",
        "compositionDistance": 0.164825,
        "distanceMetric": "ElMD-mod_petti"
      }
    }
  }
}
