Repository: zakhovalkopavel/thermal-software

# Thermal Software v2.0

Enterprise-grade thermal engineering software — NestJS backend, React frontend, Python tools.

---

## 🏗️ Architecture

```
thermal-software/
├── backend/        ← NestJS API  (refractory + thermodynamics modules)
├── frontend/       ← React SPA   (skeleton — in progress)
├── python/         ← Python tools (NASA thermo parser + OCR pipeline)
├── shared/         ← Shared types / constants
├── docs/           ← All documentation
└── legacy/         ← 📦 Archival reference ONLY — NOT a running service
```

File: shared/processed/metal-data/alloys/steel/tool/aisi-l5.json
{
  "materialId": "aisi-l5",
  "name": "L5",
  "group": "steel",
  "family": "tool",
  "aliases": {
    "sae": "L5"
  },
  "composition": {
    "C": 1.0,
    "Mo": 0.25,
    "Cr": 1.0
  },
  "condition": null,
  "properties": {
    "electricalResistivity": {
      "unit": "Ω·m",
      "sources": [],
      "points": []
    },
    "specificHeat": {
      "unit": "J/(kg·K)",
      "sources": [],
      "points": []
    },
    "thermalConductivity": {
      "unit": "W/(m·K)",
      "sources": [],
      "points": []
    },
    "thermalExpansion": {
      "unit": "1e-6/K",
      "sources": [],
      "points": []
    }
  },
  "sourceFiles": [
    "tool_steel_composition_obsolete.json"
  ],
  "criticalTemperatures": {
    "Ac1_K": 1013,
    "Ac3_K": 988,
    "Ac1_C": 740,
    "Ac3_C": 715,
    "method": "Andrews1965",
    "ref": "Andrews1965"
  },
  "provenance": {
    "donors": {
      "electricalResistivity": {
        "materialId": "sae-4140",
        "mode": "full-series",
        "why": "aisi-l5 doesn't have electricalResistivity points; link sae-4140 series (same group steel; ElMD=0.347283, L1=1.8575 wt% [ΔMn=0.875%; ΔC=0.595%; ΔSi=0.25%; ΔMo=0.05%; ΔCr=0.05%; ΔS=0.02%; ΔP=0.0175%])",
        "compositionDistance": 0.347283,
        "distanceMetric": "ElMD-mod_petti"
      },
      "specificHeat": {
        "materialId": "sae-5140",
        "mode": "full-series",
        "why": "aisi-l5 doesn't have specificHeat points; link sae-5140 series (same group steel; ElMD=0.390884, L1=2.1325 wt% [ΔMn=0.8%; ΔC=0.595%; ΔMo=0.25%; ΔSi=0.25%; ΔCr=0.2%; ΔS=0.02%; ΔP=0.0175%])",
        "compositionDistance": 0.390884,
        "distanceMetric": "ElMD-mod_petti"
      },
      "thermalConductivity": {
        "materialId": "aisi-w1",
        "mode": "full-series",
        "why": "aisi-l5 doesn't have thermalConductivity points; link aisi-w1 series (same family tool; ElMD=0.294204, L1=1.95 wt% [ΔCr=0.925%; ΔMn=0.25%; ΔSi=0.25%; ΔMo=0.2%; ΔC=0.1%; ΔNi=0.1%; ΔW=0.075%; ΔV=0.05%])",
        "compositionDistance": 0.294204,
        "distanceMetric": "ElMD-mod_petti"
      },
      "thermalExpansion": {
        "materialId": "aisi-o2",
        "mode": "full-series",
        "why": "aisi-l5 doesn't have thermalExpansion points; link aisi-o2 series (same family tool; ElMD=0.135724, L1=3.1 wt% [ΔMn=1.6%; ΔCr=0.75%; ΔSi=0.25%; ΔNi=0.15%; ΔV=0.15%; ΔC=0.1%; ΔMo=0.1%])",
        "compositionDistance": 0.135724,
        "distanceMetric": "ElMD-mod_petti"
      }
    }
  }
}

File: shared/processed/metal-data/alloys/steel/tool/aisi-l6.json
{
  "materialId": "aisi-l6",
  "name": "L6",
  "group": "steel",
  "family": "tool",
  "aliases": {
    "uns": "T61206",
    "sae": "L6"
  },
  "composition": {
    "C": 0.7,
    "Mn": 0.525,
    "Si": 0.25,
    "Cr": 0.8999999999999999,
    "Ni": 1.625,
    "Mo": 0.25,
    "V": 0.25
  },
  "condition": null,
  "properties": {
    "density": {
      "unit": "kg/m³",
      "sources": [
        "tool_steel_thermal_expansion_and_density.json"
      ],
      "points": [
        {
          "T_K": 298.15,
          "value": 7860.0
        }
      ]
    },
    "electricalResistivity": {
      "unit": "Ω·m",
      "sources": [],
      "points": []
    },
    "specificHeat": {
      "unit": "J/(kg·K)",
      "sources": [],
      "points": []
    },
    "thermalConductivity": {
      "unit": "W/(m·K)",
      "sources": [],
      "points": []
    },
    "thermalExpansion": {
      "unit": "1e-6/K",
      "sources": [
        "tool_steel_thermal_expansion_and_density.json"
      ],
      "points": [
        {
          "T_K": 373.15,
          "value": 11.3
        },
        {
          "T_K": 473.15,
          "value": 12.6
        },
        {
          "T_K": 698.15,
          "value": 12.6
        },
        {
          "T_K": 813.15,
          "value": 13.5
        },
        {
          "T_K": 923.15,
          "value": 13.7
        }
      ],
      "approximation": {
        "low": {
          "type": "quadratic",
          "vars": {
            "a": 9.264,
            "b": 0.007211,
            "c": -2.655e-06
          },
          "min": 373.15,
          "max": 923.15
        },
        "meanRelPct": 2.22,
        "maxRelPct": 4.12
      }
    }
  },
  "sourceFiles": [
    "tool_steel_composition.json",
    "tool_steel_thermal_expansion_and_density.json"
  ],
  "criticalTemperatures": {
    "Ac1_K": 986,
    "Ac3_K": 1034,
    "Ac1_C": 712,
    "Ac3_C": 761,
    "method": "Andrews1965",
    "ref": "Andrews1965"
  },
  "provenance": {
    "donors": {
      "electricalResistivity": {
        "materialId": "sae-4140",
        "mode": "full-series",
        "why": "aisi-l6 doesn't have electricalResistivity points; link sae-4140 series (same group steel; ElMD=0.269634, L1=2.6575 wt% [ΔNi=1.625%; ΔMn=0.35%; ΔC=0.295%; ΔV=0.25%; ΔCr=0.05%; ΔMo=0.05%; ΔS=0.02%; ΔP=0.0175%])",
        "compositionDistance": 0.269634,
        "distanceMetric": "ElMD-mod_petti"
      },
      "specificHeat": {
        "materialId": "sae-5140",
        "mode": "full-series",
        "why": "aisi-l6 doesn't have specificHeat points; link sae-5140 series (same group steel; ElMD=0.313234, L1=2.8325 wt% [ΔNi=1.625%; ΔC=0.295%; ΔMn=0.275%; ΔMo=0.25%; ΔV=0.25%; ΔCr=0.1%; ΔS=0.02%; ΔP=0.0175%])",
        "compositionDistance": 0.313234,
        "distanceMetric": "ElMD-mod_petti"
      },
      "thermalConductivity": {
        "materialId": "aisi-w1",
        "mode": "full-series",
        "why": "aisi-l6 doesn't have thermalConductivity points; link aisi-w1 series (same family tool; ElMD=0.491547, L1=3.5 wt% [ΔNi=1.525%; ΔCr=0.825%; ΔC=0.4%; ΔMn=0.275%; ΔMo=0.2%; ΔV=0.2%; ΔW=0.075%])",
        "compositionDistance": 0.491547,
        "distanceMetric": "ElMD-mod_petti"
      }
    }
  }
}

File: shared/processed/metal-data/alloys/steel/tool/aisi-l7.json
{
  "materialId": "aisi-l7",
  "name": "L7",
  "group": "steel",
  "family": "tool",
  "aliases": {
    "sae": "L7"
  },
  "composition": {
    "C": 1.0,
    "Mo": 0.4,
    "Cr": 1.4
  },
  "condition": null,
  "properties": {
    "electricalResistivity": {
      "unit": "Ω·m",
      "sources": [],
      "points": []
    },
    "specificHeat": {
      "unit": "J/(kg·K)",
      "sources": [],
      "points": []
    },
    "thermalConductivity": {
      "unit": "W/(m·K)",
      "sources": [],
      "points": []
    },
    "thermalExpansion": {
      "unit": "1e-6/K",
      "sources": [],
      "points": []
    }
  },
  "sourceFiles": [
    "tool_steel_composition_obsolete.json"
  ],
  "criticalTemperatures": {
    "Ac1_K": 1020,
    "Ac3_K": 993,
    "Ac1_C": 747,
    "Ac3_C": 720,
    "method": "Andrews1965",
    "ref": "Andrews1965"
  },
  "provenance": {
    "donors": {
      "electricalResistivity": {
        "materialId": "sae-4140",
        "mode": "full-series",
        "why": "aisi-l7 doesn't have electricalResistivity points; link sae-4140 series (same group steel; ElMD=0.426572, L1=2.4075 wt% [ΔMn=0.875%; ΔC=0.595%; ΔCr=0.45%; ΔSi=0.25%; ΔMo=0.2%; ΔS=0.02%; ΔP=0.0175%])",
        "compositionDistance": 0.426572,
        "distanceMetric": "ElMD-mod_petti"
      },
      "specificHeat": {
        "materialId": "sae-5140",
        "mode": "full-series",
        "why": "aisi-l7 doesn't have specificHeat points; link sae-5140 series (same group steel; ElMD=0.470173, L1=2.6825 wt% [ΔMn=0.8%; ΔCr=0.6%; ΔC=0.595%; ΔMo=0.4%; ΔSi=0.25%; ΔS=0.02%; ΔP=0.0175%])",
        "compositionDistance": 0.470173,
        "distanceMetric": "ElMD-mod_petti"
      },
      "thermalConductivity": {
        "materialId": "aisi-w1",
        "mode": "full-series",
        "why": "aisi-l7 doesn't have thermalConductivity points; link aisi-w1 series (same family tool; ElMD=0.373035, L1=2.5 wt% [ΔCr=1.325%; ΔMo=0.35%; ΔMn=0.25%; ΔSi=0.25%; ΔC=0.1%; ΔNi=0.1%; ΔW=0.075%; ΔV=0.05%])",
        "compositionDistance": 0.373035,
        "distanceMetric": "ElMD-mod_petti"
      },
      "thermalExpansion": {
        "materialId": "aisi-a6",
        "mode": "full-series",
        "why": "aisi-l7 doesn't have thermalExpansion points; link aisi-a6 series (same family tool; ElMD=0.164652, L1=3.95 wt% [ΔMn=2.15%; ΔMo=0.75%; ΔCr=0.35%; ΔC=0.3%; ΔSi=0.25%; ΔNi=0.15%])",
        "compositionDistance": 0.164652,
        "distanceMetric": "ElMD-mod_petti"
      }
    }
  }
}

File: shared/processed/metal-data/alloys/steel/tool/aisi-m1.json
{
  "materialId": "aisi-m1",
  "name": "M1",
  "group": "steel",
  "family": "tool",
  "aliases": {
    "uns": "T11301",
    "sae": "M1"
  },
  "composition": {
    "C": 0.8300000000000001,
    "Mn": 0.275,
    "Si": 0.35,
    "Cr": 3.75,
    "Ni": 0.15,
    "Mo": 8.7,
    "W": 1.75,
    "V": 1.125
  },
  "condition": null,
  "properties": {
    "density": {
      "unit": "kg/m³",
      "sources": [
        "tool_steel_thermal_expansion_and_density.json"
      ],
      "points": [
        {
          "T_K": 298.15,
          "value": 7890.0
        }
      ]
    },
    "electricalResistivity": {
      "unit": "Ω·m",
      "sources": [],
      "points": []
    },
    "specificHeat": {
      "unit": "J/(kg·K)",
      "sources": [],
      "points": []
    },
    "thermalConductivity": {
      "unit": "W/(m·K)",
      "sources": [],
      "points": []
    },
    "thermalExpansion": {
      "unit": "1e-6/K",
      "sources": [
        "tool_steel_thermal_expansion_and_density.json"
      ],
      "points": [
        {
          "T_K": 533.15,
          "value": 10.6
        },
        {
          "T_K": 698.15,
          "value": 11.3
        },
        {
          "T_K": 813.15,
          "value": 12.0
        },
        {
          "T_K": 923.15,
          "value": 12.4
        }
      ],
      "approximation": {
        "low": {
          "type": "quadratic",
          "vars": {
            "a": 7.982,
            "b": 0.00496,
            "c": -1.519e-07
          },
          "min": 533.15,
          "max": 923.15
        },
        "meanRelPct": 0.44,
        "maxRelPct": 0.71
      }
    }
  },
  "sourceFiles": [
    "tool_steel_composition.json",
    "tool_steel_thermal_expansion_and_density.json"
  ],
  "criticalTemperatures": {
    "Ac1_K": 1075,
    "Ac3_K": 1426,
    "Ac1_C": 802,
    "Ac3_C": 1152,
    "method": "Andrews1965",
    "ref": "Andrews1965"
  },
  "provenance": {
    "donors": {
      "electricalResistivity": {
        "materialId": "sae-4140",
        "mode": "full-series",
        "why": "aisi-m1 doesn't have electricalResistivity points; link sae-4140 series (same group steel; ElMD=1.87772, L1=15.4875 wt% [ΔMo=8.5%; ΔCr=2.8%; ΔW=1.75%; ΔV=1.125%; ΔMn=0.6%; ΔC=0.425%; ΔNi=0.15%; ΔSi=0.1%; ΔS=0.02%; ΔP=0.0175%])",
        "compositionDistance": 1.877717,
        "distanceMetric": "ElMD-mod_petti"
      },
      "specificHeat": {
        "materialId": "sae-5140",
        "mode": "full-series",
        "why": "aisi-m1 doesn't have specificHeat points; link sae-5140 series (same group steel; ElMD=1.92132, L1=15.7625 wt% [ΔMo=8.7%; ΔCr=2.95%; ΔW=1.75%; ΔV=1.125%; ΔMn=0.525%; ΔC=0.425%; ΔNi=0.15%; ΔSi=0.1%; ΔS=0.02%; ΔP=0.0175%])",
        "compositionDistance": 1.921318,
        "distanceMetric": "ElMD-mod_petti"
      },
      "thermalConductivity": {
        "materialId": "aisi-t1",
        "mode": "full-series",
        "why": "aisi-m1 doesn't have thermalConductivity points; link aisi-t1 series (same family tool; ElMD=0.264314, L1=25.53 wt% [ΔW=16.25%; ΔMo=8.7%; ΔCr=0.375%; ΔC=0.105%; ΔSi=0.05%; ΔMn=0.025%; ΔV=0.025%])",
        "compositionDistance": 0.264314,
        "distanceMetric": "ElMD-mod_petti"
      },
      "thermalExpansion": {
        "materialId": "aisi-t1",
        "mode": "extend-outside-range",
        "why": "own approx covers 533–923 K; link scaled aisi-t1 outside (same family tool; ElMD=0.264314, L1=25.53 wt% [ΔW=16.25%; ΔMo=8.7%; ΔCr=0.375%; ΔC=0.105%; ΔSi=0.05%; ΔMn=0.025%; ΔV=0.025%])",
        "compositionDistance": 0.264314,
        "distanceMetric": "ElMD-mod_petti",
        "scale": 1.03089238,
        "scaleQuality": "wide-range",
        "error": {
          "rmse": 0.17113744,
          "maxRelPct": 2.176944
        }
      }
    }
  }
}

File: shared/processed/metal-data/alloys/steel/tool/aisi-m10.json
{
  "materialId": "aisi-m10",
  "name": "M10",
  "group": "steel",
  "family": "tool",
  "aliases": {
    "uns": "T11310",
    "sae": "M10"
  },
  "composition": {
    "Mn": 0.25,
    "Si": 0.325,
    "Cr": 226.875,
    "Ni": 0.15,
    "Mo": 8.125,
    "V": 2.0
  },
  "condition": null,
  "properties": {
    "density": {
      "unit": "kg/m³",
      "sources": [
        "tool_steel_thermal_expansion_and_density.json"
      ],
      "points": [
        {
          "T_K": 298.15,
          "value": 7880.0
        }
      ]
    },
    "electricalResistivity": {
      "unit": "Ω·m",
      "sources": [],
      "points": []
    },
    "specificHeat": {
      "unit": "J/(kg·K)",
      "sources": [],
      "points": []
    },
    "thermalConductivity": {
      "unit": "W/(m·K)",
      "sources": [],
      "points": []
    },
    "thermalExpansion": {
      "unit": "1e-6/K",
      "sources": [
        "tool_steel_thermal_expansion_and_density.json"
      ],
      "points": [
        {
          "T_K": 698.15,
          "value": 11.0
        },
        {
          "T_K": 813.15,
          "value": 11.9
        },
        {
          "T_K": 923.15,
          "value": 12.4
        }
      ],
      "approximation": {
        "low": {
          "type": "quadratic",
          "vars": {
            "a": -2.741,
            "b": 0.02986,
            "c": -1.458e-05
          },
          "min": 698.15,
          "max": 923.15
        },
        "meanRelPct": 0.0,
        "maxRelPct": 0.0
      }
    }
  },
  "sourceFiles": [
    "tool_steel_composition.json",
    "tool_steel_thermal_expansion_and_density.json"
  ],
  "criticalTemperatures": {
    "Ac1_K": 4835,
    "Ac3_K": 1659,
    "Ac1_C": 4561,
    "Ac3_C": 1386,
    "method": "Andrews1965",
    "ref": "Andrews1965"
  },
  "provenance": {
    "donors": {
      "electricalResistivity": {
        "materialId": "sae-4130",
        "mode": "full-series",
        "why": "aisi-m10 doesn't have electricalResistivity points; link sae-4130 series (same group steel; ElMD=16.0212, L1=236.668 wt% [ΔCr=225.925%; ΔMo=7.925%; ΔV=2%; ΔC=0.305%; ΔMn=0.25%; ΔNi=0.15%; ΔSi=0.075%; ΔS=0.02%; ΔP=0.0175%])",
        "compositionDistance": 16.021169,
        "distanceMetric": "ElMD-mod_petti"
      },
      "specificHeat": {
        "materialId": "sae-1008",
        "mode": "full-series",
        "why": "aisi-m10 doesn't have specificHeat points; link sae-1008 series (same group steel; ElMD=15.9463, L1=237.72 wt% [ΔCr=226.875%; ΔMo=8.125%; ΔV=2%; ΔSi=0.325%; ΔMn=0.15%; ΔNi=0.15%; ΔC=0.05%; ΔS=0.025%; ΔP=0.02%])",
        "compositionDistance": 15.946275,
        "distanceMetric": "ElMD-mod_petti"
      },
      "thermalConductivity": {
        "materialId": "aisi-m2",
        "mode": "full-series",
        "why": "aisi-m10 doesn't have thermalConductivity points; link aisi-m2 series (same family tool; ElMD=14.1339, L1=232.05 wt% [ΔCr=222.75%; ΔW=6.125%; ΔMo=3.125%; ΔMn=0.025%; ΔV=0.025%])",
        "compositionDistance": 14.133933,
        "distanceMetric": "ElMD-mod_petti"
      },
      "thermalExpansion": {
        "materialId": "aisi-m2",
        "mode": "extend-outside-range",
        "why": "own approx covers 698–923 K; link scaled aisi-m2 outside (same family tool; ElMD=14.1339, L1=232.05 wt% [ΔCr=222.75%; ΔW=6.125%; ΔMo=3.125%; ΔMn=0.025%; ΔV=0.025%])",
        "compositionDistance": 14.133933,
        "distanceMetric": "ElMD-mod_petti",
        "scale": 1.0004809,
        "scaleQuality": "wide-range",
        "error": {
          "rmse": 0.16320112,
          "maxRelPct": 1.867146
        }
      }
    }
  }
}

File: shared/processed/metal-data/alloys/steel/tool/aisi-m15.json
{
  "materialId": "aisi-m15",
  "name": "M15",
  "group": "steel",
  "family": "tool",
  "aliases": {
    "sae": "M15"
  },
  "composition": {
    "C": 1.5,
    "W": 6.5,
    "Mo": 3.5,
    "Cr": 4.0,
    "V": 5.0
  },
  "condition": null,
  "properties": {
    "electricalResistivity": {
      "unit": "Ω·m",
      "sources": [],
      "points": []
    },
    "specificHeat": {
      "unit": "J/(kg·K)",
      "sources": [],
      "points": []
    },
    "thermalConductivity": {
      "unit": "W/(m·K)",
      "sources": [],
      "points": []
    },
    "thermalExpansion": {
      "unit": "1e-6/K",
      "sources": [],
      "points": []
    }
  },
  "sourceFiles": [
    "tool_steel_composition_obsolete.json"
  ],
  "criticalTemperatures": {
    "Ac1_K": 1105,
    "Ac3_K": 1650,
    "Ac1_C": 832,
    "Ac3_C": 1377,
    "method": "Andrews1965",
    "ref": "Andrews1965"
  },
  "provenance": {
    "donors": {
      "electricalResistivity": {
        "materialId": "sae-4140",
        "mode": "full-series",
        "why": "aisi-m15 doesn't have electricalResistivity points; link sae-4140 series (same group steel; ElMD=2.75079, L1=20.1075 wt% [ΔW=6.5%; ΔV=5%; ΔMo=3.3%; ΔCr=3.05%; ΔC=1.095%; ΔMn=0.875%; ΔSi=0.25%; ΔS=0.02%; ΔP=0.0175%])",
        "compositionDistance": 2.750791,
        "distanceMetric": "ElMD-mod_petti"
      },
      "specificHeat": {
        "materialId": "sae-5140",
        "mode": "full-series",
        "why": "aisi-m15 doesn't have specificHeat points; link sae-5140 series (same group steel; ElMD=2.79439, L1=20.3825 wt% [ΔW=6.5%; ΔV=5%; ΔMo=3.5%; ΔCr=3.2%; ΔC=1.095%; ΔMn=0.8%; ΔSi=0.25%; ΔS=0.02%; ΔP=0.0175%])",
        "compositionDistance": 2.794391,
        "distanceMetric": "ElMD-mod_petti"
      },
      "thermalConductivity": {
        "materialId": "aisi-m2",
        "mode": "full-series",
        "why": "aisi-m15 doesn't have thermalConductivity points; link aisi-m2 series (same family tool; ElMD=1.32862, L1=7.275 wt% [ΔV=3.025%; ΔC=1.5%; ΔMo=1.5%; ΔW=0.375%; ΔSi=0.325%; ΔMn=0.275%; ΔNi=0.15%; ΔCr=0.125%])",
        "compositionDistance": 1.328621,
        "distanceMetric": "ElMD-mod_petti"
      },
      "thermalExpansion": {
        "materialId": "aisi-d2",
        "mode": "full-series",
        "why": "aisi-m15 doesn't have thermalExpansion points; link aisi-d2 series (same family tool; ElMD=0.199839, L1=22.25 wt% [ΔCr=8%; ΔW=6.5%; ΔV=4.45%; ΔMo=2.55%; ΔMn=0.3%; ΔSi=0.3%; ΔNi=0.15%])",
        "compositionDistance": 0.199839,
        "distanceMetric": "ElMD-mod_petti"
      }
    }
  }
}

File: shared/processed/metal-data/alloys/steel/tool/aisi-m2.json
{
  "materialId": "aisi-m2",
  "name": "M2",
  "group": "steel",
  "family": "tool",
  "aliases": {
    "uns": "T11302",
    "sae": "M2"
  },
  "composition": {
    "Mn": 0.275,
    "Si": 0.325,
    "Cr": 4.125,
    "Ni": 0.15,
    "Mo": 5.0,
    "W": 6.125,
    "V": 1.975
  },
  "condition": null,
  "properties": {
    "density": {
      "unit": "kg/m³",
      "sources": [
        "tool_steel_thermal_expansion_and_density.json"
      ],
      "points": [
        {
          "T_K": 298.15,
          "value": 8160.0
        }
      ]
    },
    "electricalResistivity": {
      "unit": "Ω·m",
      "sources": [],
      "points": []
    },
    "specificHeat": {
      "unit": "J/(kg·K)",
      "sources": [],
      "points": []
    },
    "thermalConductivity": {
      "unit": "W/(m·K)",
      "sources": [
        "tools_steel_thermal_conductivity.json"
      ],
      "points": [
        {
          "T_K": 368.15,
          "value": 21.3
        },
        {
          "T_K": 473.15,
          "value": 23.5
        },
        {
          "T_K": 673.15,
          "value": 25.6
        },
        {
          "T_K": 813.15,
          "value": 27.0
        },
        {
          "T_K": 948.15,
          "value": 28.9
        }
      ],
      "approximation": {
        "Tswitch": 1639,
        "low": {
          "type": "quadratic",
          "vars": {
            "a": 15.69,
            "b": 0.01738,
            "c": -3.83e-06
          },
          "min": 368.15,
          "max": 948.15
        },
        "meanRelPct": 1.01,
        "maxRelPct": 1.89,
        "joinContinuous": true
      }
    },
    "thermalExpansion": {
      "unit": "1e-6/K",
      "sources": [
        "tool_steel_thermal_expansion_and_density.json"
      ],
      "points": [
        {
          "T_K": 373.15,
          "value": 10.1
        },
        {
          "T_K": 533.15,
          "value": 9.4
        },
        {
          "T_K": 698.15,
          "value": 11.2
        },
        {
          "T_K": 813.15,
          "value": 11.9
        },
        {
          "T_K": 923.15,
          "value": 12.2
        }
      ],
      "approximation": {
        "low": {
          "type": "quadratic",
          "vars": {
            "a": 10.74,
            "b": -0.005414,
            "c": 7.91e-06
          },
          "min": 373.15,
          "max": 923.15
        },
        "meanRelPct": 3.75,
        "maxRelPct": 7.49
      }
    }
  },
  "sourceFiles": [
    "tool_steel_composition.json",
    "tool_steel_thermal_expansion_and_density.json",
    "tools_steel_thermal_conductivity.json"
  ],
  "criticalTemperatures": {
    "Ac1_K": 1109,
    "Ac3_K": 1639,
    "Ac1_C": 836,
    "Ac3_C": 1365,
    "method": "Andrews1965",
    "ref": "Andrews1965"
  },
  "provenance": {
    "donors": {
      "electricalResistivity": {
        "materialId": "sae-4130",
        "mode": "full-series",
        "why": "aisi-m2 doesn't have electricalResistivity points; link sae-4130 series (same group steel; ElMD=1.91565, L1=16.8675 wt% [ΔW=6.125%; ΔMo=4.8%; ΔCr=3.175%; ΔV=1.975%; ΔC=0.305%; ΔMn=0.225%; ΔNi=0.15%; ΔSi=0.075%; ΔS=0.02%; ΔP=0.0175%])",
        "compositionDistance": 1.915651,
        "distanceMetric": "ElMD-mod_petti"
      },
      "specificHeat": {
        "materialId": "sae-1010",
        "mode": "full-series",
        "why": "aisi-m2 doesn't have specificHeat points; link sae-1010 series (same group steel; ElMD=1.91276, L1=18.025 wt% [ΔW=6.125%; ΔMo=5%; ΔCr=4.125%; ΔV=1.975%; ΔSi=0.325%; ΔMn=0.175%; ΔNi=0.15%; ΔC=0.105%; ΔS=0.025%; ΔP=0.02%])",
        "compositionDistance": 1.912762,
        "distanceMetric": "ElMD-mod_petti"
      }
    }
  }
}

File: shared/processed/metal-data/alloys/steel/tool/aisi-m3-class-1.json
{
  "materialId": "aisi-m3-class-1",
  "name": "M3, class 1",
  "group": "steel",
  "family": "tool",
  "aliases": {
    "uns": "T11313",
    "sae": "M3-CLASS-1"
  },
  "composition": {
    "C": 1.05,
    "Mn": 0.275,
    "Si": 0.325,
    "Cr": 4.125,
    "Ni": 0.15,
    "Mo": 5.625,
    "W": 5.875,
    "V": 2.5
  },
  "condition": null,
  "properties": {
    "density": {
      "unit": "kg/m³",
      "sources": [
        "tool_steel_thermal_expansion_and_density.json"
      ],
      "points": [
        {
          "T_K": 298.15,
          "value": 8150.0
        }
      ]
    },
    "electricalResistivity": {
      "unit": "Ω·m",
      "sources": [],
      "points": []
    },
    "specificHeat": {
      "unit": "J/(kg·K)",
      "sources": [],
      "points": []
    },
    "thermalConductivity": {
      "unit": "W/(m·K)",
      "sources": [],
      "points": []
    },
    "thermalExpansion": {
      "unit": "1e-6/K",
      "sources": [
        "tool_steel_thermal_expansion_and_density.json"
      ],
      "points": [
        {
          "T_K": 698.15,
          "value": 11.5
        },
        {
          "T_K": 813.15,
          "value": 12.0
        },
        {
          "T_K": 923.15,
          "value": 12.2
        }
      ],
      "approximation": {
        "low": {
          "type": "quadratic",
          "vars": {
            "a": 2.082,
            "b": 0.02134,
            "c": -1.124e-05
          },
          "min": 698.15,
          "max": 923.15
        },
        "meanRelPct": 0.0,
        "maxRelPct": 0.0
      }
    }
  },
  "sourceFiles": [
    "tool_steel_composition.json",
    "tool_steel_thermal_expansion_and_density.json"
  ],
  "criticalTemperatures": {
    "Ac1_K": 1107,
    "Ac3_K": 1502,
    "Ac1_C": 834,
    "Ac3_C": 1228,
    "method": "Andrews1965",
    "ref": "Andrews1965"
  },
  "provenance": {
    "donors": {
      "electricalResistivity": {
        "materialId": "sae-4140",
        "mode": "full-series",
        "why": "aisi-m3-class-1 doesn't have electricalResistivity points; link sae-4140 series (same group steel; ElMD=2.28498, L1=18.4825 wt% [ΔW=5.875%; ΔMo=5.425%; ΔCr=3.175%; ΔV=2.5%; ΔC=0.645%; ΔMn=0.6%; ΔNi=0.15%; ΔSi=0.075%; ΔS=0.02%; ΔP=0.0175%])",
        "compositionDistance": 2.284975,
        "distanceMetric": "ElMD-mod_petti"
      },
      "specificHeat": {
        "materialId": "sae-5140",
        "mode": "full-series",
        "why": "aisi-m3-class-1 doesn't have specificHeat points; link sae-5140 series (same group steel; ElMD=2.32858, L1=18.7575 wt% [ΔW=5.875%; ΔMo=5.625%; ΔCr=3.325%; ΔV=2.5%; ΔC=0.645%; ΔMn=0.525%; ΔNi=0.15%; ΔSi=0.075%; ΔS=0.02%; ΔP=0.0175%])",
        "compositionDistance": 2.328576,
        "distanceMetric": "ElMD-mod_petti"
      },
      "thermalConductivity": {
        "materialId": "aisi-t1",
        "mode": "full-series",
        "why": "aisi-m3-class-1 doesn't have thermalConductivity points; link aisi-t1 series (same family tool; ElMD=0.301632, L1=19.525 wt% [ΔW=12.125%; ΔMo=5.625%; ΔV=1.4%; ΔC=0.325%; ΔMn=0.025%; ΔSi=0.025%])",
        "compositionDistance": 0.301632,
        "distanceMetric": "ElMD-mod_petti"
      },
      "thermalExpansion": {
        "materialId": "aisi-m7",
        "mode": "extend-outside-range",
        "why": "own approx covers 698–923 K; link scaled aisi-m7 outside (same family tool; ElMD=0.134845, L1=8.165 wt% [ΔW=4.125%; ΔMo=3.075%; ΔV=0.5%; ΔCr=0.375%; ΔSi=0.05%; ΔC=0.04%])",
        "compositionDistance": 0.134845,
        "distanceMetric": "ElMD-mod_petti",
        "scale": 0.98868575,
        "scaleQuality": "wide-range",
        "error": {
          "rmse": 0.09006277,
          "maxRelPct": 1.131425
        }
      }
    }
  }
}

File: shared/processed/metal-data/alloys/steel/tool/aisi-m3-class-2.json
{
  "materialId": "aisi-m3-class-2",
  "name": "M3, class 2",
  "group": "steel",
  "family": "tool",
  "aliases": {
    "uns": "T11323",
    "sae": "M3-CLASS-2"
  },
  "composition": {
    "C": 1.2,
    "Mn": 0.275,
    "Si": 0.325,
    "Cr": 4.125,
    "Ni": 0.15,
    "Mo": 5.625,
    "W": 5.875,
    "V": 3.25
  },
  "condition": null,
  "properties": {
    "density": {
      "unit": "kg/m³",
      "sources": [
        "tool_steel_thermal_expansion_and_density.json"
      ],
      "points": [
        {
          "T_K": 298.15,
          "value": 8160.0
        }
      ]
    },
    "electricalResistivity": {
      "unit": "Ω·m",
      "sources": [],
      "points": []
    },
    "specificHeat": {
      "unit": "J/(kg·K)",
      "sources": [],
      "points": []
    },
    "thermalConductivity": {
      "unit": "W/(m·K)",
      "sources": [],
      "points": []
    },
    "thermalExpansion": {
      "unit": "1e-6/K",
      "sources": [
        "tool_steel_thermal_expansion_and_density.json"
      ],
      "points": [
        {
          "T_K": 698.15,
          "value": 11.5
        },
        {
          "T_K": 813.15,
          "value": 12.0
        },
        {
          "T_K": 923.15,
          "value": 12.8
        }
      ],
      "approximation": {
        "low": {
          "type": "quadratic",
          "vars": {
            "a": 15.84,
            "b": -0.0153,
            "c": 1.3e-05
          },
          "min": 698.15,
          "max": 923.15
        },
        "meanRelPct": 0.0,
        "maxRelPct": 0.0
      }
    }
  },
  "sourceFiles": [
    "tool_steel_composition.json",
    "tool_steel_thermal_expansion_and_density.json"
  ],
  "criticalTemperatures": {
    "Ac1_K": 1107,
    "Ac3_K": 1565,
    "Ac1_C": 834,
    "Ac3_C": 1292,
    "method": "Andrews1965",
    "ref": "Andrews1965"
  },
  "provenance": {
    "donors": {
      "electricalResistivity": {
        "materialId": "sae-4140",
        "mode": "full-series",
        "why": "aisi-m3-class-2 doesn't have electricalResistivity points; link sae-4140 series (same group steel; ElMD=2.52138, L1=19.3825 wt% [ΔW=5.875%; ΔMo=5.425%; ΔV=3.25%; ΔCr=3.175%; ΔC=0.795%; ΔMn=0.6%; ΔNi=0.15%; ΔSi=0.075%; ΔS=0.02%; ΔP=0.0175%])",
        "compositionDistance": 2.521383,
        "distanceMetric": "ElMD-mod_petti"
      },
      "specificHeat": {
        "materialId": "sae-5140",
        "mode": "full-series",
        "why": "aisi-m3-class-2 doesn't have specificHeat points; link sae-5140 series (same group steel; ElMD=2.56498, L1=19.6575 wt% [ΔW=5.875%; ΔMo=5.625%; ΔCr=3.325%; ΔV=3.25%; ΔC=0.795%; ΔMn=0.525%; ΔNi=0.15%; ΔSi=0.075%; ΔS=0.02%; ΔP=0.0175%])",
        "compositionDistance": 2.564983,
        "distanceMetric": "ElMD-mod_petti"
      },
      "thermalConductivity": {
        "materialId": "aisi-t15",
        "mode": "full-series",
        "why": "aisi-m3-class-2 doesn't have thermalConductivity points; link aisi-t15 series (same family tool; ElMD=0.535395, L1=18.9 wt% [ΔW=6.5%; ΔMo=5.125%; ΔCo=5%; ΔV=1.625%; ΔC=0.35%; ΔCr=0.25%; ΔSi=0.05%])",
        "compositionDistance": 0.535395,
        "distanceMetric": "ElMD-mod_petti"
      },
      "thermalExpansion": {
        "materialId": "aisi-m4",
        "mode": "extend-outside-range",
        "why": "own approx covers 698–923 K; link scaled aisi-m4 outside (same family tool; ElMD=0.185972, L1=1.875 wt% [ΔV=0.875%; ΔMo=0.75%; ΔC=0.125%; ΔCr=0.125%])",
        "compositionDistance": 0.185972,
        "distanceMetric": "ElMD-mod_petti",
        "scale": 1.02553314,
        "scaleQuality": "wide-range",
        "error": {
          "rmse": 0.2431091,
          "maxRelPct": 2.553314
        }
      }
    }
  }
}

File: shared/processed/metal-data/alloys/steel/tool/aisi-m30.json
{
  "materialId": "aisi-m30",
  "name": "M30",
  "group": "steel",
  "family": "tool",
  "aliases": {
    "uns": "T11330",
    "sae": "M30"
  },
  "composition": {
    "C": 0.8,
    "Mn": 0.275,
    "Si": 0.325,
    "Cr": 3.875,
    "Ni": 0.15,
    "Mo": 8.375,
    "W": 1.7999999999999998,
    "V": 1.2,
    "Co": 5.0
  },
  "condition": null,
  "properties": {
    "density": {
      "unit": "kg/m³",
      "sources": [
        "tool_steel_thermal_expansion_and_density.json"
      ],
      "points": [
        {
          "T_K": 298.15,
          "value": 8010.0
        }
      ]
    },
    "electricalResistivity": {
      "unit": "Ω·m",
      "sources": [],
      "points": []
    },
    "specificHeat": {
      "unit": "J/(kg·K)",
      "sources": [],
      "points": []
    },
    "thermalConductivity": {
      "unit": "W/(m·K)",
      "sources": [],
      "points": []
    },
    "thermalExpansion": {
      "unit": "1e-6/K",
      "sources": [
        "tool_steel_thermal_expansion_and_density.json"
      ],
      "points": [
        {
          "T_K": 698.15,
          "value": 11.2
        },
        {
          "T_K": 813.15,
          "value": 11.7
        },
        {
          "T_K": 923.15,
          "value": 12.2
        }
      ],
      "approximation": {
        "low": {
          "type": "quadratic",
          "vars": {
            "a": 8.663,
            "b": 0.00302,
            "c": 8.783e-07
          },
          "min": 698.15,
          "max": 923.15
        },
        "meanRelPct": 0.0,
        "maxRelPct": 0.0
      }
    }
  },
  "sourceFiles": [
    "tool_steel_composition.json",
    "tool_steel_thermal_expansion_and_density.json"
  ],
  "criticalTemperatures": {
    "Ac1_K": 1077,
    "Ac3_K": 1426,
    "Ac1_C": 804,
    "Ac3_C": 1153,
    "method": "Andrews1965",
    "ref": "Andrews1965"
  },
  "provenance": {
    "donors": {
      "electricalResistivity": {
        "materialId": "sae-4140",
        "mode": "full-series",
        "why": "aisi-m30 doesn't have electricalResistivity points; link sae-4140 series (same group steel; ElMD=1.91229, L1=20.3575 wt% [ΔMo=8.175%; ΔCo=5%; ΔCr=2.925%; ΔW=1.8%; ΔV=1.2%; ΔMn=0.6%; ΔC=0.395%; ΔNi=0.15%; ΔSi=0.075%; ΔS=0.02%; ΔP=0.0175%])",
        "compositionDistance": 1.912293,
        "distanceMetric": "ElMD-mod_petti"
      },
      "specificHeat": {
        "materialId": "sae-5140",
        "mode": "full-series",
        "why": "aisi-m30 doesn't have specificHeat points; link sae-5140 series (same group steel; ElMD=1.95589, L1=20.6325 wt% [ΔMo=8.375%; ΔCo=5%; ΔCr=3.075%; ΔW=1.8%; ΔV=1.2%; ΔMn=0.525%; ΔC=0.395%; ΔNi=0.15%; ΔSi=0.075%; ΔS=0.02%; ΔP=0.0175%])",
        "compositionDistance": 1.955894,
        "distanceMetric": "ElMD-mod_petti"
      },
      "thermalConductivity": {
        "materialId": "aisi-t1",
        "mode": "full-series",
        "why": "aisi-m30 doesn't have thermalConductivity points; link aisi-t1 series (same family tool; ElMD=0.248043, L1=30.05 wt% [ΔW=16.2%; ΔMo=8.375%; ΔCo=5%; ΔCr=0.25%; ΔV=0.1%; ΔC=0.075%; ΔMn=0.025%; ΔSi=0.025%])",
        "compositionDistance": 0.248043,
        "distanceMetric": "ElMD-mod_petti"
      },
      "thermalExpansion": {
        "materialId": "aisi-t1",
        "mode": "extend-outside-range",
        "why": "own approx covers 698–923 K; link scaled aisi-t1 outside (same family tool; ElMD=0.248043, L1=30.05 wt% [ΔW=16.2%; ΔMo=8.375%; ΔCo=5%; ΔCr=0.25%; ΔV=0.1%; ΔC=0.075%; ΔMn=0.025%; ΔSi=0.025%])",
        "compositionDistance": 0.248043,
        "distanceMetric": "ElMD-mod_petti",
        "scale": 1.00883795,
        "scaleQuality": "wide-range",
        "error": {
          "rmse": 0.13958096,
          "maxRelPct": 1.596954
        }
      }
    }
  }
}

File: shared/processed/metal-data/alloys/steel/tool/aisi-m33.json
{
  "materialId": "aisi-m33",
  "name": "M33",
  "group": "steel",
  "family": "tool",
  "aliases": {
    "uns": "T11333",
    "sae": "M33"
  },
  "composition": {
    "C": 0.885,
    "Mn": 0.275,
    "Si": 0.325,
    "Cr": 3.75,
    "Ni": 0.15,
    "Mo": 9.5,
    "W": 1.7000000000000002,
    "V": 1.175,
    "Co": 8.25
  },
  "condition": null,
  "properties": {
    "density": {
      "unit": "kg/m³",
      "sources": [
        "tool_steel_thermal_expansion_and_density.json"
      ],
      "points": [
        {
          "T_K": 298.15,
          "value": 8029.999999999999
        }
      ]
    },
    "electricalResistivity": {
      "unit": "Ω·m",
      "sources": [],
      "points": []
    },
    "specificHeat": {
      "unit": "J/(kg·K)",
      "sources": [],
      "points": []
    },
    "thermalConductivity": {
      "unit": "W/(m·K)",
      "sources": [],
      "points": []
    },
    "thermalExpansion": {
      "unit": "1e-6/K",
      "sources": [
        "tool_steel_thermal_expansion_and_density.json"
      ],
      "points": [
        {
          "T_K": 698.15,
          "value": 11.0
        },
        {
          "T_K": 813.15,
          "value": 11.7
        },
        {
          "T_K": 923.15,
          "value": 12.0
        }
      ],
      "approximation": {
        "low": {
          "type": "quadratic",
          "vars": {
            "a": -1.726,
            "b": 0.02865,
            "c": -1.493e-05
          },
          "min": 698.15,
          "max": 923.15
        },
        "meanRelPct": 0.0,
        "maxRelPct": 0.0
      }
    }
  },
  "sourceFiles": [
    "tool_steel_composition.json",
    "tool_steel_thermal_expansion_and_density.json"
  ],
  "criticalTemperatures": {
    "Ac1_K": 1074,
    "Ac3_K": 1448,
    "Ac1_C": 801,
    "Ac3_C": 1175,
    "method": "Andrews1965",
    "ref": "Andrews1965"
  },
  "provenance": {
    "donors": {
      "electricalResistivity": {
        "materialId": "sae-4140",
        "mode": "full-series",
        "why": "aisi-m33 doesn't have electricalResistivity points; link sae-4140 series (same group steel; ElMD=2.0837, L1=24.5675 wt% [ΔMo=9.3%; ΔCo=8.25%; ΔCr=2.8%; ΔW=1.7%; ΔV=1.175%; ΔMn=0.6%; ΔC=0.48%; ΔNi=0.15%; ΔSi=0.075%; ΔS=0.02%; ΔP=0.0175%])",
        "compositionDistance": 2.083698,
        "distanceMetric": "ElMD-mod_petti"
      },
      "specificHeat": {
        "materialId": "sae-5140",
        "mode": "full-series",
        "why": "aisi-m33 doesn't have specificHeat points; link sae-5140 series (same group steel; ElMD=2.1273, L1=24.8425 wt% [ΔMo=9.5%; ΔCo=8.25%; ΔCr=2.95%; ΔW=1.7%; ΔV=1.175%; ΔMn=0.525%; ΔC=0.48%; ΔNi=0.15%; ΔSi=0.075%; ΔS=0.02%; ΔP=0.0175%])",
        "compositionDistance": 2.127299,
        "distanceMetric": "ElMD-mod_petti"
      },
      "thermalConductivity": {
        "materialId": "aisi-t1",
        "mode": "full-series",
        "why": "aisi-m33 doesn't have thermalConductivity points; link aisi-t1 series (same family tool; ElMD=0.292499, L1=34.71 wt% [ΔW=16.3%; ΔMo=9.5%; ΔCo=8.25%; ΔCr=0.375%; ΔC=0.16%; ΔV=0.075%; ΔMn=0.025%; ΔSi=0.025%])",
        "compositionDistance": 0.292499,
        "distanceMetric": "ElMD-mod_petti"
      },
      "thermalExpansion": {
        "materialId": "aisi-m47",
        "mode": "extend-outside-range",
        "why": "own approx covers 698–923 K; link scaled aisi-m47 outside (same family tool; ElMD=0.187493, L1=3.815 wt% [ΔCo=3.25%; ΔC=0.215%; ΔW=0.15%; ΔMo=0.125%; ΔV=0.075%])",
        "compositionDistance": 0.187493,
        "distanceMetric": "ElMD-mod_petti",
        "scale": 0.94428356,
        "scaleQuality": "wide-range",
        "error": {
          "rmse": 0.16556661,
          "maxRelPct": 2.154312
        }
      }
    }
  }
}

File: shared/processed/metal-data/alloys/steel/tool/aisi-m34.json
{
  "materialId": "aisi-m34",
  "name": "M34",
  "group": "steel",
  "family": "tool",
  "aliases": {
    "uns": "T11334",
    "sae": "M34"
  },
  "composition": {
    "C": 0.885,
    "Mn": 0.275,
    "Si": 0.325,
    "Cr": 3.75,
    "Ni": 0.15,
    "Mo": 8.475,
    "W": 1.75,
    "V": 2.0999999999999996,
    "Co": 8.25
  },
  "condition": null,
  "properties": {
    "electricalResistivity": {
      "unit": "Ω·m",
      "sources": [],
      "points": []
    },
    "specificHeat": {
      "unit": "J/(kg·K)",
      "sources": [],
      "points": []
    },
    "thermalConductivity": {
      "unit": "W/(m·K)",
      "sources": [],
      "points": []
    },
    "thermalExpansion": {
      "unit": "1e-6/K",
      "sources": [],
      "points": []
    }
  },
  "sourceFiles": [
    "tool_steel_composition.json"
  ],
  "criticalTemperatures": {
    "Ac1_K": 1075,
    "Ac3_K": 1513,
    "Ac1_C": 802,
    "Ac3_C": 1240,
    "method": "Andrews1965",
    "ref": "Andrews1965"
  },
  "provenance": {
    "donors": {
      "electricalResistivity": {
        "materialId": "sae-4140",
        "mode": "full-series",
        "why": "aisi-m34 doesn't have electricalResistivity points; link sae-4140 series (same group steel; ElMD=2.15683, L1=24.5175 wt% [ΔMo=8.275%; ΔCo=8.25%; ΔCr=2.8%; ΔV=2.1%; ΔW=1.75%; ΔMn=0.6%; ΔC=0.48%; ΔNi=0.15%; ΔSi=0.075%; ΔS=0.02%; ΔP=0.0175%])",
        "compositionDistance": 2.156827,
        "distanceMetric": "ElMD-mod_petti"
      },
      "specificHeat": {
        "materialId": "sae-5140",
        "mode": "full-series",
        "why": "aisi-m34 doesn't have specificHeat points; link sae-5140 series (same group steel; ElMD=2.20043, L1=24.7925 wt% [ΔMo=8.475%; ΔCo=8.25%; ΔCr=2.95%; ΔV=2.1%; ΔW=1.75%; ΔMn=0.525%; ΔC=0.48%; ΔNi=0.15%; ΔSi=0.075%; ΔS=0.02%; ΔP=0.0175%])",
        "compositionDistance": 2.200428,
        "distanceMetric": "ElMD-mod_petti"
      },
      "thermalConductivity": {
        "materialId": "aisi-t1",
        "mode": "full-series",
        "why": "aisi-m34 doesn't have thermalConductivity points; link aisi-t1 series (same family tool; ElMD=0.250107, L1=34.56 wt% [ΔW=16.25%; ΔMo=8.475%; ΔCo=8.25%; ΔV=1%; ΔCr=0.375%; ΔC=0.16%; ΔMn=0.025%; ΔSi=0.025%])",
        "compositionDistance": 0.250107,
        "distanceMetric": "ElMD-mod_petti"
      },
      "thermalExpansion": {
        "materialId": "aisi-t1",
        "mode": "full-series",
        "why": "aisi-m34 doesn't have thermalExpansion points; link aisi-t1 series (same family tool; ElMD=0.250107, L1=34.56 wt% [ΔW=16.25%; ΔMo=8.475%; ΔCo=8.25%; ΔV=1%; ΔCr=0.375%; ΔC=0.16%; ΔMn=0.025%; ΔSi=0.025%])",
        "compositionDistance": 0.250107,
        "distanceMetric": "ElMD-mod_petti"
      }
    }
  }
}
