Repository: zakhovalkopavel/thermal-software

# Thermal Software v2.0

Enterprise-grade thermal engineering software — NestJS backend, React frontend, Python tools.

---

## 🏗️ Architecture

```
thermal-software/
├── backend/        ← NestJS API  (refractory + thermodynamics modules)
├── frontend/       ← React SPA   (skeleton — in progress)
├── python/         ← Python tools (NASA thermo parser + OCR pipeline)
├── shared/         ← Shared types / constants
├── docs/           ← All documentation
└── legacy/         ← 📦 Archival reference ONLY — NOT a running service
```

## 🚀 Quick Start

### First time

```bash

# 2. Generate secure secrets (JWT + DB password)
make setup-secrets

# 3. Start all 6 services
make up

# 4. Verify
docker compose ps
```

After changing OCR/Modal keys in `.env`, run `make sync-vendor-env`. To pull newer
vendor libs: `make update-submodules`. Full notes: [SETUP.md](SETUP.md),
[docs/SHARED_LIBRARIES_SUBMODULES.md](docs/SHARED_LIBRARIES_SUBMODULES.md).

### Every other time

```bash
make up
```

### Access points

| URL                              | What                          |
|----------------------------------|-------------------------------|
| `http://localhost`               | Frontend ⚠️ skeleton WIP      |
| `http://localhost/api/v1`        | Backend REST API              |
| `http://localhost/api/docs`      | Swagger / OpenAPI UI          |
| `http://localhost/api/v1/health` | Health check                  |

---

## 📊 Current Status — May 2026

| Component                    | Status                  | Detail                                              |
|------------------------------|-------------------------|-----------------------------------------------------|
| **Backend — Refractory**     | 🚧 In Progress          | 10 services scaffolded (blend-optimizer, glass-viscosity, packing, participation, phase-equilibrium, psd-calculator, refractoriness, shrinkage, thermal-performance, water-demand) |
| **Backend — Thermodynamics** | 🚧 In Progress          | 8 services scaffolded (aerodynamics, diffusion, dimensionless-calculation, dimensionless-numbers, fluid-property, gas-properties, radiation, transport) |
| **Frontend**                 | 🚧 Skeleton only        | React 19 + Vite 7 + MUI 7 — no pages yet           |
| **Python tools**             | ✅ Active               | NASA-7/9 coefficient parser + OCR extraction pipeline |
| **Database (postgres/redis)**| ✅ Ready                | Health-checked, persistent volumes                  |
| **Docker / nginx infra**     | ✅ Complete             | Hot reload, volume mounts, reverse proxy            |
| **Legacy system**            | 📦 Archival only        | On disk — no Docker service, not running            |

**→ Full implementation roadmap:** [`docs/migration/ROADMAP.md`](docs/migration/ROADMAP.md)  
**→ Detailed progress:** [`docs/migration/IMPLEMENTATION_STATUS.md`](docs/migration/IMPLEMENTATION_STATUS.md)

---

## 📚 Documentation & Standards

### Code Standards (read before writing any code)
- ⭐ **[docs/NAMING_CONVENTIONS.md](docs/NAMING_CONVENTIONS.md)** — File, class, variable, constant naming
- ⭐ **[docs/CONVENTIONS.md](docs/CONVENTIONS.md)** — Mandatory context linking all standards
- 📐 **[docs/CODE_QUALITY_STANDARDS.md](docs/CODE_QUALITY_STANDARDS.md)** — SRP, DTOs, no hardcoded values
- 🔢 **[docs/NUMERICAL_METHODS_CONVENTION.md](docs/NUMERICAL_METHODS_CONVENTION.md)** — Approved numerical wrappers

### Architecture & Interfaces
- 🏗️ **[docs/INTERFACES_IMPLEMENTATION_INDEX.md](docs/INTERFACES_IMPLEMENTATION_INDEX.md)** — All 97+ TypeScript interfaces
- 🔌 **[backend/src/modules/refractory/interfaces/README.md](backend/src/modules/refractory/interfaces/README.md)** — Refractory interface quick reference

### Algorithms & Calculations
- 📐 **[docs/algorithms/README.md](docs/algorithms/README.md)** — Index of all documented algorithms
  - Refractory: Blend Optimizer, PSD, Packing, Shrinkage, Phase Equilibrium, Refractoriness, Glass Viscosity, Mineral Phase, Component Effects
  - Thermodynamics: NASA-7/9, Sutherland, Eucken, Chapman-Enskog, dimensionless numbers, Nusselt correlations, radiation

#### Numeric Methods (`numeric.controller.ts` → `/api/v1/numeric`)

| Endpoint | Description |
|----------|-------------|
| `POST /numeric/brentq` | Brent root-finding method |
| `POST /numeric/nelder-mead` | Nelder-Mead optimiser (named-variable API) |
| `POST /numeric/regression/linear` | Linear regression |
| `POST /numeric/regression/polynomial` | Polynomial regression (ascending coefficients) |
| `POST /numeric/regression/exponential` | Exponential regression |
| `POST /numeric/regression/power` | Power-law regression |
| `POST /numeric/regression/levenberg-marquardt` | Non-linear least-squares fitting |

All numeric endpoints are stateless pure-math wrappers. Response shapes defined in [`docs/api/THERMODYNAMICS_API_SPEC.md §8`](docs/api/THERMODYNAMICS_API_SPEC.md).

---

# Specific file
docker compose exec backend npm run test -- psd-calculator.service.spec

File: shared/processed/metal-data/alloys/stellite/stellite-12.json
{
  "materialId": "stellite-12",
  "name": "Stellite 12",
  "group": "stellite",
  "family": null,
  "aliases": {
    "trade": "Stellite 12"
  },
  "composition": {
    "Cr": 30.0,
    "W": 8.5,
    "Ni": 3.0,
    "Si": 1.0,
    "Mn": 1.0,
    "Fe": 3.0,
    "C": 1.5,
    "B": 1.0
  },
  "condition": null,
  "properties": {
    "density": {
      "unit": "kg/m³",
      "sources": [
        "stellite.json"
      ],
      "points": [
        {
          "T_K": 298.15,
          "value": 8280.0
        }
      ]
    },
    "thermalExpansion": {
      "unit": "1e-6/K",
      "sources": [
        "stellite.json"
      ],
      "points": [
        {
          "T_K": 373.15,
          "value": 11.9
        },
        {
          "T_K": 673.15,
          "value": 13.4
        },
        {
          "T_K": 973.15,
          "value": 14.4
        },
        {
          "T_K": 1273.15,
          "value": 15.8
        }
      ]
    }
  },
  "sourceFiles": [
    "stellite.json"
  ],
  "mechanical": {
    "stellite": {
      "hardness": {
        "22": 44
      },
      "melting_range_deg_C": "1255-1341"
    }
  }
}

File: shared/processed/metal-data/alloys/stellite/stellite-19.json
{
  "materialId": "stellite-19",
  "name": "Stellite 19",
  "group": "stellite",
  "family": null,
  "aliases": {
    "trade": "Stellite 19"
  },
  "composition": {
    "Cr": 31.0,
    "W": 10.5,
    "Ni": 3.0,
    "Si": 1.0,
    "Mn": 1.0,
    "Fe": 3.0,
    "C": 1.9,
    "B": 1.0
  },
  "condition": null,
  "properties": {
    "density": {
      "unit": "kg/m³",
      "sources": [
        "stellite.json"
      ],
      "points": [
        {
          "T_K": 298.15,
          "value": 8350.0
        }
      ]
    },
    "thermalExpansion": {
      "unit": "1e-6/K",
      "sources": [
        "stellite.json"
      ],
      "points": [
        {
          "T_K": 373.15,
          "value": 12.8
        },
        {
          "T_K": 673.15,
          "value": 13.8
        },
        {
          "T_K": 973.15,
          "value": 14.8
        },
        {
          "T_K": 1273.15,
          "value": 16.9
        }
      ]
    }
  },
  "sourceFiles": [
    "stellite.json"
  ],
  "mechanical": {
    "stellite": {
      "ultimate_tensile_strength": {
        "22": 1035
      },
      "elongation": {
        "22": "<1"
      },
      "hardness": {
        "22": 49
      },
      "transverse_rupture_strength_at_22_C": 1898,
      "melting_range_deg_C": "1239-1299"
    }
  }
}

File: shared/processed/metal-data/alloys/stellite/stellite-190.json
{
  "materialId": "stellite-190",
  "name": "Stellite 190",
  "group": "stellite",
  "family": null,
  "aliases": {
    "trade": "Stellite 190"
  },
  "composition": {
    "Cr": 26.0,
    "W": 14.0,
    "Ni": 3.0,
    "Mo": 1.0,
    "Si": 1.0,
    "Mn": 1.0,
    "Fe": 5.0,
    "C": 3.1,
    "B": 1.0
  },
  "condition": null,
  "properties": {
    "thermalExpansion": {
      "unit": "1e-6/K",
      "sources": [],
      "points": []
    }
  },
  "sourceFiles": [
    "stellite.json"
  ],
  "provenance": {
    "donors": {
      "thermalExpansion": {
        "materialId": "stellite-3",
        "mode": "full-series",
        "why": "stellite-190 doesn't have thermalExpansion points; link stellite-3 series (same group stellite; ElMD=2.01633, L1=10.2 wt% [ΔCr=5%; ΔFe=2%; ΔW=1.5%; ΔMo=1%; ΔC=0.7%])",
        "compositionDistance": 2.016328,
        "distanceMetric": "ElMD-mod_petti"
      }
    }
  },
  "mechanical": {
    "stellite": {
      "ultimate_tensile_strength": {
        "22": 621,
        "1000": 518,
        "1200": 518,
        "1400": 518
      },
      "elongation": {
        "22": "<1",
        "1000": "<1",
        "1200": "<1",
        "1400": "<1"
      },
      "hardness": {
        "22": 58,
        "1000": 54,
        "1200": 46,
        "1400": 34
      },
      "transverse_rupture_strength_at_22_C": 932
    }
  }
}

File: shared/processed/metal-data/alloys/stellite/stellite-3.json
{
  "materialId": "stellite-3",
  "name": "Stellite 3",
  "group": "stellite",
  "family": null,
  "aliases": {
    "trade": "Stellite 3"
  },
  "composition": {
    "Cr": 31.0,
    "W": 12.5,
    "Ni": 3.0,
    "Si": 1.0,
    "Mn": 1.0,
    "Fe": 3.0,
    "C": 2.4,
    "B": 1.0
  },
  "condition": null,
  "properties": {
    "density": {
      "unit": "kg/m³",
      "sources": [
        "stellite.json"
      ],
      "points": [
        {
          "T_K": 298.15,
          "value": 8400.0
        }
      ]
    },
    "thermalExpansion": {
      "unit": "1e-6/K",
      "sources": [
        "stellite.json"
      ],
      "points": [
        {
          "T_K": 373.15,
          "value": 12.3
        },
        {
          "T_K": 673.15,
          "value": 12.9
        },
        {
          "T_K": 973.15,
          "value": 13.4
        },
        {
          "T_K": 1273.15,
          "value": 16.0
        }
      ]
    }
  },
  "sourceFiles": [
    "stellite.json"
  ],
  "mechanical": {
    "stellite": {
      "ultimate_tensile_strength": {
        "22": 863,
        "1000": 725,
        "1200": 690,
        "1400": 621
      },
      "elongation": {
        "22": "<1",
        "1000": "<1",
        "1200": "<1",
        "1400": 1
      },
      "hardness": {
        "22": 54,
        "1000": 46,
        "1200": 39,
        "1400": 28
      },
      "transverse_rupture_strength_at_22_C": 966,
      "melting_range_deg_C": "1213-1285"
    }
  }
}

File: shared/processed/metal-data/alloys/stellite/stellite-31.json
{
  "materialId": "stellite-31",
  "name": "Stellite 31",
  "group": "stellite",
  "family": null,
  "aliases": {
    "trade": "Stellite 31"
  },
  "composition": {
    "Cr": 25.5,
    "W": 7.5,
    "Ni": 10.5,
    "Si": 1.0,
    "Mn": 1.0,
    "Fe": 2.0,
    "C": 0.5
  },
  "condition": null,
  "properties": {
    "density": {
      "unit": "kg/m³",
      "sources": [
        "stellite.json"
      ],
      "points": [
        {
          "T_K": 298.15,
          "value": 8450.0
        }
      ]
    },
    "thermalExpansion": {
      "unit": "1e-6/K",
      "sources": [
        "stellite.json"
      ],
      "points": [
        {
          "T_K": 373.15,
          "value": 14.0
        },
        {
          "T_K": 673.15,
          "value": 14.5
        },
        {
          "T_K": 973.15,
          "value": 16.0
        },
        {
          "T_K": 1273.15,
          "value": 17.0
        }
      ]
    }
  },
  "sourceFiles": [
    "stellite.json"
  ],
  "mechanical": {
    "stellite": {
      "ultimate_tensile_strength": {
        "22": 828,
        "1000": 676,
        "1200": 614,
        "1400": 545
      },
      "elongation": {
        "22": 4,
        "1000": 14,
        "1200": 13,
        "1400": 16
      },
      "hardness": {
        "22": 32
      },
      "melting_range_deg_C": "1340-1396"
    }
  }
}

File: shared/processed/metal-data/alloys/stellite/stellite-6.json
{
  "materialId": "stellite-6",
  "name": "Stellite 6",
  "group": "stellite",
  "family": null,
  "aliases": {
    "trade": "Stellite 6"
  },
  "composition": {
    "Cr": 29.0,
    "W": 4.5,
    "Ni": 3.0,
    "Mo": 1.5,
    "Si": 1.5,
    "Mn": 1.0,
    "Fe": 3.0,
    "C": 1.2,
    "B": 1.0
  },
  "condition": null,
  "properties": {
    "density": {
      "unit": "kg/m³",
      "sources": [
        "stellite.json"
      ],
      "points": [
        {
          "T_K": 298.15,
          "value": 8200.0
        }
      ]
    },
    "thermalExpansion": {
      "unit": "1e-6/K",
      "sources": [
        "stellite.json"
      ],
      "points": [
        {
          "T_K": 373.15,
          "value": 13.9
        },
        {
          "T_K": 673.15,
          "value": 14.7
        },
        {
          "T_K": 973.15,
          "value": 15.8
        },
        {
          "T_K": 1273.15,
          "value": 17.4
        }
      ]
    }
  },
  "sourceFiles": [
    "stellite.json"
  ],
  "mechanical": {
    "stellite": {
      "ultimate_tensile_strength": {
        "22": 897,
        "1000": 828,
        "1200": 766,
        "1400": 518
      },
      "elongation": {
        "22": "<1",
        "1000": 1,
        "1200": 1,
        "1400": 10
      },
      "hardness": {
        "22": 40,
        "1000": 37,
        "1200": 30,
        "1400": 15
      },
      "transverse_rupture_strength_at_22_C": 1725,
      "melting_range_deg_C": "1260-1357"
    }
  }
}

File: shared/processed/metal-data/alloys/stellite/stellite-98m2.json
{
  "materialId": "stellite-98m2",
  "name": "Stellite 98M2",
  "group": "stellite",
  "family": null,
  "aliases": {
    "trade": "Stellite 98M2"
  },
  "composition": {
    "Cr": 30.0,
    "W": 18.5,
    "Ni": 3.5,
    "Mo": 0.8,
    "Si": 1.0,
    "Mn": 1.0,
    "Fe": 5.0,
    "C": 2.0,
    "B": 1.0
  },
  "condition": null,
  "properties": {
    "density": {
      "unit": "kg/m³",
      "sources": [
        "stellite.json"
      ],
      "points": [
        {
          "T_K": 298.15,
          "value": 8450.0
        }
      ]
    },
    "thermalExpansion": {
      "unit": "1e-6/K",
      "sources": [
        "stellite.json"
      ],
      "points": [
        {
          "T_K": 373.15,
          "value": 10.8
        },
        {
          "T_K": 673.15,
          "value": 11.7
        },
        {
          "T_K": 973.15,
          "value": 13.0
        },
        {
          "T_K": 1273.15,
          "value": 14.1
        }
      ]
    }
  },
  "sourceFiles": [
    "stellite.json"
  ],
  "mechanical": {
    "stellite": {
      "ultimate_tensile_strength": {
        "22": 794,
        "1000": 725,
        "1200": 690,
        "1400": 656
      },
      "elongation": {
        "22": "<1",
        "1000": "<1",
        "1200": "<1",
        "1400": "<1"
      },
      "hardness": {
        "22": 58
      },
      "transverse_rupture_strength_at_22_C": 1035,
      "melting_range_deg_C": "1224-1275"
    }
  }
}

File: shared/processed/metal-data/alloys/stellite/stellite-star-j.json
{
  "materialId": "stellite-star-j",
  "name": "Stellite Star J",
  "group": "stellite",
  "family": null,
  "aliases": {
    "trade": "Stellite Star J"
  },
  "composition": {
    "Cr": 32.5,
    "W": 17.5,
    "Ni": 3.0,
    "Si": 1.0,
    "Mn": 1.0,
    "Fe": 3.0,
    "C": 2.5,
    "B": 1.0
  },
  "condition": null,
  "properties": {
    "density": {
      "unit": "kg/m³",
      "sources": [
        "stellite.json"
      ],
      "points": [
        {
          "T_K": 298.15,
          "value": 8580.0
        }
      ]
    },
    "thermalExpansion": {
      "unit": "1e-6/K",
      "sources": [
        "stellite.json"
      ],
      "points": [
        {
          "T_K": 373.15,
          "value": 12.0
        },
        {
          "T_K": 673.15,
          "value": 12.3
        },
        {
          "T_K": 973.15,
          "value": 13.2
        },
        {
          "T_K": 1273.15,
          "value": 15.1
        }
      ]
    }
  },
  "sourceFiles": [
    "stellite.json"
  ],
  "mechanical": {
    "stellite": {
      "ultimate_tensile_strength": {
        "22": 523,
        "1000": 539,
        "1200": 569,
        "1400": 573
      },
      "elongation": {
        "22": "<1",
        "1000": "<1",
        "1200": "<1",
        "1400": "<1"
      },
      "hardness": {
        "22": 56,
        "1000": 52,
        "1200": 43,
        "1400": 31
      },
      "transverse_rupture_strength_at_22_C": 863,
      "melting_range_deg_C": "1215-1299"
    }
  }
}
