Repository: zakhovalkopavel/thermal-software

# Thermal Software v2.0

Enterprise-grade thermal engineering software — NestJS backend, React frontend, Python tools.

---

## 🏗️ Architecture

```
thermal-software/
├── backend/        ← NestJS API  (refractory + thermodynamics modules)
├── frontend/       ← React SPA   (skeleton — in progress)
├── python/         ← Python tools (NASA thermo parser + OCR pipeline)
├── shared/         ← Shared types / constants
├── docs/           ← All documentation
└── legacy/         ← 📦 Archival reference ONLY — NOT a running service
```

## 🚀 Quick Start

### First time

```bash

# 2. Generate secure secrets (JWT + DB password)
make setup-secrets

# 3. Start all 6 services
make up

# 4. Verify
docker compose ps
```

After changing OCR/Modal keys in `.env`, run `make sync-vendor-env`. To pull newer
vendor libs: `make update-submodules`. Full notes: [SETUP.md](SETUP.md),
[docs/SHARED_LIBRARIES_SUBMODULES.md](docs/SHARED_LIBRARIES_SUBMODULES.md).

### Every other time

```bash
make up
```

### Access points

| URL                              | What                          |
|----------------------------------|-------------------------------|
| `http://localhost`               | Frontend ⚠️ skeleton WIP      |
| `http://localhost/api/v1`        | Backend REST API              |
| `http://localhost/api/docs`      | Swagger / OpenAPI UI          |
| `http://localhost/api/v1/health` | Health check                  |

---

## 📊 Current Status — May 2026

| Component                    | Status                  | Detail                                              |
|------------------------------|-------------------------|-----------------------------------------------------|
| **Backend — Refractory**     | 🚧 In Progress          | 10 services scaffolded (blend-optimizer, glass-viscosity, packing, participation, phase-equilibrium, psd-calculator, refractoriness, shrinkage, thermal-performance, water-demand) |
| **Backend — Thermodynamics** | 🚧 In Progress          | 8 services scaffolded (aerodynamics, diffusion, dimensionless-calculation, dimensionless-numbers, fluid-property, gas-properties, radiation, transport) |
| **Frontend**                 | 🚧 Skeleton only        | React 19 + Vite 7 + MUI 7 — no pages yet           |
| **Python tools**             | ✅ Active               | NASA-7/9 coefficient parser + OCR extraction pipeline |
| **Database (postgres/redis)**| ✅ Ready                | Health-checked, persistent volumes                  |
| **Docker / nginx infra**     | ✅ Complete             | Hot reload, volume mounts, reverse proxy            |
| **Legacy system**            | 📦 Archival only        | On disk — no Docker service, not running            |

**→ Full implementation roadmap:** [`docs/migration/ROADMAP.md`](docs/migration/ROADMAP.md)  
**→ Detailed progress:** [`docs/migration/IMPLEMENTATION_STATUS.md`](docs/migration/IMPLEMENTATION_STATUS.md)

---

## 📚 Documentation & Standards

### Code Standards (read before writing any code)
- ⭐ **[docs/NAMING_CONVENTIONS.md](docs/NAMING_CONVENTIONS.md)** — File, class, variable, constant naming
- ⭐ **[docs/CONVENTIONS.md](docs/CONVENTIONS.md)** — Mandatory context linking all standards
- 📐 **[docs/CODE_QUALITY_STANDARDS.md](docs/CODE_QUALITY_STANDARDS.md)** — SRP, DTOs, no hardcoded values
- 🔢 **[docs/NUMERICAL_METHODS_CONVENTION.md](docs/NUMERICAL_METHODS_CONVENTION.md)** — Approved numerical wrappers

### Architecture & Interfaces
- 🏗️ **[docs/INTERFACES_IMPLEMENTATION_INDEX.md](docs/INTERFACES_IMPLEMENTATION_INDEX.md)** — All 97+ TypeScript interfaces
- 🔌 **[backend/src/modules/refractory/interfaces/README.md](backend/src/modules/refractory/interfaces/README.md)** — Refractory interface quick reference

### Algorithms & Calculations
- 📐 **[docs/algorithms/README.md](docs/algorithms/README.md)** — Index of all documented algorithms
  - Refractory: Blend Optimizer, PSD, Packing, Shrinkage, Phase Equilibrium, Refractoriness, Glass Viscosity, Mineral Phase, Component Effects
  - Thermodynamics: NASA-7/9, Sutherland, Eucken, Chapman-Enskog, dimensionless numbers, Nusselt correlations, radiation

#### Numeric Methods (`numeric.controller.ts` → `/api/v1/numeric`)

| Endpoint | Description |
|----------|-------------|
| `POST /numeric/brentq` | Brent root-finding method |
| `POST /numeric/nelder-mead` | Nelder-Mead optimiser (named-variable API) |
| `POST /numeric/regression/linear` | Linear regression |
| `POST /numeric/regression/polynomial` | Polynomial regression (ascending coefficients) |
| `POST /numeric/regression/exponential` | Exponential regression |
| `POST /numeric/regression/power` | Power-law regression |
| `POST /numeric/regression/levenberg-marquardt` | Non-linear least-squares fitting |

All numeric endpoints are stateless pure-math wrappers. Response shapes defined in [`docs/api/THERMODYNAMICS_API_SPEC.md §8`](docs/api/THERMODYNAMICS_API_SPEC.md).

---

# Specific file
docker compose exec backend npm run test -- psd-calculator.service.spec

File: shared/processed/metal-data/alloys/superalloy/wrought/16-25-6.json
{
  "materialId": "16-25-6",
  "name": "16-25-6",
  "group": "superalloy",
  "family": "wrought",
  "aliases": {
    "trade": "16-25-6",
    "base": "Iron base"
  },
  "composition": {
    "Ni": 25.5,
    "Cr": 16.25,
    "Mo": 6.0,
    "Mn": 2.0,
    "Si": 1.0,
    "C": 0.1,
    "Fe": 49.15
  },
  "condition": null,
  "properties": {
    "density": {
      "unit": "kg/m³",
      "sources": [
        "superalloys.json"
      ],
      "points": [
        {
          "T_K": 298.15,
          "value": 8000.0
        }
      ]
    },
    "elasticModulus": {
      "unit": "GPa",
      "sources": [
        "superalloy3.json"
      ],
      "points": [
        {
          "T_K": 294.15,
          "value": 195.0
        },
        {
          "T_K": 923.15,
          "value": 123.0
        }
      ]
    },
    "thermalConductivity": {
      "unit": "W/(m·K)",
      "sources": [
        "superalloys.json"
      ],
      "points": [
        {
          "T_K": 811.15,
          "value": 15.0
        }
      ]
    },
    "thermalExpansion": {
      "unit": "1e-6/K",
      "sources": [
        "superalloys.json"
      ],
      "points": [
        {
          "T_K": 811.15,
          "value": 16.9
        }
      ]
    }
  },
  "sourceFiles": [
    "super_alloys_composition.json",
    "superalloy3.json",
    "superalloys.json",
    "superalloys2.json"
  ],
  "mechanical": {
    "superalloy3.json": {
      "alloy": "16-25-6",
      "group": "Iron base",
      "values": {
        "21": 195,
        "650": 123
      }
    },
    "superalloys2.json": {
      "alloy": "16-25-6",
      "group": "Iron base",
      "yield_strength_0.2_offset": {
        "21": 770,
        "650": 517,
        "760": 345,
        "870": 255
      },
      "tensile_elongation": {
        "21": 37,
        "540": 23,
        "650": 12,
        "760": 11,
        "870": 9
      }
    }
  }
}

File: shared/processed/metal-data/alloys/superalloy/wrought/17-14cumo.json
{
  "materialId": "17-14cumo",
  "name": "17-14CuMo",
  "group": "superalloy",
  "family": "wrought",
  "aliases": {
    "trade": "17-14CuMo",
    "base": "Iron base"
  },
  "composition": {
    "Ni": 14.0,
    "Cr": 16.0,
    "Mo": 2.5,
    "Nb": 0.4,
    "Ti": 0.3,
    "Fe": 62.4,
    "Mn": 0.75,
    "Si": 0.5,
    "C": 0.12
  },
  "condition": null,
  "properties": {},
  "sourceFiles": [
    "super_alloys_composition.json"
  ]
}

File: shared/processed/metal-data/alloys/superalloy/wrought/19-9-dl.json
{
  "materialId": "19-9-dl",
  "name": "19-9 DL",
  "group": "superalloy",
  "family": "wrought",
  "aliases": {
    "trade": "19-9 DL",
    "base": "Iron base"
  },
  "composition": {
    "Ni": 9.0,
    "Cr": 19.0,
    "Co": 0.4,
    "W": 1.3,
    "Mn": 1.0,
    "Si": 0.5,
    "C": 0.3,
    "Fe": 68.5
  },
  "condition": null,
  "properties": {
    "density": {
      "unit": "kg/m³",
      "sources": [
        "superalloys.json"
      ],
      "points": [
        {
          "T_K": 298.15,
          "value": 7900.0
        }
      ]
    },
    "elasticModulus": {
      "unit": "GPa",
      "sources": [
        "superalloy3.json"
      ],
      "points": [
        {
          "T_K": 294.15,
          "value": 203.0
        },
        {
          "T_K": 923.15,
          "value": 152.0
        }
      ]
    },
    "thermalExpansion": {
      "unit": "1e-6/K",
      "sources": [
        "superalloys.json"
      ],
      "points": [
        {
          "T_K": 811.15,
          "value": 17.8
        }
      ]
    }
  },
  "sourceFiles": [
    "super_alloys_composition.json",
    "superalloy3.json",
    "superalloys.json",
    "superalloys2.json"
  ],
  "mechanical": {
    "superalloy3.json": {
      "alloy": "19-9 DL",
      "group": "Iron base",
      "values": {
        "21": 203,
        "650": 152
      }
    },
    "superalloys2.json": {
      "alloy": "19-9 DL",
      "group": "Iron base",
      "yield_strength_0.2_offset": {
        "21": 570,
        "540": 395,
        "650": 360
      },
      "tensile_elongation": {
        "21": 43,
        "540": 30,
        "650": 30
      }
    }
  }
}

File: shared/processed/metal-data/alloys/superalloy/wrought/20-cb3.json
{
  "materialId": "20-cb3",
  "name": "20-Cb3",
  "group": "superalloy",
  "family": "wrought",
  "aliases": {
    "trade": "20-Cb3",
    "base": "Iron base"
  },
  "composition": {
    "Ni": 34.0,
    "Cr": 20.0,
    "Mo": 2.5,
    "Nb": 1.0,
    "Fe": 42.4,
    "C": 0.07
  },
  "condition": null,
  "properties": {},
  "sourceFiles": [
    "super_alloys_composition.json"
  ]
}

File: shared/processed/metal-data/alloys/superalloy/wrought/a-286.json
{
  "materialId": "a-286",
  "name": "A-286",
  "group": "superalloy",
  "family": "wrought",
  "aliases": {
    "trade": "A-286",
    "form": "Bar",
    "base": "Iron base"
  },
  "composition": {
    "Ni": 26.0,
    "Cr": 15.0,
    "Mo": 1.3,
    "Al": 0.2,
    "Ti": 2.0,
    "Fe": 54.0,
    "Mn": 1.3,
    "Si": 0.5,
    "C": 0.05,
    "B": 0.015
  },
  "condition": null,
  "properties": {
    "density": {
      "unit": "kg/m³",
      "sources": [
        "superalloys.json"
      ],
      "points": [
        {
          "T_K": 298.15,
          "value": 7910.0
        }
      ]
    },
    "elasticModulus": {
      "unit": "GPa",
      "sources": [
        "superalloy3.json"
      ],
      "points": [
        {
          "T_K": 294.15,
          "value": 201.0
        },
        {
          "T_K": 813.15,
          "value": 162.0
        },
        {
          "T_K": 923.15,
          "value": 153.0
        },
        {
          "T_K": 1033.15,
          "value": 142.0
        },
        {
          "T_K": 1143.15,
          "value": 130.0
        }
      ]
    },
    "thermalConductivity": {
      "unit": "W/(m·K)",
      "sources": [
        "superalloys.json"
      ],
      "points": [
        {
          "T_K": 294.15,
          "value": 12.7
        },
        {
          "T_K": 811.15,
          "value": 22.5
        }
      ]
    },
    "thermalExpansion": {
      "unit": "1e-6/K",
      "sources": [
        "superalloys.json"
      ],
      "points": [
        {
          "T_K": 811.15,
          "value": 17.6
        }
      ]
    }
  },
  "sourceFiles": [
    "1000h_strength.json",
    "super_alloys_composition.json",
    "superalloy3.json",
    "superalloys.json",
    "superalloys2.json"
  ],
  "mechanical": {
    "1000h_strength.json": {
      "alloy": "A-286",
      "group": "Iron base",
      "form": "Bar",
      "rupture_strength_1000h": {
        "650": 315,
        "760": 105
      }
    },
    "superalloy3.json": {
      "alloy": "A-286",
      "group": "Iron base",
      "form": "Bar",
      "values": {
        "21": 201,
        "540": 162,
        "650": 153,
        "760": 142,
        "870": 130
      }
    },
    "superalloys2.json": {
      "alloy": "A-286",
      "group": "Iron base",
      "form": "Bar",
      "yield_strength_0.2_offset": {
        "21": 725,
        "540": 605,
        "650": 605,
        "760": 430
      },
      "tensile_elongation": {
        "540": 25,
        "650": 19,
        "760": 13,
        "870": 19
      }
    }
  }
}

File: shared/processed/metal-data/alloys/superalloy/wrought/airresist-213.json
{
  "materialId": "airresist-213",
  "name": "AirResist 213",
  "group": "superalloy",
  "family": "wrought",
  "aliases": {
    "trade": "AirResist 213",
    "base": "Cobalt base"
  },
  "composition": {
    "Cr": 19.0,
    "Co": 66.0,
    "W": 4.7,
    "Ta": 6.5,
    "Al": 3.5,
    "C": 0.18,
    "Zr": 0.15
  },
  "condition": null,
  "properties": {},
  "sourceFiles": [
    "super_alloys_composition.json",
    "superalloys2.json"
  ],
  "mechanical": {
    "superalloys2.json": {
      "alloy": "AirResist 213",
      "group": "Cobalt base",
      "yield_strength_0.2_offset": {
        "21": 625,
        "650": 425,
        "760": 385,
        "870": 220
      },
      "tensile_elongation": {
        "21": 32,
        "540": 14,
        "760": 28,
        "870": 47,
        "1000": 55
      }
    }
  }
}

File: shared/processed/metal-data/alloys/superalloy/wrought/alloy-901.json
{
  "materialId": "alloy-901",
  "name": "Alloy 901",
  "group": "superalloy",
  "family": "wrought",
  "aliases": {
    "trade": "Alloy 901",
    "form": "Sheet",
    "base": "Iron base"
  },
  "composition": {
    "Ni": 42.5,
    "Cr": 12.5,
    "Mo": 5.7,
    "Al": 0.2,
    "Ti": 2.8,
    "Fe": 36.0,
    "Mn": 0.1,
    "Si": 0.1,
    "C": 0.05,
    "B": 0.015
  },
  "condition": null,
  "properties": {
    "density": {
      "unit": "kg/m³",
      "sources": [
        "superalloys.json"
      ],
      "points": [
        {
          "T_K": 298.15,
          "value": 8210.0
        }
      ]
    },
    "elasticModulus": {
      "unit": "GPa",
      "sources": [
        "superalloy3.json"
      ],
      "points": [
        {
          "T_K": 294.15,
          "value": 206.0
        },
        {
          "T_K": 813.15,
          "value": 167.0
        },
        {
          "T_K": 923.15,
          "value": 153.0
        }
      ]
    },
    "thermalConductivity": {
      "unit": "W/(m·K)",
      "sources": [
        "superalloys.json"
      ],
      "points": [
        {
          "T_K": 294.15,
          "value": 13.3
        }
      ]
    },
    "thermalExpansion": {
      "unit": "1e-6/K",
      "sources": [
        "superalloys.json"
      ],
      "points": [
        {
          "T_K": 811.15,
          "value": 15.3
        }
      ]
    }
  },
  "sourceFiles": [
    "1000h_strength.json",
    "super_alloys_composition.json",
    "superalloy3.json",
    "superalloys.json",
    "superalloys2.json"
  ],
  "mechanical": {
    "1000h_strength.json": {
      "alloy": "Alloy 901",
      "group": "Iron base",
      "form": "Sheet",
      "rupture_strength_1000h": {
        "650": 525,
        "760": 205
      }
    },
    "superalloy3.json": {
      "alloy": "Alloy 901",
      "group": "Iron base",
      "form": "Bar",
      "values": {
        "21": 206,
        "540": 167,
        "650": 153
      }
    },
    "superalloys2.json": {
      "alloy": "Alloy 901",
      "group": "Iron base",
      "form": "Bar",
      "yield_strength_0.2_offset": {
        "21": 895,
        "540": 780,
        "650": 760,
        "760": 635
      },
      "tensile_elongation": {
        "540": 14,
        "650": 14,
        "760": 13,
        "870": 19
      }
    }
  }
}

File: shared/processed/metal-data/alloys/superalloy/wrought/astroloy.json
{
  "materialId": "astroloy",
  "name": "Astroloy",
  "group": "superalloy",
  "family": "wrought",
  "aliases": {
    "trade": "Astroloy",
    "form": "Bar",
    "base": "Nickel base"
  },
  "composition": {},
  "condition": null,
  "properties": {
    "density": {
      "unit": "kg/m³",
      "sources": [
        "superalloys.json"
      ],
      "points": [
        {
          "T_K": 298.15,
          "value": 7910.0
        }
      ]
    },
    "thermalExpansion": {
      "unit": "1e-6/K",
      "sources": [
        "superalloys.json"
      ],
      "points": [
        {
          "T_K": 811.15,
          "value": 13.9
        },
        {
          "T_K": 1144.15,
          "value": 16.2
        }
      ]
    }
  },
  "sourceFiles": [
    "1000h_strength.json",
    "superalloys.json",
    "superalloys2.json",
    "superalloys_mechanical_properties.json"
  ],
  "mechanical": {
    "1000h_strength.json": {
      "alloy": "Astroloy",
      "group": "Nickel base",
      "form": "Bar",
      "rupture_strength_1000h": {
        "650": 770,
        "760": 425,
        "870": 170,
        "980": 55
      }
    },
    "superalloys2.json": {
      "alloy": "Astroloy",
      "group": "Nickel base",
      "form": "Bar",
      "yield_strength_0.2_offset": {
        "21": 1050,
        "540": 965,
        "650": 965,
        "760": 910,
        "870": 690
      },
      "tensile_elongation": {
        "21": 16,
        "540": 16,
        "650": 18,
        "760": 21,
        "870": 25
      }
    },
    "superalloys_mechanical_properties.json": {
      "alloy": "Astroloy",
      "group": "Nickel base (P/M)",
      "grain_size": 5,
      "properties_at_25_C": {
        "yield_strength_0.2_offset": 936,
        "ultimate_tensile_strength": 1393
      },
      "properties_at_649_C": {
        "yield_strength_0.2_offset": 1025,
        "ultimate_tensile_strength": 1300,
        "elongation": 25
      },
      "properties_at_704_C": {
        "yield_strength_0.2_offset": 1030,
        "ultimate_tensile_strength": 1160,
        "elongation": 24
      }
    }
  }
}

File: shared/processed/metal-data/alloys/superalloy/wrought/cabot-214.json
{
  "materialId": "cabot-214",
  "name": "Cabot 214",
  "group": "superalloy",
  "family": "wrought",
  "aliases": {
    "trade": "Cabot 214",
    "base": "Nickel base",
    "form": "Bar"
  },
  "composition": {},
  "condition": null,
  "properties": {},
  "sourceFiles": [
    "1000h_strength.json",
    "superalloys2.json"
  ],
  "mechanical": {
    "1000h_strength.json": {
      "alloy": "Cabot 214",
      "group": "Nickel base",
      "rupture_strength_1000h": {
        "870": 30,
        "980": 15
      }
    },
    "superalloys2.json": {
      "alloy": "Cabot 214",
      "group": "Nickel base",
      "form": "Bar",
      "yield_strength_0.2_offset": {
        "21": 560,
        "540": 510,
        "650": 505,
        "760": 495,
        "870": 310
      },
      "tensile_elongation": {
        "21": 38,
        "540": 19,
        "650": 14,
        "760": 9,
        "870": 11
      }
    }
  }
}

File: shared/processed/metal-data/alloys/superalloy/wrought/d-979.json
{
  "materialId": "d-979",
  "name": "D-979",
  "group": "superalloy",
  "family": "wrought",
  "aliases": {
    "trade": "D-979",
    "form": "Bar",
    "base": "Nickel base"
  },
  "composition": {},
  "condition": null,
  "properties": {
    "density": {
      "unit": "kg/m³",
      "sources": [
        "superalloys.json"
      ],
      "points": [
        {
          "T_K": 298.15,
          "value": 8189.999999999999
        }
      ]
    },
    "elasticModulus": {
      "unit": "GPa",
      "sources": [
        "superalloy3.json"
      ],
      "points": [
        {
          "T_K": 294.15,
          "value": 207.0
        },
        {
          "T_K": 813.15,
          "value": 178.0
        },
        {
          "T_K": 923.15,
          "value": 167.0
        },
        {
          "T_K": 1033.15,
          "value": 156.0
        },
        {
          "T_K": 1143.15,
          "value": 146.0
        }
      ]
    },
    "thermalConductivity": {
      "unit": "W/(m·K)",
      "sources": [
        "superalloys.json"
      ],
      "points": [
        {
          "T_K": 294.15,
          "value": 12.6
        },
        {
          "T_K": 811.15,
          "value": 18.5
        }
      ]
    },
    "thermalExpansion": {
      "unit": "1e-6/K",
      "sources": [
        "superalloys.json"
      ],
      "points": [
        {
          "T_K": 811.15,
          "value": 14.9
        },
        {
          "T_K": 1144.15,
          "value": 17.7
        }
      ]
    }
  },
  "sourceFiles": [
    "1000h_strength.json",
    "superalloy3.json",
    "superalloys.json",
    "superalloys2.json"
  ],
  "mechanical": {
    "1000h_strength.json": {
      "alloy": "D-979",
      "group": "Nickel base",
      "form": "Bar",
      "rupture_strength_1000h": {
        "650": 515,
        "760": 250,
        "870": 70
      }
    },
    "superalloy3.json": {
      "alloy": "D-979",
      "group": "Nickel base",
      "form": "Bar",
      "values": {
        "21": 207,
        "540": 178,
        "650": 167,
        "760": 156,
        "870": 146
      }
    },
    "superalloys2.json": {
      "alloy": "D-979",
      "group": "Nickel base",
      "form": "Bar",
      "yield_strength_0.2_offset": {
        "21": 1005,
        "540": 925,
        "650": 980,
        "760": 655,
        "870": 305
      },
      "tensile_elongation": {
        "21": 15,
        "540": 15,
        "650": 21,
        "760": 17,
        "870": 18
      }
    }
  }
}

File: shared/processed/metal-data/alloys/superalloy/wrought/discaloy.json
{
  "materialId": "discaloy",
  "name": "Discaloy",
  "group": "superalloy",
  "family": "wrought",
  "aliases": {
    "trade": "Discaloy",
    "form": "Bar",
    "base": "Iron base"
  },
  "composition": {
    "Ni": 26.0,
    "Cr": 13.5,
    "Mo": 2.7,
    "Al": 0.1,
    "Ti": 1.7,
    "Fe": 54.0,
    "Mn": 0.9,
    "Si": 0.8,
    "C": 0.04,
    "B": 0.005
  },
  "condition": null,
  "properties": {
    "density": {
      "unit": "kg/m³",
      "sources": [
        "superalloys.json"
      ],
      "points": [
        {
          "T_K": 298.15,
          "value": 7970.0
        }
      ]
    },
    "elasticModulus": {
      "unit": "GPa",
      "sources": [
        "superalloy3.json"
      ],
      "points": [
        {
          "T_K": 294.15,
          "value": 196.0
        },
        {
          "T_K": 813.15,
          "value": 154.0
        },
        {
          "T_K": 923.15,
          "value": 145.0
        }
      ]
    },
    "thermalConductivity": {
      "unit": "W/(m·K)",
      "sources": [
        "superalloys.json"
      ],
      "points": [
        {
          "T_K": 294.15,
          "value": 13.3
        },
        {
          "T_K": 811.15,
          "value": 21.1
        }
      ]
    },
    "thermalExpansion": {
      "unit": "1e-6/K",
      "sources": [
        "superalloys.json"
      ],
      "points": [
        {
          "T_K": 811.15,
          "value": 17.1
        }
      ]
    }
  },
  "sourceFiles": [
    "1000h_strength.json",
    "super_alloys_composition.json",
    "superalloy3.json",
    "superalloys.json",
    "superalloys2.json"
  ],
  "mechanical": {
    "1000h_strength.json": {
      "alloy": "Discaloy",
      "group": "Iron base",
      "form": "Bar",
      "rupture_strength_1000h": {
        "650": 275,
        "760": 60
      }
    },
    "superalloy3.json": {
      "alloy": "Discaloy",
      "group": "Iron base",
      "form": "Bar",
      "values": {
        "21": 196,
        "540": 154,
        "650": 145
      }
    },
    "superalloys2.json": {
      "alloy": "Discaloy",
      "group": "Iron base",
      "form": "Bar",
      "yield_strength_0.2_offset": {
        "21": 730,
        "540": 650,
        "650": 630,
        "760": 430
      },
      "tensile_elongation": {
        "540": 19,
        "650": 16,
        "760": 19
      }
    }
  }
}

File: shared/processed/metal-data/alloys/superalloy/wrought/elgiloy.json
{
  "materialId": "elgiloy",
  "name": "Elgiloy",
  "group": "superalloy",
  "family": "wrought",
  "aliases": {
    "trade": "Elgiloy",
    "base": "Cobalt base",
    "form": "Sheet"
  },
  "composition": {
    "Ni": 15.0,
    "Cr": 20.0,
    "Co": 40.0,
    "Mo": 7.0,
    "Mn": 2.0,
    "C": 0.1,
    "Fe": 15.900000000000006
  },
  "condition": "Cold-rolled and aged",
  "properties": {
    "density": {
      "unit": "kg/m³",
      "sources": [
        "superalloys.json"
      ],
      "points": [
        {
          "T_K": 298.15,
          "value": 8300.0
        }
      ]
    },
    "thermalConductivity": {
      "unit": "W/(m·K)",
      "sources": [
        "superalloys.json"
      ],
      "points": [
        {
          "T_K": 294.15,
          "value": 1.0
        },
        {
          "T_K": 811.15,
          "value": 1.4
        }
      ]
    },
    "thermalExpansion": {
      "unit": "1e-6/K",
      "sources": [
        "superalloys.json"
      ],
      "points": [
        {
          "T_K": 1253.15,
          "value": 15.8
        }
      ]
    }
  },
  "sourceFiles": [
    "super_alloys_composition.json",
    "superalloys.json",
    "superalloys2.json"
  ],
  "mechanical": {
    "superalloys2.json": {
      "alloy": "Elgiloy",
      "group": "Cobalt base",
      "form": "Sheet",
      "condition": "Cold-rolled and aged",
      "yield_strength_0.2_offset": {
        "21": 1480
      },
      "tensile_elongation": {
        "21": 34
      }
    }
  }
}

File: shared/processed/metal-data/alloys/superalloy/wrought/hastelloy-c-22.json
{
  "materialId": "hastelloy-c-22",
  "name": "Hastelloy C-22",
  "group": "superalloy",
  "family": "wrought",
  "aliases": {
    "trade": "Hastelloy C-22",
    "form": "Sheet",
    "base": "Nickel base"
  },
  "composition": {},
  "condition": null,
  "properties": {},
  "sourceFiles": [
    "superalloys2.json"
  ],
  "mechanical": {
    "superalloys2.json": {
      "alloy": "Hastelloy C-22",
      "group": "Nickel base",
      "form": "Sheet",
      "yield_strength_0.2_offset": {
        "21": 405,
        "540": 275,
        "650": 250,
        "760": 240
      },
      "tensile_elongation": {
        "21": 57,
        "540": 61,
        "650": 65,
        "760": 63
      }
    }
  }
}

File: shared/processed/metal-data/alloys/superalloy/wrought/hastelloy-g-30.json
{
  "materialId": "hastelloy-g-30",
  "name": "Hastelloy G-30",
  "group": "superalloy",
  "family": "wrought",
  "aliases": {
    "trade": "Hastelloy G-30",
    "form": "Sheet",
    "base": "Nickel base"
  },
  "composition": {},
  "condition": null,
  "properties": {},
  "sourceFiles": [
    "superalloys2.json"
  ],
  "mechanical": {
    "superalloys2.json": {
      "alloy": "Hastelloy G-30",
      "group": "Nickel base",
      "form": "Sheet",
      "yield_strength_0.2_offset": {
        "21": 315,
        "540": 170
      },
      "tensile_elongation": {
        "21": 64,
        "540": 75
      }
    }
  }
}

File: shared/processed/metal-data/alloys/superalloy/wrought/hastelloy-s.json
{
  "materialId": "hastelloy-s",
  "name": "Hastelloy S",
  "group": "superalloy",
  "family": "wrought",
  "aliases": {
    "trade": "Hastelloy S",
    "form": "Bar",
    "base": "Nickel base"
  },
  "composition": {},
  "condition": null,
  "properties": {
    "density": {
      "unit": "kg/m³",
      "sources": [
        "superalloys.json"
      ],
      "points": [
        {
          "T_K": 298.15,
          "value": 8760.0
        }
      ]
    },
    "elasticModulus": {
      "unit": "GPa",
      "sources": [
        "superalloy3.json"
      ],
      "points": [
        {
          "T_K": 294.15,
          "value": 212.0
        },
        {
          "T_K": 813.15,
          "value": 182.0
        },
        {
          "T_K": 923.15,
          "value": 174.0
        },
        {
          "T_K": 1033.15,
          "value": 166.0
        }
      ]
    },
    "thermalConductivity": {
      "unit": "W/(m·K)",
      "sources": [
        "superalloys.json"
      ],
      "points": [
        {
          "T_K": 811.15,
          "value": 20.0
        },
        {
          "T_K": 1144.15,
          "value": 26.1
        }
      ]
    },
    "thermalExpansion": {
      "unit": "1e-6/K",
      "sources": [
        "superalloys.json"
      ],
      "points": [
        {
          "T_K": 811.15,
          "value": 13.3
        },
        {
          "T_K": 1144.15,
          "value": 14.9
        }
      ]
    }
  },
  "sourceFiles": [
    "1000h_strength.json",
    "superalloy3.json",
    "superalloys.json",
    "superalloys2.json"
  ],
  "mechanical": {
    "1000h_strength.json": {
      "alloy": "Hastelloy S",
      "group": "Nickel base",
      "form": "Bar",
      "rupture_strength_1000h": {
        "760": 90,
        "870": 25
      }
    },
    "superalloy3.json": {
      "alloy": "Hastelloy S",
      "group": "Nickel base",
      "form": "Bar",
      "values": {
        "21": 212,
        "540": 182,
        "650": 174,
        "760": 166
      }
    },
    "superalloys2.json": {
      "alloy": "Hastelloy S",
      "group": "Nickel base",
      "form": "Bar",
      "yield_strength_0.2_offset": {
        "21": 455,
        "540": 340,
        "650": 320,
        "760": 310,
        "870": 220
      },
      "tensile_elongation": {
        "21": 49,
        "540": 50,
        "650": 57,
        "760": 70,
        "870": 47
      }
    }
  }
}

File: shared/processed/metal-data/alloys/superalloy/wrought/hastelloy-x.json
{
  "materialId": "hastelloy-x",
  "name": "Hastelloy X",
  "group": "superalloy",
  "family": "wrought",
  "aliases": {
    "trade": "Hastelloy X",
    "form": "Sheet",
    "base": "Nickel base"
  },
  "composition": {},
  "condition": null,
  "properties": {
    "density": {
      "unit": "kg/m³",
      "sources": [
        "superalloys.json"
      ],
      "points": [
        {
          "T_K": 298.15,
          "value": 8210.0
        }
      ]
    },
    "elasticModulus": {
      "unit": "GPa",
      "sources": [
        "superalloy3.json"
      ],
      "points": [
        {
          "T_K": 294.15,
          "value": 197.0
        },
        {
          "T_K": 813.15,
          "value": 161.0
        },
        {
          "T_K": 923.15,
          "value": 154.0
        },
        {
          "T_K": 1033.15,
          "value": 146.0
        },
        {
          "T_K": 1143.15,
          "value": 137.0
        }
      ]
    },
    "thermalConductivity": {
      "unit": "W/(m·K)",
      "sources": [
        "superalloys.json"
      ],
      "points": [
        {
          "T_K": 294.15,
          "value": 9.1
        },
        {
          "T_K": 811.15,
          "value": 19.6
        },
        {
          "T_K": 1144.15,
          "value": 26.0
        }
      ]
    },
    "thermalExpansion": {
      "unit": "1e-6/K",
      "sources": [
        "superalloys.json"
      ],
      "points": [
        {
          "T_K": 811.15,
          "value": 15.1
        },
        {
          "T_K": 1144.15,
          "value": 16.2
        }
      ]
    }
  },
  "sourceFiles": [
    "1000h_strength.json",
    "superalloy3.json",
    "superalloys.json",
    "superalloys2.json"
  ],
  "mechanical": {
    "1000h_strength.json": {
      "alloy": "Hastelloy X",
      "group": "Nickel base",
      "form": "Sheet",
      "rupture_strength_1000h": {
        "650": 215,
        "760": 105,
        "870": 40,
        "980": 15
      }
    },
    "superalloy3.json": {
      "alloy": "Hastelloy X",
      "group": "Nickel base",
      "form": "Sheet",
      "values": {
        "21": 197,
        "540": 161,
        "650": 154,
        "760": 146,
        "870": 137
      }
    },
    "superalloys2.json": {
      "alloy": "Hastelloy X",
      "group": "Nickel base",
      "form": "Sheet",
      "yield_strength_0.2_offset": {
        "21": 360,
        "540": 290,
        "650": 275,
        "760": 260,
        "870": 180
      },
      "tensile_elongation": {
        "21": 43,
        "540": 45,
        "650": 37,
        "760": 37,
        "870": 50
      }
    }
  }
}

File: shared/processed/metal-data/alloys/superalloy/wrought/haynes-150.json
{
  "materialId": "haynes-150",
  "name": "Haynes 150",
  "group": "superalloy",
  "family": "wrought",
  "aliases": {
    "trade": "Haynes 150",
    "base": "Cobalt base"
  },
  "composition": {
    "Cr": 28.0,
    "Co": 50.5,
    "Si": 0.75,
    "Fe": 20.75
  },
  "condition": "Annealed",
  "properties": {
    "density": {
      "unit": "kg/m³",
      "sources": [
        "superalloys.json"
      ],
      "points": [
        {
          "T_K": 298.15,
          "value": 8050.000000000001
        }
      ]
    },
    "elasticModulus": {
      "unit": "GPa",
      "sources": [
        "superalloy3.json"
      ],
      "points": [
        {
          "T_K": 294.15,
          "value": 217.0
        }
      ]
    },
    "thermalConductivity": {
      "unit": "W/(m·K)",
      "sources": [
        "superalloys.json"
      ],
      "points": [
        {
          "T_K": 978.15,
          "value": 0.75
        }
      ]
    },
    "thermalExpansion": {
      "unit": "1e-6/K",
      "sources": [
        "superalloys.json"
      ],
      "points": [
        {
          "T_K": 1253.15,
          "value": 16.8
        }
      ]
    }
  },
  "sourceFiles": [
    "1000h_strength.json",
    "super_alloys_composition.json",
    "superalloy3.json",
    "superalloys.json",
    "superalloys2.json"
  ],
  "mechanical": {
    "1000h_strength.json": {
      "alloy": "Haynes 150",
      "group": "Cobalt base",
      "rupture_strength_1000h": {
        "815": 40
      }
    },
    "superalloy3.json": {
      "alloy": "Haynes 150",
      "group": "Cobalt base",
      "condition": "Annealed",
      "values": {
        "21": 217
      }
    },
    "superalloys2.json": {
      "alloy": "Haynes 150",
      "group": "Cobalt base",
      "yield_strength_0.2_offset": {
        "21": 317,
        "650": 160
      },
      "tensile_elongation": {
        "21": 23,
        "540": 8
      }
    }
  }
}

File: shared/processed/metal-data/alloys/superalloy/wrought/haynes-188.json
{
  "materialId": "haynes-188",
  "name": "Haynes 188",
  "group": "superalloy",
  "family": "wrought",
  "aliases": {
    "trade": "Haynes 188",
    "form": "Sheet",
    "base": "Cobalt base"
  },
  "composition": {
    "Ni": 22.0,
    "Cr": 22.0,
    "Co": 39.2,
    "W": 14.0,
    "Fe": 3.0,
    "C": 0.1
  },
  "condition": null,
  "properties": {
    "density": {
      "unit": "kg/m³",
      "sources": [
        "superalloys.json"
      ],
      "points": [
        {
          "T_K": 298.15,
          "value": 8980.0
        }
      ]
    },
    "elasticModulus": {
      "unit": "GPa",
      "sources": [
        "superalloy3.json"
      ],
      "points": [
        {
          "T_K": 294.15,
          "value": 207.0
        }
      ]
    },
    "thermalConductivity": {
      "unit": "W/(m·K)",
      "sources": [
        "superalloys.json"
      ],
      "points": [
        {
          "T_K": 811.15,
          "value": 19.9
        },
        {
          "T_K": 1144.15,
          "value": 25.1
        }
      ]
    },
    "thermalExpansion": {
      "unit": "1e-6/K",
      "sources": [
        "superalloys.json"
      ],
      "points": [
        {
          "T_K": 811.15,
          "value": 14.8
        },
        {
          "T_K": 1144.15,
          "value": 17.0
        }
      ]
    }
  },
  "sourceFiles": [
    "1000h_strength.json",
    "super_alloys_composition.json",
    "superalloy3.json",
    "superalloys.json",
    "superalloys2.json"
  ],
  "mechanical": {
    "1000h_strength.json": {
      "alloy": "Haynes 188",
      "group": "Cobalt base",
      "form": "Sheet",
      "rupture_strength_1000h": {
        "760": 165,
        "870": 70,
        "980": 30
      }
    },
    "superalloy3.json": {
      "alloy": "Haynes 188",
      "group": "Cobalt base",
      "form": "Sheet",
      "values": {
        "21": 207
      }
    },
    "superalloys2.json": {
      "alloy": "Haynes 188",
      "group": "Cobalt base",
      "form": "Sheet",
      "yield_strength_0.2_offset": {
        "21": 485,
        "540": 305,
        "650": 305,
        "760": 290,
        "870": 260
      },
      "tensile_elongation": {
        "21": 38,
        "540": 56,
        "650": 70,
        "760": 61,
        "870": 43,
        "1000": 73
      }
    }
  }
}

File: shared/processed/metal-data/alloys/superalloy/wrought/haynes-230.json
{
  "materialId": "haynes-230",
  "name": "Haynes 230",
  "group": "superalloy",
  "family": "wrought",
  "aliases": {
    "trade": "Haynes 230",
    "base": "Nickel base",
    "form": "Bar"
  },
  "composition": {},
  "condition": "Cold-rolled and solution-annealed sheet",
  "properties": {
    "density": {
      "unit": "kg/m³",
      "sources": [
        "superalloys.json"
      ],
      "points": [
        {
          "T_K": 298.15,
          "value": 8800.0
        }
      ]
    },
    "elasticModulus": {
      "unit": "GPa",
      "sources": [
        "superalloy3.json"
      ],
      "points": [
        {
          "T_K": 294.15,
          "value": 211.0
        },
        {
          "T_K": 813.15,
          "value": 184.0
        },
        {
          "T_K": 923.15,
          "value": 177.0
        },
        {
          "T_K": 1033.15,
          "value": 171.0
        },
        {
          "T_K": 1143.15,
          "value": 164.0
        }
      ]
    },
    "thermalConductivity": {
      "unit": "W/(m·K)",
      "sources": [
        "superalloys.json"
      ],
      "points": [
        {
          "T_K": 294.15,
          "value": 8.9
        },
        {
          "T_K": 811.15,
          "value": 18.4
        },
        {
          "T_K": 1144.15,
          "value": 24.4
        }
      ]
    },
    "thermalExpansion": {
      "unit": "1e-6/K",
      "sources": [
        "superalloys.json"
      ],
      "points": [
        {
          "T_K": 811.15,
          "value": 14.0
        },
        {
          "T_K": 1144.15,
          "value": 15.2
        }
      ]
    }
  },
  "sourceFiles": [
    "1000h_strength.json",
    "superalloy3.json",
    "superalloys.json",
    "superalloys2.json"
  ],
  "mechanical": {
    "1000h_strength.json": {
      "alloy": "Haynes 230",
      "group": "Nickel base",
      "rupture_strength_1000h": {
        "760": 125,
        "870": 18,
        "980": 15
      }
    },
    "superalloy3.json": {
      "alloy": "Haynes 230",
      "group": "Nickel base",
      "condition": "Cold-rolled and solution-annealed sheet",
      "values": {
        "21": 211,
        "540": 184,
        "650": 177,
        "760": 171,
        "870": 164
      }
    },
    "superalloys2.json": {
      "alloy": "Haynes 230",
      "group": "Nickel base",
      "condition": "Cold-rolled and solution-annealed sheet (1.2-1.6 mm)",
      "yield_strength_0.2_offset": {
        "21": 390,
        "540": 275,
        "650": 270,
        "760": 285,
        "870": 225
      },
      "tensile_elongation": {
        "21": 48,
        "540": 56,
        "650": 55,
        "760": 46,
        "870": 59
      }
    }
  }
}

File: shared/processed/metal-data/alloys/superalloy/wrought/haynes-556.json
{
  "materialId": "haynes-556",
  "name": "Haynes 556",
  "group": "superalloy",
  "family": "wrought",
  "aliases": {
    "trade": "Haynes 556",
    "form": "Sheet",
    "base": "Iron base"
  },
  "composition": {
    "Ni": 20.0,
    "Cr": 22.0,
    "Co": 20.0,
    "Mo": 3.0,
    "W": 2.5,
    "Nb": 0.1,
    "Al": 0.3,
    "Fe": 29.0,
    "Mn": 1.5,
    "Si": 0.4,
    "C": 0.1
  },
  "condition": null,
  "properties": {
    "density": {
      "unit": "kg/m³",
      "sources": [
        "superalloys.json"
      ],
      "points": [
        {
          "T_K": 298.15,
          "value": 8230.0
        }
      ]
    },
    "elasticModulus": {
      "unit": "GPa",
      "sources": [
        "superalloy3.json"
      ],
      "points": [
        {
          "T_K": 294.15,
          "value": 203.0
        },
        {
          "T_K": 813.15,
          "value": 165.0
        },
        {
          "T_K": 923.15,
          "value": 156.0
        },
        {
          "T_K": 1033.15,
          "value": 146.0
        },
        {
          "T_K": 1143.15,
          "value": 137.0
        }
      ]
    },
    "thermalConductivity": {
      "unit": "W/(m·K)",
      "sources": [
        "superalloys.json"
      ],
      "points": [
        {
          "T_K": 294.15,
          "value": 11.6
        },
        {
          "T_K": 811.15,
          "value": 17.5
        }
      ]
    },
    "thermalExpansion": {
      "unit": "1e-6/K",
      "sources": [
        "superalloys.json"
      ],
      "points": [
        {
          "T_K": 811.15,
          "value": 16.2
        },
        {
          "T_K": 1144.15,
          "value": 17.5
        }
      ]
    }
  },
  "sourceFiles": [
    "1000h_strength.json",
    "super_alloys_composition.json",
    "superalloy3.json",
    "superalloys.json",
    "superalloys2.json"
  ],
  "mechanical": {
    "1000h_strength.json": {
      "alloy": "Haynes 556",
      "group": "Iron base",
      "form": "Sheet",
      "rupture_strength_1000h": {
        "650": 275,
        "760": 125,
        "870": 55,
        "980": 20
      }
    },
    "superalloy3.json": {
      "alloy": "Haynes 556",
      "group": "Iron base",
      "form": "Sheet",
      "values": {
        "21": 203,
        "540": 165,
        "650": 156,
        "760": 146,
        "870": 137
      }
    },
    "superalloys2.json": {
      "alloy": "Haynes 556",
      "group": "Iron base",
      "form": "Sheet",
      "yield_strength_0.2_offset": {
        "21": 410,
        "540": 240,
        "650": 225,
        "760": 220,
        "870": 195
      },
      "tensile_elongation": {
        "21": 29,
        "540": 48,
        "650": 54,
        "760": 52,
        "870": 49
      }
    }
  }
}

File: shared/processed/metal-data/alloys/superalloy/wrought/incoloy-800.json
{
  "materialId": "incoloy-800",
  "name": "Incoloy 800",
  "group": "superalloy",
  "family": "wrought",
  "aliases": {
    "trade": "Incoloy 800",
    "form": "Bar",
    "base": "Iron base"
  },
  "composition": {
    "Ni": 32.5,
    "Cr": 21.0,
    "Al": 0.4,
    "Ti": 0.4,
    "Fe": 46.0,
    "Mn": 0.8,
    "Si": 0.5,
    "C": 0.05
  },
  "condition": null,
  "properties": {
    "density": {
      "unit": "kg/m³",
      "sources": [
        "superalloys.json"
      ],
      "points": [
        {
          "T_K": 298.15,
          "value": 7950.0
        }
      ]
    },
    "elasticModulus": {
      "unit": "GPa",
      "sources": [
        "superalloy3.json"
      ],
      "points": [
        {
          "T_K": 294.15,
          "value": 196.0
        },
        {
          "T_K": 813.15,
          "value": 161.0
        },
        {
          "T_K": 923.15,
          "value": 154.0
        },
        {
          "T_K": 1033.15,
          "value": 146.0
        },
        {
          "T_K": 1143.15,
          "value": 138.0
        }
      ]
    },
    "thermalConductivity": {
      "unit": "W/(m·K)",
      "sources": [
        "superalloys.json"
      ],
      "points": [
        {
          "T_K": 294.15,
          "value": 11.6
        },
        {
          "T_K": 811.15,
          "value": 20.1
        }
      ]
    },
    "thermalExpansion": {
      "unit": "1e-6/K",
      "sources": [
        "superalloys.json"
      ],
      "points": [
        {
          "T_K": 811.15,
          "value": 16.4
        },
        {
          "T_K": 1144.15,
          "value": 18.4
        }
      ]
    }
  },
  "sourceFiles": [
    "1000h_strength.json",
    "super_alloys_composition.json",
    "superalloy3.json",
    "superalloys.json",
    "superalloys2.json"
  ],
  "mechanical": {
    "1000h_strength.json": {
      "alloy": "Incoloy 800",
      "group": "Iron base",
      "form": "Bar",
      "rupture_strength_1000h": {
        "650": 165,
        "760": 66,
        "870": 30,
        "980": 13
      }
    },
    "superalloy3.json": {
      "alloy": "Incoloy 800",
      "group": "Iron base",
      "form": "Bar",
      "values": {
        "21": 196,
        "540": 161,
        "650": 154,
        "760": 146,
        "870": 138
      }
    },
    "superalloys2.json": {
      "alloy": "Incoloy 800",
      "group": "Iron base",
      "form": "Bar",
      "yield_strength_0.2_offset": {
        "21": 250,
        "540": 180,
        "650": 180,
        "760": 150
      },
      "tensile_elongation": {
        "540": 44,
        "650": 38,
        "760": 51,
        "870": 83
      }
    }
  }
}

File: shared/processed/metal-data/alloys/superalloy/wrought/incoloy-801.json
{
  "materialId": "incoloy-801",
  "name": "Incoloy 801",
  "group": "superalloy",
  "family": "wrought",
  "aliases": {
    "trade": "Incoloy 801",
    "base": "Iron base",
    "form": "Bar"
  },
  "composition": {
    "Ni": 32.0,
    "Cr": 20.5,
    "Ti": 1.1,
    "Fe": 44.5,
    "Mn": 0.8,
    "Si": 0.5,
    "C": 0.05
  },
  "condition": null,
  "properties": {
    "density": {
      "unit": "kg/m³",
      "sources": [
        "superalloys.json"
      ],
      "points": [
        {
          "T_K": 298.15,
          "value": 7950.0
        }
      ]
    },
    "elasticModulus": {
      "unit": "GPa",
      "sources": [
        "superalloy3.json"
      ],
      "points": [
        {
          "T_K": 294.15,
          "value": 208.0
        },
        {
          "T_K": 813.15,
          "value": 170.0
        },
        {
          "T_K": 923.15,
          "value": 162.0
        },
        {
          "T_K": 1033.15,
          "value": 154.0
        },
        {
          "T_K": 1143.15,
          "value": 144.0
        }
      ]
    },
    "thermalConductivity": {
      "unit": "W/(m·K)",
      "sources": [
        "superalloys.json"
      ],
      "points": [
        {
          "T_K": 294.15,
          "value": 12.4
        },
        {
          "T_K": 811.15,
          "value": 20.7
        },
        {
          "T_K": 1144.15,
          "value": 25.6
        }
      ]
    },
    "thermalExpansion": {
      "unit": "1e-6/K",
      "sources": [
        "superalloys.json"
      ],
      "points": [
        {
          "T_K": 811.15,
          "value": 17.3
        },
        {
          "T_K": 1144.15,
          "value": 18.7
        }
      ]
    }
  },
  "sourceFiles": [
    "super_alloys_composition.json",
    "superalloy3.json",
    "superalloys.json",
    "superalloys2.json"
  ],
  "mechanical": {
    "superalloy3.json": {
      "alloy": "Incoloy 801",
      "group": "Iron base",
      "form": "Bar",
      "values": {
        "21": 208,
        "540": 170,
        "650": 162,
        "760": 154,
        "870": 144
      }
    },
    "superalloys2.json": {
      "alloy": "Incoloy 801",
      "group": "Iron base",
      "form": "Bar",
      "yield_strength_0.2_offset": {
        "21": 385,
        "540": 310,
        "650": 305,
        "760": 290
      },
      "tensile_elongation": {
        "540": 30,
        "650": 28,
        "760": 26,
        "870": 55
      }
    }
  }
}
