Repository: zakhovalkopavel/thermal-software

# Thermal Software v2.0

Enterprise-grade thermal engineering software — NestJS backend, React frontend, Python tools.

---

## 🏗️ Architecture

```
thermal-software/
├── backend/        ← NestJS API  (refractory + thermodynamics modules)
├── frontend/       ← React SPA   (skeleton — in progress)
├── python/         ← Python tools (NASA thermo parser + OCR pipeline)
├── shared/         ← Shared types / constants
├── docs/           ← All documentation
└── legacy/         ← 📦 Archival reference ONLY — NOT a running service
```

File: shared/processed/metal-data/alloys/superalloy/wrought/incoloy-802.json
{
  "materialId": "incoloy-802",
  "name": "Incoloy 802",
  "group": "superalloy",
  "family": "wrought",
  "aliases": {
    "trade": "Incoloy 802",
    "form": "Bar",
    "base": "Iron base"
  },
  "composition": {
    "Ni": 32.5,
    "Cr": 21.5,
    "Fe": 46.0,
    "Mn": 0.8,
    "Si": 0.4,
    "C": 0.04
  },
  "condition": null,
  "properties": {
    "density": {
      "unit": "kg/m³",
      "sources": [
        "superalloys.json"
      ],
      "points": [
        {
          "T_K": 298.15,
          "value": 7830.0
        }
      ]
    },
    "elasticModulus": {
      "unit": "GPa",
      "sources": [
        "superalloy3.json"
      ],
      "points": [
        {
          "T_K": 294.15,
          "value": 205.0
        },
        {
          "T_K": 813.15,
          "value": 169.0
        },
        {
          "T_K": 923.15,
          "value": 161.0
        },
        {
          "T_K": 1033.15,
          "value": 156.0
        },
        {
          "T_K": 1143.15,
          "value": 152.0
        }
      ]
    },
    "thermalConductivity": {
      "unit": "W/(m·K)",
      "sources": [
        "superalloys.json"
      ],
      "points": [
        {
          "T_K": 294.15,
          "value": 11.9
        },
        {
          "T_K": 811.15,
          "value": 19.8
        },
        {
          "T_K": 1144.15,
          "value": 24.2
        }
      ]
    },
    "thermalExpansion": {
      "unit": "1e-6/K",
      "sources": [
        "superalloys.json"
      ],
      "points": [
        {
          "T_K": 811.15,
          "value": 16.7
        },
        {
          "T_K": 1144.15,
          "value": 18.2
        }
      ]
    }
  },
  "sourceFiles": [
    "1000h_strength.json",
    "super_alloys_composition.json",
    "superalloy3.json",
    "superalloys.json",
    "superalloys2.json"
  ],
  "mechanical": {
    "1000h_strength.json": {
      "alloy": "Incoloy 802",
      "group": "Iron base",
      "form": "Bar",
      "rupture_strength_1000h": {
        "650": 170,
        "760": 110,
        "870": 69,
        "980": 24
      }
    },
    "superalloy3.json": {
      "alloy": "Incoloy 802",
      "group": "Iron base",
      "form": "Bar",
      "values": {
        "21": 205,
        "540": 169,
        "650": 161,
        "760": 156,
        "870": 152
      }
    },
    "superalloys2.json": {
      "alloy": "Incoloy 802",
      "group": "Iron base",
      "form": "Bar",
      "yield_strength_0.2_offset": {
        "21": 290,
        "540": 195,
        "650": 200,
        "760": 200,
        "870": 150
      },
      "tensile_elongation": {
        "21": 22,
        "540": 44,
        "650": 39,
        "760": 25,
        "870": 15
      }
    }
  }
}

File: shared/processed/metal-data/alloys/superalloy/wrought/incoloy-807.json
{
  "materialId": "incoloy-807",
  "name": "Incoloy 807",
  "group": "superalloy",
  "family": "wrought",
  "aliases": {
    "trade": "Incoloy 807",
    "form": "Bar",
    "base": "Iron base"
  },
  "composition": {
    "Ni": 40.0,
    "Cr": 20.5,
    "Co": 8.0,
    "Mo": 0.1,
    "W": 5.0,
    "Al": 0.2,
    "Ti": 0.3,
    "Fe": 25.0,
    "Mn": 0.5,
    "Si": 0.4,
    "C": 0.05
  },
  "condition": null,
  "properties": {
    "density": {
      "unit": "kg/m³",
      "sources": [
        "superalloys.json"
      ],
      "points": [
        {
          "T_K": 298.15,
          "value": 8320.0
        }
      ]
    },
    "elasticModulus": {
      "unit": "GPa",
      "sources": [
        "superalloy3.json"
      ],
      "points": [
        {
          "T_K": 294.15,
          "value": 184.0
        },
        {
          "T_K": 813.15,
          "value": 155.0
        },
        {
          "T_K": 923.15,
          "value": 146.0
        },
        {
          "T_K": 1033.15,
          "value": 137.0
        },
        {
          "T_K": 1143.15,
          "value": 128.0
        }
      ]
    },
    "thermalExpansion": {
      "unit": "1e-6/K",
      "sources": [
        "superalloys.json"
      ],
      "points": [
        {
          "T_K": 811.15,
          "value": 15.2
        },
        {
          "T_K": 1144.15,
          "value": 17.6
        }
      ]
    }
  },
  "sourceFiles": [
    "1000h_strength.json",
    "super_alloys_composition.json",
    "superalloy3.json",
    "superalloys.json",
    "superalloys2.json"
  ],
  "mechanical": {
    "1000h_strength.json": {
      "alloy": "Incoloy 807",
      "group": "Iron base",
      "form": "Bar",
      "rupture_strength_1000h": {
        "760": 105,
        "870": 43,
        "980": 19
      }
    },
    "superalloy3.json": {
      "alloy": "Incoloy 807",
      "group": "Iron base",
      "form": "Bar",
      "values": {
        "21": 184,
        "540": 155,
        "650": 146,
        "760": 137,
        "870": 128
      }
    },
    "superalloys2.json": {
      "alloy": "Incoloy 807",
      "group": "Iron base",
      "form": "Bar",
      "yield_strength_0.2_offset": {
        "21": 380,
        "540": 255,
        "650": 240,
        "760": 225,
        "870": 185
      },
      "tensile_elongation": {
        "21": 26.5,
        "540": 48,
        "650": 40,
        "760": 35,
        "870": 34
      }
    }
  }
}

File: shared/processed/metal-data/alloys/superalloy/wrought/incoloy-825.json
{
  "materialId": "incoloy-825",
  "name": "Incoloy 825",
  "group": "superalloy",
  "family": "wrought",
  "aliases": {
    "trade": "Incoloy 825",
    "base": "Iron base"
  },
  "composition": {
    "Al": 0.2,
    "Fe": 22.0,
    "Mn": 1.0,
    "Si": 0.5,
    "C": 0.05
  },
  "condition": "Annealed",
  "properties": {
    "density": {
      "unit": "kg/m³",
      "sources": [
        "superalloys.json"
      ],
      "points": [
        {
          "T_K": 298.15,
          "value": 8140.000000000001
        }
      ]
    },
    "thermalConductivity": {
      "unit": "W/(m·K)",
      "sources": [
        "superalloys.json"
      ],
      "points": [
        {
          "T_K": 294.15,
          "value": 11.1
        }
      ]
    },
    "thermalExpansion": {
      "unit": "1e-6/K",
      "sources": [
        "superalloys.json"
      ],
      "points": [
        {
          "T_K": 366.15,
          "value": 14.0
        }
      ]
    }
  },
  "sourceFiles": [
    "super_alloys_composition.json",
    "superalloys.json",
    "superalloys2.json"
  ],
  "mechanical": {
    "superalloys2.json": {
      "alloy": "Incoloy 825",
      "group": "Iron base",
      "condition": "Annealed",
      "yield_strength_0.2_offset": {
        "21": 310,
        "540": 234,
        "650": 2232,
        "760": 180,
        "870": 26.5
      },
      "tensile_elongation": {
        "21": 15,
        "540": 45,
        "760": 35,
        "870": 86
      }
    }
  }
}

File: shared/processed/metal-data/alloys/superalloy/wrought/incoloy-903.json
{
  "materialId": "incoloy-903",
  "name": "Incoloy 903",
  "group": "superalloy",
  "family": "wrought",
  "aliases": {
    "trade": "Incoloy 903",
    "form": "Bar",
    "base": "Iron base"
  },
  "composition": {
    "Ni": 38.0,
    "Co": 15.0,
    "Nb": 3.0,
    "Al": 0.7,
    "Ti": 1.4,
    "Fe": 41.0
  },
  "condition": "Annealed",
  "properties": {
    "density": {
      "unit": "kg/m³",
      "sources": [
        "superalloys.json"
      ],
      "points": [
        {
          "T_K": 298.15,
          "value": 8140.000000000001
        }
      ]
    },
    "elasticModulus": {
      "unit": "GPa",
      "sources": [
        "superalloy3.json"
      ],
      "points": [
        {
          "T_K": 294.15,
          "value": 147.0
        }
      ]
    },
    "thermalConductivity": {
      "unit": "W/(m·K)",
      "sources": [
        "superalloys.json"
      ],
      "points": [
        {
          "T_K": 294.15,
          "value": 16.8
        },
        {
          "T_K": 811.15,
          "value": 20.9
        }
      ]
    },
    "thermalExpansion": {
      "unit": "1e-6/K",
      "sources": [
        "superalloys.json"
      ],
      "points": [
        {
          "T_K": 811.15,
          "value": 8.6
        }
      ]
    }
  },
  "sourceFiles": [
    "1000h_strength.json",
    "super_alloys_composition.json",
    "superalloy3.json",
    "superalloys.json",
    "superalloys2.json"
  ],
  "mechanical": {
    "1000h_strength.json": {
      "alloy": "Incoloy 903",
      "group": "Iron base",
      "form": "Bar",
      "rupture_strength_1000h": {
        "650": 510
      }
    },
    "superalloy3.json": {
      "alloy": "Incoloy 903",
      "group": "Iron base",
      "form": "Bar",
      "condition": "Annealed",
      "values": {
        "21": 147
      }
    },
    "superalloys2.json": {
      "alloy": "Incoloy 903",
      "group": "Iron base",
      "form": "Bar",
      "yield_strength_0.2_offset": {
        "21": 1105,
        "650": 895
      },
      "tensile_elongation": {
        "540": 14,
        "760": 18
      }
    }
  }
}

File: shared/processed/metal-data/alloys/superalloy/wrought/incoloy-904.json
{
  "materialId": "incoloy-904",
  "name": "Incoloy 904",
  "group": "superalloy",
  "family": "wrought",
  "aliases": {
    "trade": "Incoloy 904",
    "form": "Bar",
    "base": "Iron base"
  },
  "composition": {},
  "condition": null,
  "properties": {
    "density": {
      "unit": "kg/m³",
      "sources": [
        "superalloys.json"
      ],
      "points": [
        {
          "T_K": 298.15,
          "value": 8119.999999999999
        }
      ]
    },
    "thermalConductivity": {
      "unit": "W/(m·K)",
      "sources": [
        "superalloys.json"
      ],
      "points": [
        {
          "T_K": 294.15,
          "value": 16.8
        },
        {
          "T_K": 811.15,
          "value": 22.4
        }
      ]
    }
  },
  "sourceFiles": [
    "superalloys.json"
  ]
}

File: shared/processed/metal-data/alloys/superalloy/wrought/incoloy-907.json
{
  "materialId": "incoloy-907",
  "name": "Incoloy 907",
  "group": "superalloy",
  "family": "wrought",
  "aliases": {
    "trade": "Incoloy 907",
    "base": "Iron base"
  },
  "composition": {
    "Ni": 38.0,
    "Co": 13.0,
    "Nb": 4.7,
    "Al": 0.03,
    "Ti": 1.5,
    "Fe": 42.0,
    "Si": 0.15
  },
  "condition": "Precipitation hardened",
  "properties": {
    "density": {
      "unit": "kg/m³",
      "sources": [
        "superalloys.json"
      ],
      "points": [
        {
          "T_K": 298.15,
          "value": 8330.0
        }
      ]
    },
    "elasticModulus": {
      "unit": "GPa",
      "sources": [
        "superalloy3.json"
      ],
      "points": [
        {
          "T_K": 294.15,
          "value": 165.0
        },
        {
          "T_K": 813.15,
          "value": 165.0
        },
        {
          "T_K": 923.15,
          "value": 159.0
        }
      ]
    },
    "thermalConductivity": {
      "unit": "W/(m·K)",
      "sources": [
        "superalloys.json"
      ],
      "points": [
        {
          "T_K": 294.15,
          "value": 14.8
        }
      ]
    },
    "thermalExpansion": {
      "unit": "1e-6/K",
      "sources": [
        "superalloys.json"
      ],
      "points": [
        {
          "T_K": 700.15,
          "value": 7.7
        }
      ]
    }
  },
  "sourceFiles": [
    "super_alloys_composition.json",
    "superalloy3.json",
    "superalloys.json",
    "superalloys2.json"
  ],
  "mechanical": {
    "superalloy3.json": {
      "alloy": "Incoloy 907",
      "group": "Iron base",
      "condition": "Precipitation hardened",
      "values": {
        "21": 165,
        "540": 165,
        "650": 159
      }
    },
    "superalloys2.json": {
      "alloy": "Incoloy 907",
      "group": "Iron base",
      "condition": "Precipitation hardened",
      "yield_strength_0.2_offset": {
        "21": 1110,
        "540": 960,
        "650": 895,
        "760": 560
      },
      "tensile_elongation": {
        "540": 12,
        "760": 10,
        "870": 20
      }
    }
  }
}

File: shared/processed/metal-data/alloys/superalloy/wrought/incoloy-909.json
{
  "materialId": "incoloy-909",
  "name": "Incoloy 909",
  "group": "superalloy",
  "family": "wrought",
  "aliases": {
    "trade": "Incoloy 909",
    "form": "Bar",
    "base": "Iron base"
  },
  "composition": {
    "Ni": 38.0,
    "Co": 13.0,
    "Nb": 4.7,
    "Ti": 1.5,
    "Fe": 42.0,
    "C": 0.01,
    "B": 0.001
  },
  "condition": null,
  "properties": {
    "density": {
      "unit": "kg/m³",
      "sources": [
        "superalloys.json"
      ],
      "points": [
        {
          "T_K": 298.15,
          "value": 8300.0
        }
      ]
    },
    "thermalConductivity": {
      "unit": "W/(m·K)",
      "sources": [
        "superalloys.json"
      ],
      "points": [
        {
          "T_K": 294.15,
          "value": 14.8
        }
      ]
    },
    "thermalExpansion": {
      "unit": "1e-6/K",
      "sources": [
        "superalloys.json"
      ],
      "points": [
        {
          "T_K": 700.15,
          "value": 7.7
        }
      ]
    }
  },
  "sourceFiles": [
    "1000h_strength.json",
    "super_alloys_composition.json",
    "superalloys.json",
    "superalloys2.json"
  ],
  "mechanical": {
    "1000h_strength.json": {
      "alloy": "Incoloy 909",
      "group": "Iron base",
      "form": "Bar",
      "rupture_strength_1000h": {
        "650": 345
      }
    },
    "superalloys2.json": {
      "alloy": "Incoloy 909",
      "group": "Iron base",
      "form": "Bar",
      "yield_strength_0.2_offset": {
        "21": 1020,
        "540": 945,
        "650": 870,
        "760": 540
      },
      "tensile_elongation": {
        "540": 16,
        "650": 14,
        "760": 24,
        "870": 34
      }
    }
  }
}

File: shared/processed/metal-data/alloys/superalloy/wrought/inconel-587.json
{
  "materialId": "inconel-587",
  "name": "Inconel 587",
  "group": "superalloy",
  "family": "wrought",
  "aliases": {
    "trade": "Inconel 587",
    "form": "Bar",
    "base": "Nickel base"
  },
  "composition": {},
  "condition": null,
  "properties": {
    "elasticModulus": {
      "unit": "GPa",
      "sources": [
        "superalloy3.json"
      ],
      "points": [
        {
          "T_K": 294.15,
          "value": 222.0
        }
      ]
    }
  },
  "sourceFiles": [
    "1000h_strength.json",
    "superalloy3.json",
    "superalloys2.json"
  ],
  "mechanical": {
    "1000h_strength.json": {
      "alloy": "Inconel 587",
      "group": "Nickel base",
      "form": "Bar",
      "rupture_strength_1000h": {
        "760": 285
      }
    },
    "superalloy3.json": {
      "alloy": "Inconel 587",
      "group": "Nickel base",
      "form": "Bar",
      "values": {
        "21": 222
      }
    },
    "superalloys2.json": {
      "alloy": "Inconel 587",
      "group": "Nickel base",
      "form": "Bar",
      "yield_strength_0.2_offset": {
        "21": 705,
        "540": 620,
        "650": 615,
        "760": 605,
        "870": 400
      },
      "tensile_elongation": {
        "21": 28,
        "540": 22,
        "650": 21,
        "760": 20,
        "870": 16
      }
    }
  }
}

File: shared/processed/metal-data/alloys/superalloy/wrought/inconel-596.json
{
  "materialId": "inconel-596",
  "name": "Inconel 596",
  "group": "superalloy",
  "family": "wrought",
  "aliases": {
    "trade": "Inconel 596",
    "form": "Bar",
    "base": "Nickel base"
  },
  "composition": {},
  "condition": null,
  "properties": {
    "elasticModulus": {
      "unit": "GPa",
      "sources": [
        "superalloy3.json"
      ],
      "points": [
        {
          "T_K": 294.15,
          "value": 186.0
        }
      ]
    }
  },
  "sourceFiles": [
    "superalloy3.json"
  ],
  "mechanical": {
    "superalloy3.json": {
      "alloy": "Inconel 596",
      "group": "Nickel base",
      "form": "Bar",
      "values": {
        "21": 186
      }
    }
  }
}

File: shared/processed/metal-data/alloys/superalloy/wrought/inconel-597.json
{
  "materialId": "inconel-597",
  "name": "Inconel 597",
  "group": "superalloy",
  "family": "wrought",
  "aliases": {
    "trade": "Inconel 597",
    "form": "Bar",
    "base": "Nickel base"
  },
  "composition": {},
  "condition": null,
  "properties": {
    "density": {
      "unit": "kg/m³",
      "sources": [
        "superalloys.json"
      ],
      "points": [
        {
          "T_K": 298.15,
          "value": 8039.999999999999
        }
      ]
    },
    "thermalConductivity": {
      "unit": "W/(m·K)",
      "sources": [
        "superalloys.json"
      ],
      "points": [
        {
          "T_K": 811.15,
          "value": 18.2
        }
      ]
    }
  },
  "sourceFiles": [
    "1000h_strength.json",
    "superalloys.json",
    "superalloys2.json"
  ],
  "mechanical": {
    "1000h_strength.json": {
      "alloy": "Inconel 597",
      "group": "Nickel base",
      "form": "Bar",
      "rupture_strength_1000h": {
        "760": 340
      }
    },
    "superalloys2.json": {
      "alloy": "Inconel 597",
      "group": "Nickel base",
      "form": "Bar",
      "yield_strength_0.2_offset": {
        "21": 760,
        "540": 720,
        "650": 675,
        "760": 665
      },
      "tensile_elongation": {
        "21": 15,
        "540": 15,
        "650": 15,
        "760": 16
      }
    }
  }
}

File: shared/processed/metal-data/alloys/superalloy/wrought/inconel-600.json
{
  "materialId": "inconel-600",
  "name": "Inconel 600",
  "group": "superalloy",
  "family": "wrought",
  "aliases": {
    "trade": "Inconel 600",
    "form": "Bar",
    "base": "Nickel base"
  },
  "composition": {},
  "condition": null,
  "properties": {
    "density": {
      "unit": "kg/m³",
      "sources": [
        "superalloys.json"
      ],
      "points": [
        {
          "T_K": 298.15,
          "value": 8410.0
        }
      ]
    },
    "elasticModulus": {
      "unit": "GPa",
      "sources": [
        "superalloy3.json"
      ],
      "points": [
        {
          "T_K": 294.15,
          "value": 214.0
        },
        {
          "T_K": 813.15,
          "value": 184.0
        },
        {
          "T_K": 923.15,
          "value": 176.0
        },
        {
          "T_K": 1033.15,
          "value": 168.0
        },
        {
          "T_K": 1143.15,
          "value": 157.0
        }
      ]
    },
    "thermalConductivity": {
      "unit": "W/(m·K)",
      "sources": [
        "superalloys.json"
      ],
      "points": [
        {
          "T_K": 294.15,
          "value": 14.8
        },
        {
          "T_K": 811.15,
          "value": 22.8
        },
        {
          "T_K": 1144.15,
          "value": 28.8
        }
      ]
    },
    "thermalExpansion": {
      "unit": "1e-6/K",
      "sources": [
        "superalloys.json"
      ],
      "points": [
        {
          "T_K": 811.15,
          "value": 15.1
        },
        {
          "T_K": 1144.15,
          "value": 16.4
        }
      ]
    }
  },
  "sourceFiles": [
    "1000h_strength.json",
    "superalloy3.json",
    "superalloys.json",
    "superalloys2.json"
  ],
  "mechanical": {
    "1000h_strength.json": {
      "alloy": "Inconel 600",
      "group": "Nickel base",
      "form": "Bar",
      "rupture_strength_1000h": {
        "870": 30,
        "980": 15
      }
    },
    "superalloy3.json": {
      "alloy": "Inconel 600",
      "group": "Nickel base",
      "form": "Bar",
      "values": {
        "21": 214,
        "540": 184,
        "650": 176,
        "760": 168,
        "870": 157
      }
    },
    "superalloys2.json": {
      "alloy": "Inconel 600",
      "group": "Nickel base",
      "form": "Bar",
      "yield_strength_0.2_offset": {
        "21": 285,
        "540": 220,
        "650": 205,
        "760": 180,
        "870": 40
      },
      "tensile_elongation": {
        "21": 45,
        "540": 41,
        "650": 49,
        "760": 70,
        "870": 80
      }
    }
  }
}

File: shared/processed/metal-data/alloys/superalloy/wrought/inconel-601.json
{
  "materialId": "inconel-601",
  "name": "Inconel 601",
  "group": "superalloy",
  "family": "wrought",
  "aliases": {
    "trade": "Inconel 601",
    "form": "Sheet",
    "base": "Nickel base"
  },
  "composition": {},
  "condition": null,
  "properties": {
    "density": {
      "unit": "kg/m³",
      "sources": [
        "superalloys.json"
      ],
      "points": [
        {
          "T_K": 298.15,
          "value": 8050.000000000001
        }
      ]
    },
    "elasticModulus": {
      "unit": "GPa",
      "sources": [
        "superalloy3.json"
      ],
      "points": [
        {
          "T_K": 294.15,
          "value": 207.0
        },
        {
          "T_K": 813.15,
          "value": 175.0
        },
        {
          "T_K": 923.15,
          "value": 166.0
        },
        {
          "T_K": 1033.15,
          "value": 155.0
        },
        {
          "T_K": 1143.15,
          "value": 141.0
        }
      ]
    },
    "thermalConductivity": {
      "unit": "W/(m·K)",
      "sources": [
        "superalloys.json"
      ],
      "points": [
        {
          "T_K": 294.15,
          "value": 11.3
        },
        {
          "T_K": 811.15,
          "value": 20.0
        },
        {
          "T_K": 1144.15,
          "value": 25.7
        }
      ]
    },
    "thermalExpansion": {
      "unit": "1e-6/K",
      "sources": [
        "superalloys.json"
      ],
      "points": [
        {
          "T_K": 811.15,
          "value": 15.3
        },
        {
          "T_K": 1144.15,
          "value": 17.1
        }
      ]
    }
  },
  "sourceFiles": [
    "1000h_strength.json",
    "superalloy3.json",
    "superalloys.json",
    "superalloys2.json"
  ],
  "mechanical": {
    "1000h_strength.json": {
      "alloy": "Inconel 601",
      "group": "Nickel base",
      "form": "Sheet",
      "rupture_strength_1000h": {
        "650": 195,
        "760": 60,
        "870": 30,
        "980": 15
      }
    },
    "superalloy3.json": {
      "alloy": "Inconel 601",
      "group": "Nickel base",
      "form": "Bar",
      "values": {
        "21": 207,
        "540": 175,
        "650": 166,
        "760": 155,
        "870": 141
      }
    },
    "superalloys2.json": {
      "alloy": "Inconel 601",
      "group": "Nickel base",
      "form": "Sheet",
      "yield_strength_0.2_offset": {
        "21": 455,
        "540": 350,
        "650": 310,
        "760": 220,
        "870": 55
      },
      "tensile_elongation": {
        "21": 40,
        "540": 34,
        "650": 33,
        "760": 78,
        "870": 128
      }
    }
  }
}

File: shared/processed/metal-data/alloys/superalloy/wrought/inconel-617.json
{
  "materialId": "inconel-617",
  "name": "Inconel 617",
  "group": "superalloy",
  "family": "wrought",
  "aliases": {
    "trade": "Inconel 617",
    "form": "Bar",
    "base": "Nickel base"
  },
  "composition": {},
  "condition": null,
  "properties": {
    "density": {
      "unit": "kg/m³",
      "sources": [
        "superalloys.json"
      ],
      "points": [
        {
          "T_K": 298.15,
          "value": 8360.0
        }
      ]
    },
    "elasticModulus": {
      "unit": "GPa",
      "sources": [
        "superalloy3.json"
      ],
      "points": [
        {
          "T_K": 294.15,
          "value": 210.0
        },
        {
          "T_K": 813.15,
          "value": 176.0
        },
        {
          "T_K": 923.15,
          "value": 168.0
        },
        {
          "T_K": 1033.15,
          "value": 160.0
        },
        {
          "T_K": 1143.15,
          "value": 150.0
        }
      ]
    },
    "thermalConductivity": {
      "unit": "W/(m·K)",
      "sources": [
        "superalloys.json"
      ],
      "points": [
        {
          "T_K": 294.15,
          "value": 13.6
        },
        {
          "T_K": 811.15,
          "value": 21.5
        },
        {
          "T_K": 1144.15,
          "value": 26.7
        }
      ]
    },
    "thermalExpansion": {
      "unit": "1e-6/K",
      "sources": [
        "superalloys.json"
      ],
      "points": [
        {
          "T_K": 811.15,
          "value": 13.9
        },
        {
          "T_K": 1144.15,
          "value": 15.7
        }
      ]
    }
  },
  "sourceFiles": [
    "1000h_strength.json",
    "superalloy3.json",
    "superalloys.json",
    "superalloys2.json"
  ],
  "mechanical": {
    "1000h_strength.json": {
      "alloy": "Inconel 617",
      "group": "Nickel base",
      "form": "Bar",
      "rupture_strength_1000h": {
        "650": 360,
        "760": 165,
        "870": 60,
        "980": 30
      }
    },
    "superalloy3.json": {
      "alloy": "Inconel 617",
      "group": "Nickel base",
      "form": "Bar",
      "values": {
        "21": 210,
        "540": 176,
        "650": 168,
        "760": 160,
        "870": 150
      }
    },
    "superalloys2.json": {
      "alloy": "Inconel 617",
      "group": "Nickel base",
      "form": "Bar",
      "yield_strength_0.2_offset": {
        "21": 295,
        "540": 200,
        "650": 170,
        "760": 180,
        "870": 195
      },
      "tensile_elongation": {
        "21": 70,
        "540": 68,
        "650": 75,
        "760": 84,
        "870": 118
      }
    }
  }
}

File: shared/processed/metal-data/alloys/superalloy/wrought/inconel-625.json
{
  "materialId": "inconel-625",
  "name": "Inconel 625",
  "group": "superalloy",
  "family": "wrought",
  "aliases": {
    "trade": "Inconel 625",
    "form": "Bar",
    "base": "Nickel base"
  },
  "composition": {},
  "condition": null,
  "properties": {
    "density": {
      "unit": "kg/m³",
      "sources": [
        "superalloys.json"
      ],
      "points": [
        {
          "T_K": 298.15,
          "value": 8440.0
        }
      ]
    },
    "elasticModulus": {
      "unit": "GPa",
      "sources": [
        "superalloy3.json"
      ],
      "points": [
        {
          "T_K": 294.15,
          "value": 208.0
        },
        {
          "T_K": 813.15,
          "value": 179.0
        },
        {
          "T_K": 923.15,
          "value": 170.0
        },
        {
          "T_K": 1033.15,
          "value": 161.0
        },
        {
          "T_K": 1143.15,
          "value": 148.0
        }
      ]
    },
    "thermalConductivity": {
      "unit": "W/(m·K)",
      "sources": [
        "superalloys.json"
      ],
      "points": [
        {
          "T_K": 294.15,
          "value": 9.8
        },
        {
          "T_K": 811.15,
          "value": 17.5
        },
        {
          "T_K": 1144.15,
          "value": 22.8
        }
      ]
    },
    "thermalExpansion": {
      "unit": "1e-6/K",
      "sources": [
        "superalloys.json"
      ],
      "points": [
        {
          "T_K": 811.15,
          "value": 14.0
        },
        {
          "T_K": 1144.15,
          "value": 15.8
        }
      ]
    }
  },
  "sourceFiles": [
    "1000h_strength.json",
    "superalloy3.json",
    "superalloys.json",
    "superalloys2.json"
  ],
  "mechanical": {
    "1000h_strength.json": {
      "alloy": "Inconel 625",
      "group": "Nickel base",
      "form": "Bar",
      "rupture_strength_1000h": {
        "650": 370,
        "760": 160,
        "870": 50,
        "980": 20
      }
    },
    "superalloy3.json": {
      "alloy": "Inconel 625",
      "group": "Nickel base",
      "form": "Bar",
      "values": {
        "21": 208,
        "540": 179,
        "650": 170,
        "760": 161,
        "870": 148
      }
    },
    "superalloys2.json": {
      "alloy": "Inconel 625",
      "group": "Nickel base",
      "form": "Bar",
      "yield_strength_0.2_offset": {
        "21": 490,
        "540": 415,
        "650": 420,
        "760": 415,
        "870": 275
      },
      "tensile_elongation": {
        "21": 50,
        "540": 50,
        "650": 34,
        "760": 45,
        "870": 125
      }
    }
  }
}

File: shared/processed/metal-data/alloys/superalloy/wrought/inconel-690.json
{
  "materialId": "inconel-690",
  "name": "Inconel 690",
  "group": "superalloy",
  "family": "wrought",
  "aliases": {
    "trade": "Inconel 690",
    "form": "Bar",
    "base": "Nickel base"
  },
  "composition": {},
  "condition": null,
  "properties": {
    "density": {
      "unit": "kg/m³",
      "sources": [
        "superalloys.json"
      ],
      "points": [
        {
          "T_K": 298.15,
          "value": 8140.000000000001
        }
      ]
    },
    "thermalConductivity": {
      "unit": "W/(m·K)",
      "sources": [
        "superalloys.json"
      ],
      "points": [
        {
          "T_K": 294.15,
          "value": 13.3
        },
        {
          "T_K": 811.15,
          "value": 22.8
        },
        {
          "T_K": 1144.15,
          "value": 27.8
        }
      ]
    }
  },
  "sourceFiles": [
    "superalloys.json"
  ]
}

File: shared/processed/metal-data/alloys/superalloy/wrought/inconel-706.json
{
  "materialId": "inconel-706",
  "name": "Inconel 706",
  "group": "superalloy",
  "family": "wrought",
  "aliases": {
    "trade": "Inconel 706",
    "form": "Bar",
    "base": "Nickel base"
  },
  "composition": {},
  "condition": null,
  "properties": {
    "density": {
      "unit": "kg/m³",
      "sources": [
        "superalloys.json"
      ],
      "points": [
        {
          "T_K": 298.15,
          "value": 8080.0
        }
      ]
    },
    "elasticModulus": {
      "unit": "GPa",
      "sources": [
        "superalloy3.json"
      ],
      "points": [
        {
          "T_K": 294.15,
          "value": 210.0
        },
        {
          "T_K": 813.15,
          "value": 179.0
        },
        {
          "T_K": 923.15,
          "value": 170.0
        }
      ]
    },
    "thermalConductivity": {
      "unit": "W/(m·K)",
      "sources": [
        "superalloys.json"
      ],
      "points": [
        {
          "T_K": 294.15,
          "value": 12.6
        },
        {
          "T_K": 811.15,
          "value": 21.2
        }
      ]
    },
    "thermalExpansion": {
      "unit": "1e-6/K",
      "sources": [
        "superalloys.json"
      ],
      "points": [
        {
          "T_K": 811.15,
          "value": 15.7
        }
      ]
    }
  },
  "sourceFiles": [
    "1000h_strength.json",
    "superalloy3.json",
    "superalloys.json",
    "superalloys2.json"
  ],
  "mechanical": {
    "1000h_strength.json": {
      "alloy": "Inconel 706",
      "group": "Nickel base",
      "form": "Bar",
      "rupture_strength_1000h": {
        "650": 580
      }
    },
    "superalloy3.json": {
      "alloy": "Inconel 706",
      "group": "Nickel base",
      "form": "Bar",
      "values": {
        "21": 210,
        "540": 179,
        "650": 170
      }
    },
    "superalloys2.json": {
      "alloy": "Inconel 706",
      "group": "Nickel base",
      "form": "Bar",
      "yield_strength_0.2_offset": {
        "21": 1005,
        "540": 910,
        "650": 860,
        "760": 660
      },
      "tensile_elongation": {
        "21": 20,
        "540": 19,
        "650": 24,
        "760": 32
      }
    }
  }
}

File: shared/processed/metal-data/alloys/superalloy/wrought/inconel-718-direct-age.json
{
  "materialId": "inconel-718-direct-age",
  "name": "Inconel 718 Direct Age",
  "group": "superalloy",
  "family": "wrought",
  "aliases": {
    "trade": "Inconel 718 Direct Age",
    "form": "Bar",
    "base": "Nickel base"
  },
  "composition": {},
  "condition": null,
  "properties": {},
  "sourceFiles": [
    "1000h_strength.json",
    "superalloys2.json"
  ],
  "mechanical": {
    "1000h_strength.json": {
      "alloy": "Inconel 718 Direct Age",
      "group": "Nickel base",
      "form": "Bar",
      "rupture_strength_1000h": {
        "650": 405
      }
    },
    "superalloys2.json": {
      "alloy": "Inconel 718 Direct Age",
      "group": "Nickel base",
      "form": "Bar",
      "yield_strength_0.2_offset": {
        "21": 1365,
        "540": 1180,
        "650": 1090
      },
      "tensile_elongation": {
        "21": 16,
        "540": 15,
        "650": 23
      }
    }
  }
}

File: shared/processed/metal-data/alloys/superalloy/wrought/inconel-718-super.json
{
  "materialId": "inconel-718-super",
  "name": "Inconel 718 Super",
  "group": "superalloy",
  "family": "wrought",
  "aliases": {
    "trade": "Inconel 718 Super",
    "form": "Bar",
    "base": "Nickel base"
  },
  "composition": {},
  "condition": null,
  "properties": {},
  "sourceFiles": [
    "1000h_strength.json",
    "superalloys2.json"
  ],
  "mechanical": {
    "1000h_strength.json": {
      "alloy": "Inconel 718 Super",
      "group": "Nickel base",
      "form": "Bar",
      "rupture_strength_1000h": {
        "650": 600
      }
    },
    "superalloys2.json": {
      "alloy": "Inconel 718 Super",
      "group": "Nickel base",
      "form": "Bar",
      "yield_strength_0.2_offset": {
        "21": 1105,
        "540": 1020,
        "650": 960
      },
      "tensile_elongation": {
        "21": 16,
        "540": 18,
        "650": 14
      }
    }
  }
}

File: shared/processed/metal-data/alloys/superalloy/wrought/inconel-718.json
{
  "materialId": "inconel-718",
  "name": "Inconel 718",
  "group": "superalloy",
  "family": "wrought",
  "aliases": {
    "trade": "Inconel 718",
    "form": "Bar",
    "base": "Nickel base"
  },
  "composition": {},
  "condition": null,
  "properties": {
    "density": {
      "unit": "kg/m³",
      "sources": [
        "superalloys.json"
      ],
      "points": [
        {
          "T_K": 298.15,
          "value": 8220.0
        }
      ]
    },
    "elasticModulus": {
      "unit": "GPa",
      "sources": [
        "superalloy3.json"
      ],
      "points": [
        {
          "T_K": 294.15,
          "value": 200.0
        },
        {
          "T_K": 813.15,
          "value": 171.0
        },
        {
          "T_K": 923.15,
          "value": 163.0
        },
        {
          "T_K": 1033.15,
          "value": 154.0
        },
        {
          "T_K": 1143.15,
          "value": 139.0
        }
      ]
    },
    "thermalConductivity": {
      "unit": "W/(m·K)",
      "sources": [
        "superalloys.json"
      ],
      "points": [
        {
          "T_K": 294.15,
          "value": 11.4
        },
        {
          "T_K": 811.15,
          "value": 19.6
        },
        {
          "T_K": 1144.15,
          "value": 24.9
        }
      ]
    },
    "thermalExpansion": {
      "unit": "1e-6/K",
      "sources": [
        "superalloys.json"
      ],
      "points": [
        {
          "T_K": 811.15,
          "value": 14.4
        }
      ]
    }
  },
  "sourceFiles": [
    "1000h_strength.json",
    "superalloy3.json",
    "superalloys.json",
    "superalloys2.json"
  ],
  "mechanical": {
    "1000h_strength.json": {
      "alloy": "Inconel 718",
      "group": "Nickel base",
      "form": "Bar",
      "rupture_strength_1000h": {
        "650": 595,
        "760": 195
      }
    },
    "superalloy3.json": {
      "alloy": "Inconel 718",
      "group": "Nickel base",
      "form": "Bar",
      "values": {
        "21": 200,
        "540": 171,
        "650": 163,
        "760": 154,
        "870": 139
      }
    },
    "superalloys2.json": {
      "alloy": "Inconel 718",
      "group": "Nickel base",
      "form": "Bar",
      "yield_strength_0.2_offset": {
        "21": 1185,
        "540": 1065,
        "650": 1020,
        "760": 740,
        "870": 330
      },
      "tensile_elongation": {
        "21": 21,
        "540": 18,
        "650": 19,
        "760": 25,
        "870": 88
      }
    }
  }
}

File: shared/processed/metal-data/alloys/superalloy/wrought/inconel-x750.json
{
  "materialId": "inconel-x750",
  "name": "Inconel X750",
  "group": "superalloy",
  "family": "wrought",
  "aliases": {
    "trade": "Inconel X750",
    "form": "Bar",
    "base": "Nickel base"
  },
  "composition": {},
  "condition": null,
  "properties": {
    "density": {
      "unit": "kg/m³",
      "sources": [
        "superalloys.json"
      ],
      "points": [
        {
          "T_K": 298.15,
          "value": 8250.0
        }
      ]
    },
    "elasticModulus": {
      "unit": "GPa",
      "sources": [
        "superalloy3.json"
      ],
      "points": [
        {
          "T_K": 294.15,
          "value": 214.0
        },
        {
          "T_K": 813.15,
          "value": 184.0
        },
        {
          "T_K": 923.15,
          "value": 176.0
        },
        {
          "T_K": 1033.15,
          "value": 166.0
        },
        {
          "T_K": 1143.15,
          "value": 153.0
        }
      ]
    },
    "thermalConductivity": {
      "unit": "W/(m·K)",
      "sources": [
        "superalloys.json"
      ],
      "points": [
        {
          "T_K": 294.15,
          "value": 12.0
        },
        {
          "T_K": 811.15,
          "value": 18.9
        },
        {
          "T_K": 1144.15,
          "value": 23.6
        }
      ]
    },
    "thermalExpansion": {
      "unit": "1e-6/K",
      "sources": [
        "superalloys.json"
      ],
      "points": [
        {
          "T_K": 811.15,
          "value": 14.6
        },
        {
          "T_K": 1144.15,
          "value": 16.8
        }
      ]
    }
  },
  "sourceFiles": [
    "1000h_strength.json",
    "superalloy3.json",
    "superalloys.json",
    "superalloys2.json"
  ],
  "mechanical": {
    "1000h_strength.json": {
      "alloy": "Inconel X750",
      "group": "Nickel base",
      "form": "Bar",
      "rupture_strength_1000h": {
        "650": 470,
        "870": 50
      }
    },
    "superalloy3.json": {
      "alloy": "Inconel X750",
      "group": "Nickel base",
      "form": "Bar",
      "values": {
        "21": 214,
        "540": 184,
        "650": 176,
        "760": 166,
        "870": 153
      }
    },
    "superalloys2.json": {
      "alloy": "Inconel X750",
      "group": "Nickel base",
      "form": "Bar",
      "yield_strength_0.2_offset": {
        "21": 815,
        "540": 725,
        "650": 710
      },
      "tensile_elongation": {
        "21": 27,
        "540": 26,
        "650": 10
      }
    }
  }
}

File: shared/processed/metal-data/alloys/superalloy/wrought/l-605.json
{
  "materialId": "l-605",
  "name": "L-605",
  "group": "superalloy",
  "family": "wrought",
  "aliases": {
    "trade": "L-605",
    "form": "Sheet",
    "base": "Cobalt base"
  },
  "composition": {
    "Ni": 10.0,
    "Cr": 20.0,
    "Co": 52.9,
    "W": 15.0,
    "C": 0.05
  },
  "condition": null,
  "properties": {
    "density": {
      "unit": "kg/m³",
      "sources": [
        "superalloys.json"
      ],
      "points": [
        {
          "T_K": 298.15,
          "value": 9130.0
        }
      ]
    },
    "elasticModulus": {
      "unit": "GPa",
      "sources": [
        "superalloy3.json"
      ],
      "points": [
        {
          "T_K": 294.15,
          "value": 216.0
        },
        {
          "T_K": 923.15,
          "value": 185.0
        },
        {
          "T_K": 1143.15,
          "value": 166.0
        }
      ]
    },
    "thermalConductivity": {
      "unit": "W/(m·K)",
      "sources": [
        "superalloys.json"
      ],
      "points": [
        {
          "T_K": 294.15,
          "value": 9.4
        },
        {
          "T_K": 811.15,
          "value": 19.5
        },
        {
          "T_K": 1144.15,
          "value": 26.1
        }
      ]
    },
    "thermalExpansion": {
      "unit": "1e-6/K",
      "sources": [
        "superalloys.json"
      ],
      "points": [
        {
          "T_K": 811.15,
          "value": 14.4
        },
        {
          "T_K": 1144.15,
          "value": 16.3
        }
      ]
    }
  },
  "sourceFiles": [
    "1000h_strength.json",
    "super_alloys_composition.json",
    "superalloy3.json",
    "superalloys.json",
    "superalloys2.json"
  ],
  "mechanical": {
    "1000h_strength.json": {
      "alloy": "L-605",
      "group": "Cobalt base",
      "form": "Sheet",
      "rupture_strength_1000h": {
        "650": 270,
        "760": 165,
        "870": 75,
        "980": 30
      }
    },
    "superalloy3.json": {
      "alloy": "L-605",
      "group": "Cobalt base",
      "form": "Sheet",
      "values": {
        "21": 216,
        "650": 185,
        "870": 166
      }
    },
    "superalloys2.json": {
      "alloy": "L-605",
      "group": "Cobalt base",
      "form": "Sheet",
      "yield_strength_0.2_offset": {
        "21": 460,
        "540": 250,
        "650": 240,
        "760": 260,
        "870": 240
      },
      "tensile_elongation": {
        "21": 35,
        "540": 64,
        "650": 59,
        "760": 35,
        "870": 12,
        "1000": 35
      }
    }
  }
}
