Repository: zakhovalkopavel/thermal-software

# Thermal Software v2.0

Enterprise-grade thermal engineering software — NestJS backend, React frontend, Python tools.

---

## 🏗️ Architecture

```
thermal-software/
├── backend/        ← NestJS API  (refractory + thermodynamics modules)
├── frontend/       ← React SPA   (skeleton — in progress)
├── python/         ← Python tools (NASA thermo parser + OCR pipeline)
├── shared/         ← Shared types / constants
├── docs/           ← All documentation
└── legacy/         ← 📦 Archival reference ONLY — NOT a running service
```

File: shared/processed/metal-data/alloys/superalloy/wrought/m-252.json
{
  "materialId": "m-252",
  "name": "M-252",
  "group": "superalloy",
  "family": "wrought",
  "aliases": {
    "trade": "M-252",
    "form": "Bar",
    "base": "Nickel base"
  },
  "composition": {},
  "condition": null,
  "properties": {
    "density": {
      "unit": "kg/m³",
      "sources": [
        "superalloys.json"
      ],
      "points": [
        {
          "T_K": 298.15,
          "value": 8250.0
        }
      ]
    },
    "elasticModulus": {
      "unit": "GPa",
      "sources": [
        "superalloy3.json"
      ],
      "points": [
        {
          "T_K": 294.15,
          "value": 206.0
        },
        {
          "T_K": 813.15,
          "value": 177.0
        },
        {
          "T_K": 923.15,
          "value": 168.0
        },
        {
          "T_K": 1033.15,
          "value": 156.0
        },
        {
          "T_K": 1143.15,
          "value": 145.0
        }
      ]
    },
    "thermalConductivity": {
      "unit": "W/(m·K)",
      "sources": [
        "superalloys.json"
      ],
      "points": [
        {
          "T_K": 294.15,
          "value": 11.8
        }
      ]
    },
    "thermalExpansion": {
      "unit": "1e-6/K",
      "sources": [
        "superalloys.json"
      ],
      "points": [
        {
          "T_K": 811.15,
          "value": 13.0
        },
        {
          "T_K": 1144.15,
          "value": 15.3
        }
      ]
    }
  },
  "sourceFiles": [
    "1000h_strength.json",
    "superalloy3.json",
    "superalloys.json",
    "superalloys2.json"
  ],
  "mechanical": {
    "1000h_strength.json": {
      "alloy": "M-252",
      "group": "Nickel base",
      "form": "Bar",
      "rupture_strength_1000h": {
        "650": 565,
        "760": 270,
        "870": 95
      }
    },
    "superalloy3.json": {
      "alloy": "M-252",
      "group": "Nickel base",
      "form": "Bar",
      "values": {
        "21": 206,
        "540": 177,
        "650": 168,
        "760": 156,
        "870": 145
      }
    },
    "superalloys2.json": {
      "alloy": "M-252",
      "group": "Nickel base",
      "form": "Bar",
      "yield_strength_0.2_offset": {
        "21": 840,
        "540": 765,
        "650": 745,
        "760": 720,
        "870": 485
      },
      "tensile_elongation": {
        "21": 16,
        "540": 15,
        "650": 11,
        "760": 10,
        "870": 18
      }
    }
  }
}

File: shared/processed/metal-data/alloys/superalloy/wrought/mar-m-918.json
{
  "materialId": "mar-m-918",
  "name": "MAR-M 918",
  "group": "superalloy",
  "family": "wrought",
  "aliases": {
    "trade": "MAR-M 918",
    "form": "Sheet",
    "base": "Cobalt base"
  },
  "composition": {
    "Ni": 20.0,
    "Cr": 20.0,
    "Co": 52.5,
    "Ta": 7.5,
    "C": 0.05,
    "Zr": 0.1
  },
  "condition": null,
  "properties": {
    "elasticModulus": {
      "unit": "GPa",
      "sources": [
        "superalloy3.json"
      ],
      "points": [
        {
          "T_K": 294.15,
          "value": 225.0
        },
        {
          "T_K": 813.15,
          "value": 186.0
        },
        {
          "T_K": 923.15,
          "value": 176.0
        },
        {
          "T_K": 1033.15,
          "value": 168.0
        },
        {
          "T_K": 1143.15,
          "value": 159.0
        }
      ]
    }
  },
  "sourceFiles": [
    "1000h_strength.json",
    "super_alloys_composition.json",
    "superalloy3.json",
    "superalloys2.json"
  ],
  "mechanical": {
    "1000h_strength.json": {
      "alloy": "MAR-M 918",
      "group": "Cobalt base",
      "form": "Sheet",
      "rupture_strength_1000h": {
        "760": 60,
        "870": 20,
        "980": 5
      }
    },
    "superalloy3.json": {
      "alloy": "MAR-M 918",
      "group": "Cobalt base",
      "form": "Sheet",
      "values": {
        "21": 225,
        "540": 186,
        "650": 176,
        "760": 168,
        "870": 159
      }
    },
    "superalloys2.json": {
      "alloy": "MAR-M 918",
      "group": "Cobalt base",
      "form": "Sheet",
      "yield_strength_0.2_offset": {
        "21": 895
      },
      "tensile_elongation": {
        "21": 48
      }
    }
  }
}

File: shared/processed/metal-data/alloys/superalloy/wrought/mp159.json
{
  "materialId": "mp159",
  "name": "MP159",
  "group": "superalloy",
  "family": "wrought",
  "aliases": {
    "trade": "MP159",
    "base": "Cobalt base",
    "form": "Bar"
  },
  "composition": {
    "Ni": 25.5,
    "Cr": 19.0,
    "Co": 35.7,
    "Mo": 7.0,
    "Nb": 0.6,
    "Al": 0.2,
    "Fe": 9.0
  },
  "condition": null,
  "properties": {},
  "sourceFiles": [
    "super_alloys_composition.json",
    "superalloys2.json"
  ],
  "mechanical": {
    "superalloys2.json": {
      "alloy": "MP159",
      "group": "Cobalt base",
      "form": "Bar",
      "yield_strength_0.2_offset": {
        "21": 1825,
        "540": 1495,
        "650": 1415
      },
      "tensile_elongation": {
        "21": 8,
        "540": 8,
        "760": 7
      }
    }
  }
}

File: shared/processed/metal-data/alloys/superalloy/wrought/mp35n.json
{
  "materialId": "mp35n",
  "name": "MP35N",
  "group": "superalloy",
  "family": "wrought",
  "aliases": {
    "trade": "MP35N",
    "base": "Cobalt base",
    "form": "Bar"
  },
  "composition": {
    "Ni": 35.0,
    "Cr": 20.0,
    "Co": 35.0,
    "Mo": 10.0
  },
  "condition": "Annealed",
  "properties": {
    "density": {
      "unit": "kg/m³",
      "sources": [
        "superalloys.json"
      ],
      "points": [
        {
          "T_K": 298.15,
          "value": 8410.0
        }
      ]
    },
    "elasticModulus": {
      "unit": "GPa",
      "sources": [
        "superalloy3.json"
      ],
      "points": [
        {
          "T_K": 294.15,
          "value": 231.0
        }
      ]
    },
    "thermalExpansion": {
      "unit": "1e-6/K",
      "sources": [
        "superalloys.json"
      ],
      "points": [
        {
          "T_K": 1253.15,
          "value": 15.7
        }
      ]
    }
  },
  "sourceFiles": [
    "super_alloys_composition.json",
    "superalloy3.json",
    "superalloys.json",
    "superalloys2.json"
  ],
  "mechanical": {
    "superalloy3.json": {
      "alloy": "MP35N",
      "group": "Cobalt base",
      "form": "Bar",
      "condition": "Annealed",
      "values": {
        "21": 231
      }
    },
    "superalloys2.json": {
      "alloy": "MP35N",
      "group": "Cobalt base",
      "form": "Bar",
      "yield_strength_0.2_offset": {
        "21": 1620
      },
      "tensile_elongation": {
        "21": 10
      }
    }
  }
}

File: shared/processed/metal-data/alloys/superalloy/wrought/n-155.json
{
  "materialId": "n-155",
  "name": "N-155",
  "group": "superalloy",
  "family": "wrought",
  "aliases": {
    "trade": "N-155",
    "form": "Bar",
    "base": "Iron base"
  },
  "composition": {
    "Ni": 20.0,
    "Cr": 21.0,
    "Co": 20.0,
    "Mo": 3.0,
    "W": 2.5,
    "Nb": 1.0,
    "Fe": 30.0,
    "Mn": 1.5,
    "Si": 0.5,
    "C": 0.15
  },
  "condition": null,
  "properties": {
    "density": {
      "unit": "kg/m³",
      "sources": [
        "superalloys.json"
      ],
      "points": [
        {
          "T_K": 298.15,
          "value": 8189.999999999999
        }
      ]
    },
    "elasticModulus": {
      "unit": "GPa",
      "sources": [
        "superalloy3.json"
      ],
      "points": [
        {
          "T_K": 294.15,
          "value": 202.0
        },
        {
          "T_K": 813.15,
          "value": 167.0
        },
        {
          "T_K": 923.15,
          "value": 159.0
        },
        {
          "T_K": 1033.15,
          "value": 149.0
        },
        {
          "T_K": 1143.15,
          "value": 138.0
        }
      ]
    },
    "thermalConductivity": {
      "unit": "W/(m·K)",
      "sources": [
        "superalloys.json"
      ],
      "points": [
        {
          "T_K": 294.15,
          "value": 12.3
        },
        {
          "T_K": 811.15,
          "value": 19.2
        }
      ]
    },
    "thermalExpansion": {
      "unit": "1e-6/K",
      "sources": [
        "superalloys.json"
      ],
      "points": [
        {
          "T_K": 811.15,
          "value": 16.4
        },
        {
          "T_K": 1144.15,
          "value": 17.8
        }
      ]
    }
  },
  "sourceFiles": [
    "1000h_strength.json",
    "super_alloys_composition.json",
    "superalloy3.json",
    "superalloys.json",
    "superalloys2.json"
  ],
  "mechanical": {
    "1000h_strength.json": {
      "alloy": "N-155",
      "group": "Iron base",
      "form": "Bar",
      "rupture_strength_1000h": {
        "650": 295,
        "760": 140,
        "870": 70,
        "980": 20
      }
    },
    "superalloy3.json": {
      "alloy": "N-155",
      "group": "Iron base",
      "form": "Bar",
      "values": {
        "21": 202,
        "540": 167,
        "650": 159,
        "760": 149,
        "870": 138
      }
    },
    "superalloys2.json": {
      "alloy": "N-155",
      "group": "Iron base",
      "form": "Bar",
      "yield_strength_0.2_offset": {
        "21": 400,
        "540": 340,
        "650": 295,
        "760": 250,
        "870": 175
      },
      "tensile_elongation": {
        "21": 25,
        "540": 40,
        "650": 33,
        "760": 32,
        "870": 33
      }
    }
  }
}

File: shared/processed/metal-data/alloys/superalloy/wrought/nimonic-105.json
{
  "materialId": "nimonic-105",
  "name": "Nimonic 105",
  "group": "superalloy",
  "family": "wrought",
  "aliases": {
    "trade": "Nimonic 105",
    "form": "Bar",
    "base": "Nickel base"
  },
  "composition": {},
  "condition": null,
  "properties": {
    "density": {
      "unit": "kg/m³",
      "sources": [
        "superalloys.json"
      ],
      "points": [
        {
          "T_K": 298.15,
          "value": 8000.0
        }
      ]
    },
    "elasticModulus": {
      "unit": "GPa",
      "sources": [
        "superalloy3.json"
      ],
      "points": [
        {
          "T_K": 294.15,
          "value": 223.0
        },
        {
          "T_K": 813.15,
          "value": 186.0
        },
        {
          "T_K": 923.15,
          "value": 178.0
        },
        {
          "T_K": 1033.15,
          "value": 168.0
        },
        {
          "T_K": 1143.15,
          "value": 154.0
        }
      ]
    },
    "thermalConductivity": {
      "unit": "W/(m·K)",
      "sources": [
        "superalloys.json"
      ],
      "points": [
        {
          "T_K": 294.15,
          "value": 10.8
        },
        {
          "T_K": 811.15,
          "value": 18.6
        },
        {
          "T_K": 1144.15,
          "value": 24.0
        }
      ]
    },
    "thermalExpansion": {
      "unit": "1e-6/K",
      "sources": [
        "superalloys.json"
      ],
      "points": [
        {
          "T_K": 811.15,
          "value": 13.9
        },
        {
          "T_K": 1144.15,
          "value": 16.0
        }
      ]
    }
  },
  "sourceFiles": [
    "1000h_strength.json",
    "superalloy3.json",
    "superalloys.json",
    "superalloys2.json"
  ],
  "mechanical": {
    "1000h_strength.json": {
      "alloy": "Nimonic 105",
      "group": "Nickel base",
      "form": "Bar",
      "rupture_strength_1000h": {
        "760": 330,
        "870": 130,
        "980": 30
      }
    },
    "superalloy3.json": {
      "alloy": "Nimonic 105",
      "group": "Nickel base",
      "form": "Bar",
      "values": {
        "21": 223,
        "540": 186,
        "650": 178,
        "760": 168,
        "870": 154
      }
    },
    "superalloys2.json": {
      "alloy": "Nimonic 105",
      "group": "Nickel base",
      "form": "Bar",
      "yield_strength_0.2_offset": {
        "21": 830,
        "540": 775,
        "650": 765,
        "760": 740,
        "870": 490
      },
      "tensile_elongation": {
        "21": 16,
        "540": 22,
        "650": 24,
        "760": 25,
        "870": 27
      }
    }
  }
}

File: shared/processed/metal-data/alloys/superalloy/wrought/nimonic-115.json
{
  "materialId": "nimonic-115",
  "name": "Nimonic 115",
  "group": "superalloy",
  "family": "wrought",
  "aliases": {
    "trade": "Nimonic 115",
    "form": "Bar",
    "base": "Nickel base"
  },
  "composition": {},
  "condition": null,
  "properties": {
    "density": {
      "unit": "kg/m³",
      "sources": [
        "superalloys.json"
      ],
      "points": [
        {
          "T_K": 298.15,
          "value": 7850.0
        }
      ]
    },
    "elasticModulus": {
      "unit": "GPa",
      "sources": [
        "superalloy3.json"
      ],
      "points": [
        {
          "T_K": 294.15,
          "value": 224.0
        },
        {
          "T_K": 813.15,
          "value": 188.0
        },
        {
          "T_K": 923.15,
          "value": 181.0
        },
        {
          "T_K": 1033.15,
          "value": 173.0
        },
        {
          "T_K": 1143.15,
          "value": 164.0
        }
      ]
    },
    "thermalConductivity": {
      "unit": "W/(m·K)",
      "sources": [
        "superalloys.json"
      ],
      "points": [
        {
          "T_K": 294.15,
          "value": 10.7
        },
        {
          "T_K": 811.15,
          "value": 17.6
        },
        {
          "T_K": 1144.15,
          "value": 22.6
        }
      ]
    },
    "thermalExpansion": {
      "unit": "1e-6/K",
      "sources": [
        "superalloys.json"
      ],
      "points": [
        {
          "T_K": 811.15,
          "value": 13.3
        },
        {
          "T_K": 1144.15,
          "value": 16.4
        }
      ]
    }
  },
  "sourceFiles": [
    "1000h_strength.json",
    "superalloy3.json",
    "superalloys.json",
    "superalloys2.json"
  ],
  "mechanical": {
    "1000h_strength.json": {
      "alloy": "Nimonic 115",
      "group": "Nickel base",
      "form": "Bar",
      "rupture_strength_1000h": {
        "760": 420,
        "870": 185,
        "980": 70
      }
    },
    "superalloy3.json": {
      "alloy": "Nimonic 115",
      "group": "Nickel base",
      "form": "Bar",
      "values": {
        "21": 224,
        "540": 188,
        "650": 181,
        "760": 173,
        "870": 164
      }
    },
    "superalloys2.json": {
      "alloy": "Nimonic 115",
      "group": "Nickel base",
      "form": "Bar",
      "yield_strength_0.2_offset": {
        "21": 865,
        "540": 795,
        "650": 815,
        "760": 800,
        "870": 550
      },
      "tensile_elongation": {
        "21": 27,
        "540": 18,
        "650": 23,
        "760": 24,
        "870": 16
      }
    }
  }
}

File: shared/processed/metal-data/alloys/superalloy/wrought/nimonic-263.json
{
  "materialId": "nimonic-263",
  "name": "Nimonic 263",
  "group": "superalloy",
  "family": "wrought",
  "aliases": {
    "trade": "Nimonic 263",
    "form": "Sheet",
    "base": "Nickel base"
  },
  "composition": {},
  "condition": null,
  "properties": {
    "density": {
      "unit": "kg/m³",
      "sources": [
        "superalloys.json"
      ],
      "points": [
        {
          "T_K": 298.15,
          "value": 8360.0
        }
      ]
    },
    "elasticModulus": {
      "unit": "GPa",
      "sources": [
        "superalloy3.json"
      ],
      "points": [
        {
          "T_K": 294.15,
          "value": 222.0
        },
        {
          "T_K": 813.15,
          "value": 190.0
        },
        {
          "T_K": 923.15,
          "value": 181.0
        },
        {
          "T_K": 1033.15,
          "value": 171.0
        },
        {
          "T_K": 1143.15,
          "value": 158.0
        }
      ]
    },
    "thermalConductivity": {
      "unit": "W/(m·K)",
      "sources": [
        "superalloys.json"
      ],
      "points": [
        {
          "T_K": 294.15,
          "value": 11.7
        },
        {
          "T_K": 811.15,
          "value": 20.4
        },
        {
          "T_K": 1144.15,
          "value": 26.2
        }
      ]
    },
    "thermalExpansion": {
      "unit": "1e-6/K",
      "sources": [
        "superalloys.json"
      ],
      "points": [
        {
          "T_K": 811.15,
          "value": 13.7
        },
        {
          "T_K": 1144.15,
          "value": 16.2
        }
      ]
    }
  },
  "sourceFiles": [
    "superalloy3.json",
    "superalloys.json",
    "superalloys2.json"
  ],
  "mechanical": {
    "superalloy3.json": {
      "alloy": "Nimonic 263",
      "group": "Nickel base",
      "form": "Sheet",
      "values": {
        "21": 222,
        "540": 190,
        "650": 181,
        "760": 171,
        "870": 158
      }
    },
    "superalloys2.json": {
      "alloy": "Nimonic 263",
      "group": "Nickel base",
      "form": "Sheet",
      "yield_strength_0.2_offset": {
        "21": 580,
        "540": 485,
        "650": 485,
        "760": 460,
        "870": 180
      },
      "tensile_elongation": {
        "21": 39,
        "540": 42,
        "650": 27,
        "760": 21,
        "870": 25
      }
    }
  }
}

File: shared/processed/metal-data/alloys/superalloy/wrought/nimonic-75.json
{
  "materialId": "nimonic-75",
  "name": "Nimonic 75",
  "group": "superalloy",
  "family": "wrought",
  "aliases": {
    "trade": "Nimonic 75",
    "form": "Bar",
    "base": "Nickel base"
  },
  "composition": {},
  "condition": null,
  "properties": {
    "density": {
      "unit": "kg/m³",
      "sources": [
        "superalloys.json"
      ],
      "points": [
        {
          "T_K": 298.15,
          "value": 8370.0
        }
      ]
    },
    "elasticModulus": {
      "unit": "GPa",
      "sources": [
        "superalloy3.json"
      ],
      "points": [
        {
          "T_K": 294.15,
          "value": 221.0
        },
        {
          "T_K": 813.15,
          "value": 186.0
        },
        {
          "T_K": 923.15,
          "value": 176.0
        },
        {
          "T_K": 1033.15,
          "value": 170.0
        },
        {
          "T_K": 1143.15,
          "value": 156.0
        }
      ]
    },
    "thermalExpansion": {
      "unit": "1e-6/K",
      "sources": [
        "superalloys.json"
      ],
      "points": [
        {
          "T_K": 811.15,
          "value": 14.7
        },
        {
          "T_K": 1144.15,
          "value": 17.0
        }
      ]
    }
  },
  "sourceFiles": [
    "1000h_strength.json",
    "superalloy3.json",
    "superalloys.json",
    "superalloys2.json"
  ],
  "mechanical": {
    "1000h_strength.json": {
      "alloy": "Nimonic 75",
      "group": "Nickel base",
      "form": "Bar",
      "rupture_strength_1000h": {
        "650": 170,
        "760": 50,
        "870": 5
      }
    },
    "superalloy3.json": {
      "alloy": "Nimonic 75",
      "group": "Nickel base",
      "form": "Bar",
      "values": {
        "21": 221,
        "540": 186,
        "650": 176,
        "760": 170,
        "870": 156
      }
    },
    "superalloys2.json": {
      "alloy": "Nimonic 75",
      "group": "Nickel base",
      "form": "Bar",
      "yield_strength_0.2_offset": {
        "21": 285,
        "540": 200,
        "650": 200,
        "760": 160,
        "870": 90
      },
      "tensile_elongation": {
        "21": 40,
        "540": 40,
        "650": 46,
        "760": 67,
        "870": 68
      }
    }
  }
}

File: shared/processed/metal-data/alloys/superalloy/wrought/nimonic-80a.json
{
  "materialId": "nimonic-80a",
  "name": "Nimonic 80A",
  "group": "superalloy",
  "family": "wrought",
  "aliases": {
    "trade": "Nimonic 80A",
    "form": "Bar",
    "base": "Nickel base"
  },
  "composition": {},
  "condition": null,
  "properties": {
    "density": {
      "unit": "kg/m³",
      "sources": [
        "superalloys.json"
      ],
      "points": [
        {
          "T_K": 298.15,
          "value": 8160.0
        }
      ]
    },
    "elasticModulus": {
      "unit": "GPa",
      "sources": [
        "superalloy3.json"
      ],
      "points": [
        {
          "T_K": 294.15,
          "value": 219.0
        },
        {
          "T_K": 813.15,
          "value": 188.0
        },
        {
          "T_K": 923.15,
          "value": 179.0
        },
        {
          "T_K": 1033.15,
          "value": 170.0
        },
        {
          "T_K": 1143.15,
          "value": 157.0
        }
      ]
    },
    "thermalConductivity": {
      "unit": "W/(m·K)",
      "sources": [
        "superalloys.json"
      ],
      "points": [
        {
          "T_K": 294.15,
          "value": 8.7
        },
        {
          "T_K": 811.15,
          "value": 15.9
        },
        {
          "T_K": 1144.15,
          "value": 22.5
        }
      ]
    },
    "thermalExpansion": {
      "unit": "1e-6/K",
      "sources": [
        "superalloys.json"
      ],
      "points": [
        {
          "T_K": 811.15,
          "value": 13.9
        },
        {
          "T_K": 1144.15,
          "value": 15.5
        }
      ]
    }
  },
  "sourceFiles": [
    "1000h_strength.json",
    "superalloy3.json",
    "superalloys.json",
    "superalloys2.json"
  ],
  "mechanical": {
    "1000h_strength.json": {
      "alloy": "Nimonic 80A",
      "group": "Nickel base",
      "form": "Bar",
      "rupture_strength_1000h": {
        "650": 420,
        "760": 160
      }
    },
    "superalloy3.json": {
      "alloy": "Nimonic 80A",
      "group": "Nickel base",
      "form": "Bar",
      "values": {
        "21": 219,
        "540": 188,
        "650": 179,
        "760": 170,
        "870": 157
      }
    },
    "superalloys2.json": {
      "alloy": "Nimonic 80A",
      "group": "Nickel base",
      "form": "Bar",
      "yield_strength_0.2_offset": {
        "21": 620,
        "540": 530,
        "650": 550,
        "760": 505,
        "870": 260
      },
      "tensile_elongation": {
        "21": 39,
        "540": 37,
        "650": 21,
        "760": 17,
        "870": 30
      }
    }
  }
}

File: shared/processed/metal-data/alloys/superalloy/wrought/nimonic-81.json
{
  "materialId": "nimonic-81",
  "name": "Nimonic 81",
  "group": "superalloy",
  "family": "wrought",
  "aliases": {
    "trade": "Nimonic 81",
    "form": "Bar",
    "base": "Nickel base"
  },
  "composition": {},
  "condition": null,
  "properties": {
    "density": {
      "unit": "kg/m³",
      "sources": [
        "superalloys.json"
      ],
      "points": [
        {
          "T_K": 298.15,
          "value": 8060.000000000001
        }
      ]
    },
    "thermalConductivity": {
      "unit": "W/(m·K)",
      "sources": [
        "superalloys.json"
      ],
      "points": [
        {
          "T_K": 294.15,
          "value": 10.8
        },
        {
          "T_K": 811.15,
          "value": 19.2
        },
        {
          "T_K": 1144.15,
          "value": 25.1
        }
      ]
    },
    "thermalExpansion": {
      "unit": "1e-6/K",
      "sources": [
        "superalloys.json"
      ],
      "points": [
        {
          "T_K": 811.15,
          "value": 14.2
        },
        {
          "T_K": 1144.15,
          "value": 17.5
        }
      ]
    }
  },
  "sourceFiles": [
    "superalloys.json"
  ]
}

File: shared/processed/metal-data/alloys/superalloy/wrought/nimonic-90.json
{
  "materialId": "nimonic-90",
  "name": "Nimonic 90",
  "group": "superalloy",
  "family": "wrought",
  "aliases": {
    "trade": "Nimonic 90",
    "form": "Bar",
    "base": "Nickel base"
  },
  "composition": {},
  "condition": null,
  "properties": {
    "density": {
      "unit": "kg/m³",
      "sources": [
        "superalloys.json"
      ],
      "points": [
        {
          "T_K": 298.15,
          "value": 8189.999999999999
        }
      ]
    },
    "elasticModulus": {
      "unit": "GPa",
      "sources": [
        "superalloy3.json"
      ],
      "points": [
        {
          "T_K": 294.15,
          "value": 226.0
        },
        {
          "T_K": 813.15,
          "value": 190.0
        },
        {
          "T_K": 923.15,
          "value": 181.0
        },
        {
          "T_K": 1033.15,
          "value": 170.0
        },
        {
          "T_K": 1143.15,
          "value": 158.0
        }
      ]
    },
    "thermalConductivity": {
      "unit": "W/(m·K)",
      "sources": [
        "superalloys.json"
      ],
      "points": [
        {
          "T_K": 294.15,
          "value": 9.8
        },
        {
          "T_K": 811.15,
          "value": 17.0
        }
      ]
    },
    "thermalExpansion": {
      "unit": "1e-6/K",
      "sources": [
        "superalloys.json"
      ],
      "points": [
        {
          "T_K": 811.15,
          "value": 13.9
        },
        {
          "T_K": 1144.15,
          "value": 16.2
        }
      ]
    }
  },
  "sourceFiles": [
    "1000h_strength.json",
    "superalloy3.json",
    "superalloys.json",
    "superalloys2.json"
  ],
  "mechanical": {
    "1000h_strength.json": {
      "alloy": "Nimonic 90",
      "group": "Nickel base",
      "form": "Bar",
      "rupture_strength_1000h": {
        "650": 455,
        "760": 205,
        "870": 60
      }
    },
    "superalloy3.json": {
      "alloy": "Nimonic 90",
      "group": "Nickel base",
      "form": "Bar",
      "values": {
        "21": 226,
        "540": 190,
        "650": 181,
        "760": 170,
        "870": 158
      }
    },
    "superalloys2.json": {
      "alloy": "Nimonic 90",
      "group": "Nickel base",
      "form": "Bar",
      "yield_strength_0.2_offset": {
        "21": 810,
        "540": 725,
        "650": 685,
        "760": 540,
        "870": 260
      },
      "tensile_elongation": {
        "21": 33,
        "540": 28,
        "650": 14,
        "760": 12,
        "870": 23
      }
    }
  }
}

File: shared/processed/metal-data/alloys/superalloy/wrought/nimonic-942.json
{
  "materialId": "nimonic-942",
  "name": "Nimonic 942",
  "group": "superalloy",
  "family": "wrought",
  "aliases": {
    "trade": "Nimonic 942",
    "form": "Bar",
    "base": "Nickel base"
  },
  "composition": {},
  "condition": null,
  "properties": {
    "density": {
      "unit": "kg/m³",
      "sources": [
        "superalloys.json"
      ],
      "points": [
        {
          "T_K": 298.15,
          "value": 8189.999999999999
        }
      ]
    },
    "elasticModulus": {
      "unit": "GPa",
      "sources": [
        "superalloy3.json"
      ],
      "points": [
        {
          "T_K": 294.15,
          "value": 196.0
        },
        {
          "T_K": 813.15,
          "value": 166.0
        },
        {
          "T_K": 923.15,
          "value": 158.0
        },
        {
          "T_K": 1033.15,
          "value": 150.0
        },
        {
          "T_K": 1143.15,
          "value": 138.0
        }
      ]
    },
    "thermalExpansion": {
      "unit": "1e-6/K",
      "sources": [
        "superalloys.json"
      ],
      "points": [
        {
          "T_K": 811.15,
          "value": 14.7
        },
        {
          "T_K": 1144.15,
          "value": 16.5
        }
      ]
    }
  },
  "sourceFiles": [
    "1000h_strength.json",
    "superalloy3.json",
    "superalloys.json",
    "superalloys2.json"
  ],
  "mechanical": {
    "1000h_strength.json": {
      "alloy": "Nimonic 942",
      "group": "Nickel base",
      "form": "Bar",
      "rupture_strength_1000h": {
        "650": 520,
        "760": 270
      }
    },
    "superalloy3.json": {
      "alloy": "Nimonic 942",
      "group": "Nickel base",
      "form": "Bar",
      "values": {
        "21": 196,
        "540": 166,
        "650": 158,
        "760": 150,
        "870": 138
      }
    },
    "superalloys2.json": {
      "alloy": "Nimonic 942",
      "group": "Nickel base",
      "form": "Bar",
      "yield_strength_0.2_offset": {
        "21": 1060,
        "540": 970,
        "650": 1000,
        "760": 860
      }
    }
  }
}

File: shared/processed/metal-data/alloys/superalloy/wrought/nimonic-pe-11.json
{
  "materialId": "nimonic-pe-11",
  "name": "Nimonic PE.11",
  "group": "superalloy",
  "family": "wrought",
  "aliases": {
    "trade": "Nimonic PE.11",
    "form": "Bar",
    "base": "Nickel base"
  },
  "composition": {},
  "condition": null,
  "properties": {
    "density": {
      "unit": "kg/m³",
      "sources": [
        "superalloys.json"
      ],
      "points": [
        {
          "T_K": 298.15,
          "value": 8020.0
        }
      ]
    },
    "elasticModulus": {
      "unit": "GPa",
      "sources": [
        "superalloy3.json"
      ],
      "points": [
        {
          "T_K": 294.15,
          "value": 198.0
        },
        {
          "T_K": 813.15,
          "value": 166.0
        },
        {
          "T_K": 923.15,
          "value": 157.0
        }
      ]
    },
    "thermalExpansion": {
      "unit": "1e-6/K",
      "sources": [
        "superalloys.json"
      ],
      "points": [
        {
          "T_K": 811.15,
          "value": 15.2
        }
      ]
    }
  },
  "sourceFiles": [
    "1000h_strength.json",
    "superalloy3.json",
    "superalloys.json",
    "superalloys2.json"
  ],
  "mechanical": {
    "1000h_strength.json": {
      "alloy": "Nimonic PE.11",
      "group": "Nickel base",
      "form": "Bar",
      "rupture_strength_1000h": {
        "650": 335,
        "760": 145
      }
    },
    "superalloy3.json": {
      "alloy": "Nimonic PE.11",
      "group": "Nickel base",
      "form": "Bar",
      "values": {
        "21": 198,
        "540": 166,
        "650": 157
      }
    },
    "superalloys2.json": {
      "alloy": "Nimonic PE.11",
      "group": "Nickel base",
      "form": "Bar",
      "yield_strength_0.2_offset": {
        "21": 720,
        "540": 690,
        "650": 670,
        "760": 560
      }
    }
  }
}

File: shared/processed/metal-data/alloys/superalloy/wrought/nimonic-pe-16.json
{
  "materialId": "nimonic-pe-16",
  "name": "Nimonic PE.16",
  "group": "superalloy",
  "family": "wrought",
  "aliases": {
    "trade": "Nimonic PE.16",
    "form": "Bar",
    "base": "Nickel base"
  },
  "composition": {},
  "condition": null,
  "properties": {
    "density": {
      "unit": "kg/m³",
      "sources": [
        "superalloys.json"
      ],
      "points": [
        {
          "T_K": 298.15,
          "value": 8020.0
        }
      ]
    },
    "elasticModulus": {
      "unit": "GPa",
      "sources": [
        "superalloy3.json"
      ],
      "points": [
        {
          "T_K": 294.15,
          "value": 199.0
        },
        {
          "T_K": 813.15,
          "value": 165.0
        },
        {
          "T_K": 923.15,
          "value": 157.0
        },
        {
          "T_K": 1033.15,
          "value": 147.0
        },
        {
          "T_K": 1143.15,
          "value": 137.0
        }
      ]
    },
    "thermalConductivity": {
      "unit": "W/(m·K)",
      "sources": [
        "superalloys.json"
      ],
      "points": [
        {
          "T_K": 294.15,
          "value": 11.7
        },
        {
          "T_K": 811.15,
          "value": 20.2
        },
        {
          "T_K": 1144.15,
          "value": 26.4
        }
      ]
    },
    "thermalExpansion": {
      "unit": "1e-6/K",
      "sources": [
        "superalloys.json"
      ],
      "points": [
        {
          "T_K": 811.15,
          "value": 15.3
        },
        {
          "T_K": 1144.15,
          "value": 18.5
        }
      ]
    }
  },
  "sourceFiles": [
    "1000h_strength.json",
    "superalloy3.json",
    "superalloys.json",
    "superalloys2.json"
  ],
  "mechanical": {
    "1000h_strength.json": {
      "alloy": "Nimonic PE.16",
      "group": "Nickel base",
      "form": "Bar",
      "rupture_strength_1000h": {
        "650": 345,
        "760": 150
      }
    },
    "superalloy3.json": {
      "alloy": "Nimonic PE.16",
      "group": "Nickel base",
      "form": "Bar",
      "values": {
        "21": 199,
        "540": 165,
        "650": 157,
        "760": 147,
        "870": 137
      }
    },
    "superalloys2.json": {
      "alloy": "Nimonic PE.16",
      "group": "Nickel base",
      "form": "Bar",
      "yield_strength_0.2_offset": {
        "21": 530,
        "540": 485,
        "650": 485,
        "760": 370,
        "870": 140
      },
      "tensile_elongation": {
        "21": 20,
        "540": 37,
        "650": 26,
        "760": 30,
        "870": 42
      }
    }
  }
}

File: shared/processed/metal-data/alloys/superalloy/wrought/nimonic-pk-33.json
{
  "materialId": "nimonic-pk-33",
  "name": "Nimonic PK.33",
  "group": "superalloy",
  "family": "wrought",
  "aliases": {
    "trade": "Nimonic PK.33",
    "form": "Sheet",
    "base": "Nickel base"
  },
  "composition": {},
  "condition": null,
  "properties": {
    "density": {
      "unit": "kg/m³",
      "sources": [
        "superalloys.json"
      ],
      "points": [
        {
          "T_K": 298.15,
          "value": 8210.0
        }
      ]
    },
    "elasticModulus": {
      "unit": "GPa",
      "sources": [
        "superalloy3.json"
      ],
      "points": [
        {
          "T_K": 294.15,
          "value": 222.0
        },
        {
          "T_K": 813.15,
          "value": 191.0
        },
        {
          "T_K": 923.15,
          "value": 183.0
        },
        {
          "T_K": 1033.15,
          "value": 173.0
        },
        {
          "T_K": 1143.15,
          "value": 162.0
        }
      ]
    },
    "thermalConductivity": {
      "unit": "W/(m·K)",
      "sources": [
        "superalloys.json"
      ],
      "points": [
        {
          "T_K": 294.15,
          "value": 10.7
        },
        {
          "T_K": 811.15,
          "value": 19.2
        },
        {
          "T_K": 1144.15,
          "value": 24.7
        }
      ]
    },
    "thermalExpansion": {
      "unit": "1e-6/K",
      "sources": [
        "superalloys.json"
      ],
      "points": [
        {
          "T_K": 811.15,
          "value": 13.1
        },
        {
          "T_K": 1144.15,
          "value": 16.2
        }
      ]
    }
  },
  "sourceFiles": [
    "1000h_strength.json",
    "superalloy3.json",
    "superalloys.json",
    "superalloys2.json"
  ],
  "mechanical": {
    "1000h_strength.json": {
      "alloy": "Nimonic PK.33",
      "group": "Nickel base",
      "form": "Sheet",
      "rupture_strength_1000h": {
        "650": 655,
        "760": 310,
        "870": 90
      }
    },
    "superalloy3.json": {
      "alloy": "Nimonic PK.33",
      "group": "Nickel base",
      "form": "Sheet",
      "values": {
        "21": 222,
        "540": 191,
        "650": 183,
        "760": 173,
        "870": 162
      }
    },
    "superalloys2.json": {
      "alloy": "Nimonic PK.33",
      "group": "Nickel base",
      "form": "Sheet",
      "yield_strength_0.2_offset": {
        "21": 780,
        "540": 725,
        "650": 725,
        "760": 670,
        "870": 420
      },
      "tensile_elongation": {
        "21": 61,
        "540": 30,
        "650": 30,
        "760": 26,
        "870": 18
      }
    }
  }
}

File: shared/processed/metal-data/alloys/superalloy/wrought/pyromet-860.json
{
  "materialId": "pyromet-860",
  "name": "Pyromet 860",
  "group": "superalloy",
  "family": "wrought",
  "aliases": {
    "trade": "Pyromet 860",
    "form": "Bar",
    "base": "Nickel base"
  },
  "composition": {},
  "condition": null,
  "properties": {
    "density": {
      "unit": "kg/m³",
      "sources": [
        "superalloys.json"
      ],
      "points": [
        {
          "T_K": 298.15,
          "value": 8210.0
        }
      ]
    },
    "elasticModulus": {
      "unit": "GPa",
      "sources": [
        "superalloy3.json"
      ],
      "points": [
        {
          "T_K": 294.15,
          "value": 200.0
        }
      ]
    },
    "thermalExpansion": {
      "unit": "1e-6/K",
      "sources": [
        "superalloys.json"
      ],
      "points": [
        {
          "T_K": 811.15,
          "value": 15.4
        },
        {
          "T_K": 1144.15,
          "value": 16.4
        }
      ]
    }
  },
  "sourceFiles": [
    "1000h_strength.json",
    "superalloy3.json",
    "superalloys.json",
    "superalloys2.json"
  ],
  "mechanical": {
    "1000h_strength.json": {
      "alloy": "Pyromet 860",
      "group": "Nickel base",
      "form": "Bar",
      "rupture_strength_1000h": {
        "650": 545,
        "760": 250
      }
    },
    "superalloy3.json": {
      "alloy": "Pyromet 860",
      "group": "Nickel base",
      "form": "Bar",
      "values": {
        "21": 200
      }
    },
    "superalloys2.json": {
      "alloy": "Pyromet 860",
      "group": "Nickel base",
      "form": "Bar",
      "yield_strength_0.2_offset": {
        "21": 835,
        "540": 840,
        "650": 850,
        "760": 835
      },
      "tensile_elongation": {
        "21": 22,
        "540": 15,
        "650": 17,
        "760": 18
      }
    }
  }
}

File: shared/processed/metal-data/alloys/superalloy/wrought/pyromet-ctx-1.json
{
  "materialId": "pyromet-ctx-1",
  "name": "Pyromet CTX-1",
  "group": "superalloy",
  "family": "wrought",
  "aliases": {
    "trade": "Pyromet CTX-1",
    "base": "Iron base"
  },
  "composition": {
    "Ni": 37.7,
    "Cr": 0.1,
    "Co": 16.0,
    "Mo": 0.1,
    "Nb": 3.0,
    "Al": 1.0,
    "Ti": 1.7,
    "Fe": 39.0,
    "C": 0.03
  },
  "condition": null,
  "properties": {},
  "sourceFiles": [
    "super_alloys_composition.json"
  ]
}

File: shared/processed/metal-data/alloys/superalloy/wrought/pyromet-ctx-3.json
{
  "materialId": "pyromet-ctx-3",
  "name": "Pyromet CTX-3",
  "group": "superalloy",
  "family": "wrought",
  "aliases": {
    "trade": "Pyromet CTX-3",
    "base": "Iron base"
  },
  "composition": {
    "Ni": 38.3,
    "Cr": 0.2,
    "Co": 13.6,
    "Nb": 4.9,
    "Al": 0.1,
    "Ti": 1.6,
    "Si": 0.15,
    "C": 0.05,
    "B": 0.007,
    "Fe": 41.093
  },
  "condition": null,
  "properties": {},
  "sourceFiles": [
    "super_alloys_composition.json"
  ]
}

File: shared/processed/metal-data/alloys/superalloy/wrought/ren-41.json
{
  "materialId": "ren-41",
  "name": "René 41",
  "group": "superalloy",
  "family": "wrought",
  "aliases": {
    "trade": "René 41",
    "form": "Bar",
    "base": "Nickel base"
  },
  "composition": {},
  "condition": null,
  "properties": {
    "density": {
      "unit": "kg/m³",
      "sources": [
        "superalloys.json"
      ],
      "points": [
        {
          "T_K": 298.15,
          "value": 8250.0
        }
      ]
    },
    "thermalConductivity": {
      "unit": "W/(m·K)",
      "sources": [
        "superalloys.json"
      ],
      "points": [
        {
          "T_K": 294.15,
          "value": 9.0
        },
        {
          "T_K": 811.15,
          "value": 18.0
        },
        {
          "T_K": 1144.15,
          "value": 23.1
        }
      ]
    },
    "thermalExpansion": {
      "unit": "1e-6/K",
      "sources": [
        "superalloys.json"
      ],
      "points": [
        {
          "T_K": 811.15,
          "value": 13.5
        },
        {
          "T_K": 1144.15,
          "value": 15.6
        }
      ]
    }
  },
  "sourceFiles": [
    "1000h_strength.json",
    "superalloys.json",
    "superalloys2.json"
  ],
  "mechanical": {
    "1000h_strength.json": {
      "alloy": "René 41",
      "group": "Nickel base",
      "form": "Bar",
      "rupture_strength_1000h": {
        "650": 705,
        "760": 345,
        "870": 115
      }
    },
    "superalloys2.json": {
      "alloy": "René 41",
      "group": "Nickel base",
      "form": "Bar",
      "yield_strength_0.2_offset": {
        "21": 1060,
        "540": 1020,
        "650": 1000,
        "760": 940,
        "870": 550
      },
      "tensile_elongation": {
        "21": 80,
        "540": 14,
        "650": 14,
        "760": 14,
        "870": 11
      }
    }
  }
}
