Repository: zakhovalkopavel/thermal-software

# Thermal Software v2.0

Enterprise-grade thermal engineering software — NestJS backend, React frontend, Python tools.

---

## 🏗️ Architecture

```
thermal-software/
├── backend/        ← NestJS API  (refractory + thermodynamics modules)
├── frontend/       ← React SPA   (skeleton — in progress)
├── python/         ← Python tools (NASA thermo parser + OCR pipeline)
├── shared/         ← Shared types / constants
├── docs/           ← All documentation
└── legacy/         ← 📦 Archival reference ONLY — NOT a running service
```

File: shared/processed/metal-data/alloys/superalloy/wrought/ren-95.json
{
  "materialId": "ren-95",
  "name": "René 95",
  "group": "superalloy",
  "family": "wrought",
  "aliases": {
    "trade": "René 95",
    "form": "Bar",
    "base": "Nickel base"
  },
  "composition": {
    "C": 0.08,
    "Cr": 12.8,
    "Co": 8.1,
    "Mo": 3.6,
    "W": 3.6,
    "Nb": 3.6,
    "Al": 3.6,
    "Ti": 2.6,
    "B": 0.01,
    "Zr": 0.053,
    "Ni": 61.957
  },
  "condition": "HIPed at 1121 °C (2050 °F)",
  "properties": {
    "elasticModulus": {
      "unit": "GPa",
      "sources": [
        "superalloy3.json"
      ],
      "points": [
        {
          "T_K": 294.15,
          "value": 209.0
        },
        {
          "T_K": 813.15,
          "value": 183.0
        },
        {
          "T_K": 923.15,
          "value": 176.0
        },
        {
          "T_K": 1033.15,
          "value": 168.0
        }
      ]
    },
    "thermalConductivity": {
      "unit": "W/(m·K)",
      "sources": [
        "superalloys.json"
      ],
      "points": [
        {
          "T_K": 294.15,
          "value": 8.7
        },
        {
          "T_K": 811.15,
          "value": 17.4
        }
      ]
    }
  },
  "sourceFiles": [
    "1000h_strength.json",
    "super_alloys_composition_powder_metallurgy.json",
    "superalloy3.json",
    "superalloys.json",
    "superalloys2.json",
    "superalloys_mechanical_properties.json"
  ],
  "mechanical": {
    "1000h_strength.json": {
      "alloy": "René 95",
      "group": "Nickel base",
      "form": "Bar",
      "rupture_strength_1000h": {
        "650": 860
      }
    },
    "superalloy3.json": {
      "alloy": "René 95",
      "group": "Nickel base",
      "form": "Bar",
      "values": {
        "21": 209,
        "540": 183,
        "650": 176,
        "760": 168
      }
    },
    "superalloys2.json": {
      "alloy": "René 95",
      "group": "Nickel base",
      "form": "Bar",
      "yield_strength_0.2_offset": {
        "21": 1310,
        "540": 1255,
        "650": 1220,
        "760": 1100
      },
      "tensile_elongation": {
        "21": 15,
        "540": 12,
        "650": 14,
        "760": 15
      }
    },
    "superalloys_mechanical_properties.json": {
      "alloy": "René 95",
      "group": "Nickel base (P/M)",
      "condition": "HIPed at 1121 °C (2050 °F)",
      "properties_at_25_C": {
        "yield_strength_0.2_offset": 1215,
        "ultimate_tensile_strength": 1636,
        "reduction_in_area": 15
      },
      "properties_at_649_C": {
        "yield_strength_0.2_offset": 1120,
        "ultimate_tensile_strength": 1514,
        "elongation": 17
      }
    }
  }
}

File: shared/processed/metal-data/alloys/superalloy/wrought/s-816.json
{
  "materialId": "s-816",
  "name": "S-816",
  "group": "superalloy",
  "family": "wrought",
  "aliases": {
    "trade": "S-816",
    "base": "Cobalt base"
  },
  "composition": {
    "Ni": 20.0,
    "Cr": 20.0,
    "Mo": 4.0,
    "W": 4.0,
    "Nb": 4.0,
    "Fe": 3.0,
    "Mn": 1.2,
    "C": 0.4,
    "Co": 43.4
  },
  "condition": null,
  "properties": {},
  "sourceFiles": [
    "super_alloys_composition.json"
  ]
}

File: shared/processed/metal-data/alloys/superalloy/wrought/stellite-6b.json
{
  "materialId": "stellite-6b",
  "name": "Stellite 6B",
  "group": "superalloy",
  "family": "wrought",
  "aliases": {
    "trade": "Stellite 6B",
    "base": "Cobalt base",
    "form": "Sheet"
  },
  "composition": {
    "Ni": 3.0,
    "Cr": 30.0,
    "Mo": 1.5,
    "W": 4.5,
    "Fe": 3.0,
    "Mn": 2.0,
    "Si": 2.0,
    "C": 1.1,
    "Co": 52.9
  },
  "condition": "Work strengthened and aged",
  "properties": {
    "density": {
      "unit": "kg/m³",
      "sources": [
        "superalloys.json"
      ],
      "points": [
        {
          "T_K": 298.15,
          "value": 8380.0
        }
      ]
    },
    "thermalConductivity": {
      "unit": "W/(m·K)",
      "sources": [
        "superalloys.json"
      ],
      "points": [
        {
          "T_K": 294.15,
          "value": 14.7
        }
      ]
    },
    "thermalExpansion": {
      "unit": "1e-6/K",
      "sources": [
        "superalloys.json"
      ],
      "points": [
        {
          "T_K": 811.15,
          "value": 15.0
        },
        {
          "T_K": 1144.15,
          "value": 16.9
        }
      ]
    }
  },
  "sourceFiles": [
    "super_alloys_composition.json",
    "superalloys.json",
    "superalloys2.json"
  ],
  "mechanical": {
    "superalloys2.json": {
      "alloy": "Stellite 6B",
      "group": "Cobalt base",
      "form": "Sheet",
      "condition": "Work strengthened and aged",
      "yield_strength_0.2_offset": {
        "21": 635,
        "870": 270
      },
      "tensile_elongation": {
        "21": 39,
        "540": 11,
        "1000": 18
      }
    }
  }
}

File: shared/processed/metal-data/alloys/superalloy/wrought/udimet-400.json
{
  "materialId": "udimet-400",
  "name": "Udimet 400",
  "group": "superalloy",
  "family": "wrought",
  "aliases": {
    "trade": "Udimet 400",
    "form": "Bar",
    "base": "Nickel base"
  },
  "composition": {},
  "condition": null,
  "properties": {},
  "sourceFiles": [
    "1000h_strength.json",
    "superalloys2.json"
  ],
  "mechanical": {
    "1000h_strength.json": {
      "alloy": "Udimet 400",
      "group": "Nickel base",
      "form": "Bar",
      "rupture_strength_1000h": {
        "650": 600,
        "760": 305,
        "870": 110
      }
    },
    "superalloys2.json": {
      "alloy": "Udimet 400",
      "group": "Nickel base",
      "form": "Bar",
      "yield_strength_0.2_offset": {
        "21": 930,
        "540": 830
      }
    }
  }
}

File: shared/processed/metal-data/alloys/superalloy/wrought/udimet-500.json
{
  "materialId": "udimet-500",
  "name": "Udimet 500",
  "group": "superalloy",
  "family": "wrought",
  "aliases": {
    "trade": "Udimet 500",
    "form": "Bar",
    "base": "Nickel base"
  },
  "composition": {},
  "condition": null,
  "properties": {
    "density": {
      "unit": "kg/m³",
      "sources": [
        "superalloys.json"
      ],
      "points": [
        {
          "T_K": 298.15,
          "value": 8020.0
        }
      ]
    },
    "elasticModulus": {
      "unit": "GPa",
      "sources": [
        "superalloy3.json"
      ],
      "points": [
        {
          "T_K": 294.15,
          "value": 222.0
        },
        {
          "T_K": 813.15,
          "value": 191.0
        },
        {
          "T_K": 923.15,
          "value": 183.0
        },
        {
          "T_K": 1033.15,
          "value": 173.0
        },
        {
          "T_K": 1143.15,
          "value": 161.0
        }
      ]
    },
    "thermalConductivity": {
      "unit": "W/(m·K)",
      "sources": [
        "superalloys.json"
      ],
      "points": [
        {
          "T_K": 294.15,
          "value": 11.1
        },
        {
          "T_K": 811.15,
          "value": 18.3
        },
        {
          "T_K": 1144.15,
          "value": 24.5
        }
      ]
    },
    "thermalExpansion": {
      "unit": "1e-6/K",
      "sources": [
        "superalloys.json"
      ],
      "points": [
        {
          "T_K": 811.15,
          "value": 14.0
        },
        {
          "T_K": 1144.15,
          "value": 16.1
        }
      ]
    }
  },
  "sourceFiles": [
    "1000h_strength.json",
    "superalloy3.json",
    "superalloys.json",
    "superalloys2.json"
  ],
  "mechanical": {
    "1000h_strength.json": {
      "alloy": "Udimet 500",
      "group": "Nickel base",
      "form": "Bar",
      "rupture_strength_1000h": {
        "650": 760,
        "760": 325,
        "870": 125
      }
    },
    "superalloy3.json": {
      "alloy": "Udimet 500",
      "group": "Nickel base",
      "form": "Bar",
      "values": {
        "21": 222,
        "540": 191,
        "650": 183,
        "760": 173,
        "870": 161
      }
    },
    "superalloys2.json": {
      "alloy": "Udimet 500",
      "group": "Nickel base",
      "form": "Bar",
      "yield_strength_0.2_offset": {
        "21": 840,
        "540": 795,
        "650": 760,
        "760": 730,
        "870": 495
      },
      "tensile_elongation": {
        "21": 72,
        "540": 32,
        "650": 28,
        "760": 28,
        "870": 39
      }
    }
  }
}

File: shared/processed/metal-data/alloys/superalloy/wrought/udimet-520.json
{
  "materialId": "udimet-520",
  "name": "Udimet 520",
  "group": "superalloy",
  "family": "wrought",
  "aliases": {
    "trade": "Udimet 520",
    "form": "Bar",
    "base": "Nickel base"
  },
  "composition": {},
  "condition": null,
  "properties": {},
  "sourceFiles": [
    "1000h_strength.json",
    "superalloys2.json"
  ],
  "mechanical": {
    "1000h_strength.json": {
      "alloy": "Udimet 520",
      "group": "Nickel base",
      "form": "Bar",
      "rupture_strength_1000h": {
        "650": 585,
        "760": 345,
        "870": 150
      }
    },
    "superalloys2.json": {
      "alloy": "Udimet 520",
      "group": "Nickel base",
      "form": "Bar",
      "yield_strength_0.2_offset": {
        "21": 860,
        "540": 825,
        "650": 795,
        "760": 725,
        "870": 520
      },
      "tensile_elongation": {
        "21": 75,
        "540": 21,
        "650": 20,
        "760": 17,
        "870": 15
      }
    }
  }
}

File: shared/processed/metal-data/alloys/superalloy/wrought/udimet-630.json
{
  "materialId": "udimet-630",
  "name": "Udimet 630",
  "group": "superalloy",
  "family": "wrought",
  "aliases": {
    "trade": "Udimet 630",
    "form": "Bar",
    "base": "Nickel base"
  },
  "composition": {},
  "condition": null,
  "properties": {},
  "sourceFiles": [
    "superalloys2.json"
  ],
  "mechanical": {
    "superalloys2.json": {
      "alloy": "Udimet 630",
      "group": "Nickel base",
      "form": "Bar",
      "yield_strength_0.2_offset": {
        "21": 1310,
        "540": 1170,
        "650": 1100,
        "760": 860
      },
      "tensile_elongation": {
        "21": 15,
        "540": 15,
        "650": 7,
        "760": 5
      }
    }
  }
}

File: shared/processed/metal-data/alloys/superalloy/wrought/udimet-700.json
{
  "materialId": "udimet-700",
  "name": "Udimet 700",
  "group": "superalloy",
  "family": "wrought",
  "aliases": {
    "trade": "Udimet 700",
    "form": "Bar",
    "base": "Nickel base"
  },
  "composition": {},
  "condition": null,
  "properties": {
    "density": {
      "unit": "kg/m³",
      "sources": [
        "superalloys.json"
      ],
      "points": [
        {
          "T_K": 298.15,
          "value": 7910.0
        }
      ]
    },
    "elasticModulus": {
      "unit": "GPa",
      "sources": [
        "superalloy3.json"
      ],
      "points": [
        {
          "T_K": 294.15,
          "value": 224.0
        },
        {
          "T_K": 813.15,
          "value": 194.0
        },
        {
          "T_K": 923.15,
          "value": 186.0
        },
        {
          "T_K": 1033.15,
          "value": 177.0
        },
        {
          "T_K": 1143.15,
          "value": 167.0
        }
      ]
    },
    "thermalConductivity": {
      "unit": "W/(m·K)",
      "sources": [
        "superalloys.json"
      ],
      "points": [
        {
          "T_K": 294.15,
          "value": 19.6
        },
        {
          "T_K": 811.15,
          "value": 20.6
        },
        {
          "T_K": 1144.15,
          "value": 27.7
        }
      ]
    },
    "thermalExpansion": {
      "unit": "1e-6/K",
      "sources": [
        "superalloys.json"
      ],
      "points": [
        {
          "T_K": 811.15,
          "value": 13.9
        },
        {
          "T_K": 1144.15,
          "value": 16.1
        }
      ]
    }
  },
  "sourceFiles": [
    "1000h_strength.json",
    "superalloy3.json",
    "superalloys.json",
    "superalloys2.json"
  ],
  "mechanical": {
    "1000h_strength.json": {
      "alloy": "Udimet 700",
      "group": "Nickel base",
      "form": "Bar",
      "rupture_strength_1000h": {
        "650": 705,
        "760": 425,
        "870": 200,
        "980": 55
      }
    },
    "superalloy3.json": {
      "alloy": "Udimet 700",
      "group": "Nickel base",
      "form": "Bar",
      "values": {
        "21": 224,
        "540": 194,
        "650": 186,
        "760": 177,
        "870": 167
      }
    },
    "superalloys2.json": {
      "alloy": "Udimet 700",
      "group": "Nickel base",
      "form": "Bar",
      "yield_strength_0.2_offset": {
        "21": 965,
        "540": 895,
        "650": 855,
        "760": 825,
        "870": 635
      },
      "tensile_elongation": {
        "21": 92,
        "540": 17,
        "650": 16,
        "760": 16,
        "870": 20
      }
    }
  }
}

File: shared/processed/metal-data/alloys/superalloy/wrought/udimet-710.json
{
  "materialId": "udimet-710",
  "name": "Udimet 710",
  "group": "superalloy",
  "family": "wrought",
  "aliases": {
    "trade": "Udimet 710",
    "form": "Bar",
    "base": "Nickel base"
  },
  "composition": {},
  "condition": null,
  "properties": {
    "elasticModulus": {
      "unit": "GPa",
      "sources": [
        "superalloy3.json"
      ],
      "points": [
        {
          "T_K": 294.15,
          "value": 222.0
        }
      ]
    }
  },
  "sourceFiles": [
    "1000h_strength.json",
    "superalloy3.json",
    "superalloys2.json"
  ],
  "mechanical": {
    "1000h_strength.json": {
      "alloy": "Udimet 710",
      "group": "Nickel base",
      "form": "Bar",
      "rupture_strength_1000h": {
        "650": 870,
        "760": 460,
        "870": 200,
        "980": 70
      }
    },
    "superalloy3.json": {
      "alloy": "Udimet 710",
      "group": "Nickel base",
      "form": "Bar",
      "values": {
        "21": 222
      }
    },
    "superalloys2.json": {
      "alloy": "Udimet 710",
      "group": "Nickel base",
      "form": "Bar",
      "yield_strength_0.2_offset": {
        "21": 910,
        "540": 850,
        "650": 860,
        "760": 815,
        "870": 635
      },
      "tensile_elongation": {
        "21": 92,
        "540": 7,
        "650": 10,
        "760": 15,
        "870": 25
      }
    }
  }
}

File: shared/processed/metal-data/alloys/superalloy/wrought/udimet-720.json
{
  "materialId": "udimet-720",
  "name": "Udimet 720",
  "group": "superalloy",
  "family": "wrought",
  "aliases": {
    "trade": "Udimet 720",
    "form": "Bar",
    "base": "Nickel base"
  },
  "composition": {},
  "condition": null,
  "properties": {},
  "sourceFiles": [
    "1000h_strength.json",
    "superalloys2.json"
  ],
  "mechanical": {
    "1000h_strength.json": {
      "alloy": "Udimet 720",
      "group": "Nickel base",
      "form": "Bar",
      "rupture_strength_1000h": {
        "650": 670
      }
    },
    "superalloys2.json": {
      "alloy": "Udimet 720",
      "group": "Nickel base",
      "form": "Bar",
      "yield_strength_0.2_offset": {
        "21": 1195,
        "650": 1130,
        "760": 1050,
        "870": 152
      },
      "tensile_elongation": {
        "21": 13,
        "760": 17,
        "870": 9
      }
    }
  }
}

File: shared/processed/metal-data/alloys/superalloy/wrought/unitemp-af2-1da6.json
{
  "materialId": "unitemp-af2-1da6",
  "name": "Unitemp AF2-1DA6",
  "group": "superalloy",
  "family": "wrought",
  "aliases": {
    "trade": "Unitemp AF2-1DA6",
    "form": "Bar",
    "base": "Nickel base"
  },
  "composition": {},
  "condition": null,
  "properties": {},
  "sourceFiles": [
    "1000h_strength.json",
    "superalloys2.json"
  ],
  "mechanical": {
    "1000h_strength.json": {
      "alloy": "Unitemp AF2-1DA6",
      "group": "Nickel base",
      "form": "Bar",
      "rupture_strength_1000h": {
        "650": 885,
        "760": 360
      }
    },
    "superalloys2.json": {
      "alloy": "Unitemp AF2-1DA6",
      "group": "Nickel base",
      "form": "Bar",
      "yield_strength_0.2_offset": {
        "21": 1015,
        "540": 1040,
        "650": 1020,
        "760": 995
      },
      "tensile_elongation": {
        "21": 20,
        "540": 19,
        "650": 18,
        "760": 16
      }
    }
  }
}

File: shared/processed/metal-data/alloys/superalloy/wrought/v-36.json
{
  "materialId": "v-36",
  "name": "V-36",
  "group": "superalloy",
  "family": "wrought",
  "aliases": {
    "trade": "V-36",
    "base": "Cobalt base"
  },
  "composition": {
    "Ni": 20.0,
    "Cr": 25.0,
    "Mo": 4.0,
    "Nb": 2.3,
    "Fe": 2.4,
    "Mn": 1.0,
    "C": 0.32,
    "Co": 44.98
  },
  "condition": null,
  "properties": {},
  "sourceFiles": [
    "super_alloys_composition.json"
  ]
}

File: shared/processed/metal-data/alloys/superalloy/wrought/v-57.json
{
  "materialId": "v-57",
  "name": "V-57",
  "group": "superalloy",
  "family": "wrought",
  "aliases": {
    "trade": "V-57",
    "form": "Bar",
    "base": "Iron base"
  },
  "composition": {
    "Ni": 27.0,
    "Cr": 14.8,
    "Mo": 1.3,
    "Al": 0.3,
    "Ti": 3.0,
    "Fe": 52.0,
    "Mn": 0.3,
    "Si": 0.7,
    "C": 0.08,
    "B": 0.01
  },
  "condition": null,
  "properties": {
    "elasticModulus": {
      "unit": "GPa",
      "sources": [
        "superalloy3.json"
      ],
      "points": [
        {
          "T_K": 294.15,
          "value": 199.0
        },
        {
          "T_K": 813.15,
          "value": 163.0
        },
        {
          "T_K": 923.15,
          "value": 153.0
        },
        {
          "T_K": 1033.15,
          "value": 144.0
        },
        {
          "T_K": 1143.15,
          "value": 130.0
        }
      ]
    }
  },
  "sourceFiles": [
    "1000h_strength.json",
    "super_alloys_composition.json",
    "superalloy3.json",
    "superalloys2.json"
  ],
  "mechanical": {
    "1000h_strength.json": {
      "alloy": "V-57",
      "group": "Iron base",
      "form": "Bar",
      "rupture_strength_1000h": {
        "650": 485
      }
    },
    "superalloy3.json": {
      "alloy": "V-57",
      "group": "Iron base",
      "form": "Bar",
      "values": {
        "21": 199,
        "540": 163,
        "650": 153,
        "760": 144,
        "870": 130
      }
    },
    "superalloys2.json": {
      "alloy": "V-57",
      "group": "Iron base",
      "form": "Bar",
      "yield_strength_0.2_offset": {
        "21": 830,
        "540": 760,
        "650": 745,
        "760": 485
      },
      "tensile_elongation": {
        "540": 26,
        "650": 19,
        "760": 22,
        "870": 34
      }
    }
  }
}

File: shared/processed/metal-data/alloys/superalloy/wrought/waspaloy.json
{
  "materialId": "waspaloy",
  "name": "Waspaloy",
  "group": "superalloy",
  "family": "wrought",
  "aliases": {
    "trade": "Waspaloy",
    "form": "Bar",
    "base": "Nickel base"
  },
  "composition": {
    "C": 0.04,
    "Cr": 19.3,
    "Co": 13.6,
    "Mo": 4.2,
    "Al": 1.3,
    "Ti": 3.6,
    "B": 0.005,
    "Zr": 0.048,
    "Ni": 57.907
  },
  "condition": null,
  "properties": {
    "density": {
      "unit": "kg/m³",
      "sources": [
        "superalloys.json"
      ],
      "points": [
        {
          "T_K": 298.15,
          "value": 8189.999999999999
        }
      ]
    },
    "elasticModulus": {
      "unit": "GPa",
      "sources": [
        "superalloy3.json"
      ],
      "points": [
        {
          "T_K": 294.15,
          "value": 213.0
        },
        {
          "T_K": 813.15,
          "value": 184.0
        },
        {
          "T_K": 923.15,
          "value": 177.0
        },
        {
          "T_K": 1033.15,
          "value": 168.0
        },
        {
          "T_K": 1143.15,
          "value": 158.0
        }
      ]
    },
    "thermalConductivity": {
      "unit": "W/(m·K)",
      "sources": [
        "superalloys.json"
      ],
      "points": [
        {
          "T_K": 294.15,
          "value": 10.7
        },
        {
          "T_K": 811.15,
          "value": 18.1
        },
        {
          "T_K": 1144.15,
          "value": 24.1
        }
      ]
    },
    "thermalExpansion": {
      "unit": "1e-6/K",
      "sources": [
        "superalloys.json"
      ],
      "points": [
        {
          "T_K": 811.15,
          "value": 14.0
        },
        {
          "T_K": 1144.15,
          "value": 16.0
        }
      ]
    }
  },
  "sourceFiles": [
    "1000h_strength.json",
    "super_alloys_composition_powder_metallurgy.json",
    "superalloy3.json",
    "superalloys.json",
    "superalloys2.json"
  ],
  "mechanical": {
    "1000h_strength.json": {
      "alloy": "Waspaloy",
      "group": "Nickel base",
      "form": "Bar",
      "rupture_strength_1000h": {
        "650": 615,
        "760": 290,
        "870": 110
      }
    },
    "superalloy3.json": {
      "alloy": "Waspaloy",
      "group": "Nickel base",
      "form": "Bar",
      "values": {
        "21": 213,
        "540": 184,
        "650": 177,
        "760": 168,
        "870": 158
      }
    },
    "superalloys2.json": {
      "alloy": "Waspaloy",
      "group": "Nickel base",
      "form": "Bar",
      "yield_strength_0.2_offset": {
        "21": 795,
        "540": 725,
        "650": 690,
        "760": 675,
        "870": 520
      },
      "tensile_elongation": {
        "21": 75,
        "540": 25,
        "650": 23,
        "760": 34,
        "870": 28
      }
    }
  }
}
