Repository: zakhovalkopavel/thermal-software

# Thermal Software v2.0

Enterprise-grade thermal engineering software — NestJS backend, React frontend, Python tools.

---

## 🏗️ Architecture

```
thermal-software/
├── backend/        ← NestJS API  (refractory + thermodynamics modules)
├── frontend/       ← React SPA   (skeleton — in progress)
├── python/         ← Python tools (NASA thermo parser + OCR pipeline)
├── shared/         ← Shared types / constants
├── docs/           ← All documentation
└── legacy/         ← 📦 Archival reference ONLY — NOT a running service
```

## 🚀 Quick Start

### First time

```bash

# 2. Generate secure secrets (JWT + DB password)
make setup-secrets

# 3. Start all 6 services
make up

# 4. Verify
docker compose ps
```

After changing OCR/Modal keys in `.env`, run `make sync-vendor-env`. To pull newer
vendor libs: `make update-submodules`. Full notes: [SETUP.md](SETUP.md),
[docs/SHARED_LIBRARIES_SUBMODULES.md](docs/SHARED_LIBRARIES_SUBMODULES.md).

### Every other time

```bash
make up
```

### Access points

| URL                              | What                          |
|----------------------------------|-------------------------------|
| `http://localhost`               | Frontend ⚠️ skeleton WIP      |
| `http://localhost/api/v1`        | Backend REST API              |
| `http://localhost/api/docs`      | Swagger / OpenAPI UI          |
| `http://localhost/api/v1/health` | Health check                  |

---

## 📊 Current Status — May 2026

| Component                    | Status                  | Detail                                              |
|------------------------------|-------------------------|-----------------------------------------------------|
| **Backend — Refractory**     | 🚧 In Progress          | 10 services scaffolded (blend-optimizer, glass-viscosity, packing, participation, phase-equilibrium, psd-calculator, refractoriness, shrinkage, thermal-performance, water-demand) |
| **Backend — Thermodynamics** | 🚧 In Progress          | 8 services scaffolded (aerodynamics, diffusion, dimensionless-calculation, dimensionless-numbers, fluid-property, gas-properties, radiation, transport) |
| **Frontend**                 | 🚧 Skeleton only        | React 19 + Vite 7 + MUI 7 — no pages yet           |
| **Python tools**             | ✅ Active               | NASA-7/9 coefficient parser + OCR extraction pipeline |
| **Database (postgres/redis)**| ✅ Ready                | Health-checked, persistent volumes                  |
| **Docker / nginx infra**     | ✅ Complete             | Hot reload, volume mounts, reverse proxy            |
| **Legacy system**            | 📦 Archival only        | On disk — no Docker service, not running            |

**→ Full implementation roadmap:** [`docs/migration/ROADMAP.md`](docs/migration/ROADMAP.md)  
**→ Detailed progress:** [`docs/migration/IMPLEMENTATION_STATUS.md`](docs/migration/IMPLEMENTATION_STATUS.md)

---

## 📚 Documentation & Standards

### Code Standards (read before writing any code)
- ⭐ **[docs/NAMING_CONVENTIONS.md](docs/NAMING_CONVENTIONS.md)** — File, class, variable, constant naming
- ⭐ **[docs/CONVENTIONS.md](docs/CONVENTIONS.md)** — Mandatory context linking all standards
- 📐 **[docs/CODE_QUALITY_STANDARDS.md](docs/CODE_QUALITY_STANDARDS.md)** — SRP, DTOs, no hardcoded values
- 🔢 **[docs/NUMERICAL_METHODS_CONVENTION.md](docs/NUMERICAL_METHODS_CONVENTION.md)** — Approved numerical wrappers

### Architecture & Interfaces
- 🏗️ **[docs/INTERFACES_IMPLEMENTATION_INDEX.md](docs/INTERFACES_IMPLEMENTATION_INDEX.md)** — All 97+ TypeScript interfaces
- 🔌 **[backend/src/modules/refractory/interfaces/README.md](backend/src/modules/refractory/interfaces/README.md)** — Refractory interface quick reference

### Algorithms & Calculations
- 📐 **[docs/algorithms/README.md](docs/algorithms/README.md)** — Index of all documented algorithms
  - Refractory: Blend Optimizer, PSD, Packing, Shrinkage, Phase Equilibrium, Refractoriness, Glass Viscosity, Mineral Phase, Component Effects
  - Thermodynamics: NASA-7/9, Sutherland, Eucken, Chapman-Enskog, dimensionless numbers, Nusselt correlations, radiation

#### Numeric Methods (`numeric.controller.ts` → `/api/v1/numeric`)

| Endpoint | Description |
|----------|-------------|
| `POST /numeric/brentq` | Brent root-finding method |
| `POST /numeric/nelder-mead` | Nelder-Mead optimiser (named-variable API) |
| `POST /numeric/regression/linear` | Linear regression |
| `POST /numeric/regression/polynomial` | Polynomial regression (ascending coefficients) |
| `POST /numeric/regression/exponential` | Exponential regression |
| `POST /numeric/regression/power` | Power-law regression |
| `POST /numeric/regression/levenberg-marquardt` | Non-linear least-squares fitting |

All numeric endpoints are stateless pure-math wrappers. Response shapes defined in [`docs/api/THERMODYNAMICS_API_SPEC.md §8`](docs/api/THERMODYNAMICS_API_SPEC.md).

---

# Specific file
docker compose exec backend npm run test -- psd-calculator.service.spec

File: shared/processed/metal-data/High-manganese carbon steel.json
{
  "source": "ASM Handbook (2005), Volume 1: Properties and Selection: Irons, Steels, and High-Performance Alloys",
  "table_title": "Table 17 High-manganese carbon steel compositions",
  "table_subtitle": "Applicable only to semifinished products for forging, hot-rolled and cold-finished bars, wire rods, and seamless tubing",
  "data": [
    {
      "uns_number": "G15130",
      "sae_isi_number": "1513",
      "chemical_composition_percent": {
        "C": { "min": 0.10, "max": 0.16 },
        "Mn": { "min": 1.10, "max": 1.40 },
        "P_max": { "min": 0.0, "max": 0.040 },
        "S_max": { "min": 0.0, "max": 0.050 }
      }
    },
    {
      "uns_number": "G15220",
      "sae_isi_number": "1522",
      "chemical_composition_percent": {
        "C": { "min": 0.18, "max": 0.24 },
        "Mn": { "min": 1.10, "max": 1.40 },
        "P_max": { "min": 0.0, "max": 0.040 },
        "S_max": { "min": 0.0, "max": 0.050 }
      }
    },
    {
      "uns_number": "G15240",
      "sae_isi_number": "1524",
      "chemical_composition_percent": {
        "C": { "min": 0.19, "max": 0.25 },
        "Mn": { "min": 1.35, "max": 1.65 },
        "P_max": { "min": 0.0, "max": 0.040 },
        "S_max": { "min": 0.0, "max": 0.050 }
      }
    },
    {
      "uns_number": "G15260",
      "sae_isi_number": "1526",
      "chemical_composition_percent": {
        "C": { "min": 0.22, "max": 0.29 },
        "Mn": { "min": 1.10, "max": 1.40 },
        "P_max": { "min": 0.0, "max": 0.040 },
        "S_max": { "min": 0.0, "max": 0.050 }
      }
    },
    {
      "uns_number": "G15270",
      "sae_isi_number": "1527",
      "chemical_composition_percent": {
        "C": { "min": 0.22, "max": 0.29 },
        "Mn": { "min": 1.20, "max": 1.50 },
        "P_max": { "min": 0.0, "max": 0.040 },
        "S_max": { "min": 0.0, "max": 0.050 }
      }
    },
    {
      "uns_number": "G15360",
      "sae_isi_number": "1536",
      "chemical_composition_percent": {
        "C": { "min": 0.30, "max": 0.37 },
        "Mn": { "min": 1.20, "max": 1.50 },
        "P_max": { "min": 0.0, "max": 0.040 },
        "S_max": { "min": 0.0, "max": 0.050 }
      }
    },
    {
      "uns_number": "G15410",
      "sae_isi_number": "1541",
      "chemical_composition_percent": {
        "C": { "min": 0.36, "max": 0.44 },
        "Mn": { "min": 1.35, "max": 1.65 },
        "P_max": { "min": 0.0, "max": 0.040 },
        "S_max": { "min": 0.0, "max": 0.050 }
      }
    },
    {
      "uns_number": "G15480",
      "sae_isi_number": "1548",
      "chemical_composition_percent": {
        "C": { "min": 0.44, "max": 0.52 },
        "Mn": { "min": 1.10, "max": 1.40 },
        "P_max": { "min": 0.0, "max": 0.040 },
        "S_max": { "min": 0.0, "max": 0.050 }
      }
    },
    {
      "uns_number": "G15510",
      "sae_isi_number": "1551",
      "chemical_composition_percent": {
        "C": { "min": 0.45, "max": 0.56 },
        "Mn": { "min": 0.85, "max": 1.15 },
        "P_max": { "min": 0.0, "max": 0.040 },
        "S_max": { "min": 0.0, "max": 0.050 }
      }
    },
    {
      "uns_number": "G15520",
      "sae_isi_number": "1552",
      "chemical_composition_percent": {
        "C": { "min": 0.47, "max": 0.55 },
        "Mn": { "min": 1.20, "max": 1.50 },
        "P_max": { "min": 0.0, "max": 0.040 },
        "S_max": { "min": 0.0, "max": 0.050 }
      }
    },
    {
      "uns_number": "G15610",
      "sae_isi_number": "1561",
      "chemical_composition_percent": {
        "C": { "min": 0.55, "max": 0.65 },
        "Mn": { "min": 0.75, "max": 1.05 },
        "P_max": { "min": 0.0, "max": 0.040 },
        "S_max": { "min": 0.0, "max": 0.050 }
      }
    },
    {
      "uns_number": "G15660",
      "sae_isi_number": "1566",
      "chemical_composition_percent": {
        "C": { "min": 0.60, "max": 0.71 },
        "Mn": { "min": 0.85, "max": 1.15 },
        "P_max": { "min": 0.0, "max": 0.040 },
        "S_max": { "min": 0.0, "max": 0.050 }
      }
    }
  ]
}

File: shared/processed/metal-data/high_mn_steel.json
{
  "source": "ASM Handbook (2005), Volume 1: Properties and Selection: Irons, Steels, and High-Performance Alloys",
  "table_title": "Table 13 Effects of temperature on the physical properties of 13% Mn steel",
  "chemical_composition": {
    "C": "1.22%", "Mn": "13.0%", "Si": "0.22%", "P": "0.038%", "S": "0.010%", "Ni": "0.07%", "Cr": "0.03%", "Cu": "0.07%", "Al": "0.004%", "As": "0.038%"
  },
  "condition": "wrought steel, heated to 1050 °C (1925 °F) and air cooled",
  "units": {
    "temperature": "°C",
    "mean_apparent_specific_heat": "J/kg * K",
    "mean_coefficient_of_thermal_expansion": "10^-6 / K from 0 °C to indicated temperature",
    "electrical_resistivity": "nΩ * m",
    "thermal_conductivity": "W/m * K"
  },
  "data": [
    {
      "temperature": 0,
      "mean_apparent_specific_heat": 494,
      "electrical_resistivity": 6.65,
      "thermal_conductivity": 13.2
    },
    {
      "temperature": 50,
      "mean_apparent_specific_heat": 510,
      "electrical_resistivity": 7.11,
      "thermal_conductivity": 14.0
    },
    {
      "temperature": 100,
      "mean_apparent_specific_heat": 527,
      "mean_coefficient_of_thermal_expansion": 18.01,
      "electrical_resistivity": 7.57,
      "thermal_conductivity": 14.9
    },
    {
      "temperature": 150,
      "mean_apparent_specific_heat": 553,
      "electrical_resistivity": 8.02,
      "thermal_conductivity": 15.7
    },
    {
      "temperature": 200,
      "mean_apparent_specific_heat": 573,
      "mean_coefficient_of_thermal_expansion": 19.37,
      "electrical_resistivity": 8.47,
      "thermal_conductivity": 16.5
    },
    {
      "temperature": 250,
      "mean_apparent_specific_heat": 590,
      "electrical_resistivity": 8.89,
      "thermal_conductivity": 17.4
    },
    {
      "temperature": 300,
      "mean_apparent_specific_heat": 603,
      "mean_coefficient_of_thermal_expansion": 20.71,
      "electrical_resistivity": 9.31,
      "thermal_conductivity": 18.0
    },
    {
      "temperature": 350,
      "mean_apparent_specific_heat": 607,
      "electrical_resistivity": 9.69,
      "thermal_conductivity": 18.6
    },
    {
      "temperature": 700,
      "mean_coefficient_of_thermal_expansion": 20.49,
      "electrical_resistivity": 11.53,
      "thermal_conductivity": 21.8
    },
    {
      "temperature": 750,
      "electrical_resistivity": 11.80,
      "thermal_conductivity": 21.8
    },
    {
      "temperature": 800,
      "mean_coefficient_of_thermal_expansion": 21.86,
      "electrical_resistivity": 12.11,
      "thermal_conductivity": 22.2
    },
    {
      "temperature": 850,
      "electrical_resistivity": 12.40,
      "thermal_conductivity": 22.4
    }
  ]
}

File: shared/processed/metal-data/super_alloys_composition.json
{
  "source": "ASM Handbook (2005), Volume 1: Properties and Selection: Irons, Steels, and High-Performance Alloys",
  "table_title": "Nominal compositions of wrought iron-base and cobalt-base superalloys",
  "units": {
    "composition": "%"
  },
  "data": [
    {
      "alloy": "A-286",
      "group": "Iron base",
      "nominal_composition": {
        "Ni": 26.0, "Cr": 15.0, "Mo": 1.3, "Al": 0.2, "Ti": 2.0, "Fe": 54.0, "Mn": 1.3, "Si": 0.5, "C": 0.05, "B": 0.015
      }
    },
    {
      "alloy": "Discaloy",
      "group": "Iron base",
      "nominal_composition": {
        "Ni": 26.0, "Cr": 13.5, "Mo": 2.7, "Al": 0.1, "Ti": 1.7, "Fe": 54.0, "Mn": 0.9, "Si": 0.8, "C": 0.04, "B": 0.005
      }
    },
    {
      "alloy": "Alloy 901",
      "group": "Iron base",
      "nominal_composition": {
        "Ni": 42.5, "Cr": 12.5, "Mo": 5.7, "Al": 0.2, "Ti": 2.8, "Fe": 36.0, "Mn": 0.1, "Si": 0.1, "C": 0.05, "B": 0.015
      }
    },
    {
      "alloy": "Haynes 556",
      "group": "Iron base",
      "nominal_composition": {
        "Ni": 20.0, "Cr": 22.0, "Co": 20.0, "Mo": 3.0, "W": 2.5, "Nb": 0.1, "Al": 0.3, "Fe": 29.0, "Mn": 1.5, "Si": 0.4, "C": 0.10, "Other": "0.2 N, 0.02 La, 0.9 Ta"
      }
    },
    {
      "alloy": "Incoloy 800",
      "group": "Iron base",
      "nominal_composition": {
        "Ni": 32.5, "Cr": 21.0, "Al": 0.4, "Ti": 0.4, "Fe": 46.0, "Mn": 0.8, "Si": 0.5, "C": 0.05
      }
    },
    {
      "alloy": "Incoloy 801",
      "group": "Iron base",
      "nominal_composition": {
        "Ni": 32.0, "Cr": 20.5, "Ti": 1.1, "Fe": 44.5, "Mn": 0.8, "Si": 0.5, "C": 0.05
      }
    },
    {
      "alloy": "Incoloy 802",
      "group": "Iron base",
      "nominal_composition": {
        "Ni": 32.5, "Cr": 21.5, "Fe": 46.0, "Mn": 0.8, "Si": 0.4, "C": 0.04
      }
    },
    {
      "alloy": "Incoloy 807",
      "group": "Iron base",
      "nominal_composition": {
        "Ni": 40.0, "Cr": 20.5, "Co": 8.0, "Mo": 0.1, "W": 5.0, "Al": 0.2, "Ti": 0.3, "Fe": 25.0, "Mn": 0.50, "Si": 0.40, "C": 0.05
      }
    },
    {
      "alloy": "Incoloy 825",
      "group": "Iron base",
      "nominal_composition": {
        "Ni": "38-46", "Cr": "19.5-23.5", "Mo": "2.5-3.5", "Al": 0.2, "Ti": "0.6-1.2", "Fe": 22.0, "Mn": 1.0, "Si": 0.5, "C": 0.05, "Other": "1.5-3.Cu, 0.03 S"
      }
    },
    {
      "alloy": "Incoloy 903",
      "group": "Iron base",
      "nominal_composition": {
        "Ni": 38.0, "Co": 15.0, "Nb": 3.0, "Al": 0.7, "Ti": 1.4, "Fe": 41.0
      }
    },
    {
      "alloy": "Incoloy 907",
      "group": "Iron base",
      "nominal_composition": {
        "Ni": 38.0, "Co": 13.0, "Nb": 4.7, "Al": 0.03, "Ti": 1.5, "Fe": 42.0, "Si": 0.15
      }
    },
    {
      "alloy": "Incoloy 909",
      "group": "Iron base",
      "nominal_composition": {
        "Ni": 38.0, "Co": 13.0, "Nb": 4.7, "Ti": 1.5, "Fe": 42.0, "C": 0.01, "B": 0.001
      }
    },
    {
      "alloy": "N-155",
      "group": "Iron base",
      "nominal_composition": {
        "Ni": 20.0, "Cr": 21.0, "Co": 20.0, "Mo": 3.0, "W": 2.5, "Nb": 1.0, "Fe": 30.0, "Mn": 1.5, "Si": 0.5, "C": 0.15, "Other": "0.15 N"
      }
    },
    {
      "alloy": "V-57",
      "group": "Iron base",
      "nominal_composition": {
        "Ni": 27.0, "Cr": 14.8, "Mo": 1.3, "Al": 0.3, "Ti": 3.0, "Fe": 52.0, "Mn": 0.3, "Si": 0.7, "C": 0.08, "B": 0.010
      }
    },
    {
      "alloy": "19-9 DL",
      "group": "Iron base",
      "nominal_composition": {
        "Ni": 9.0, "Cr": 19.0, "Co": 0.4, "W": 1.3, "Fe": "bal", "Mn": 1.0, "Si": 0.50, "C": 0.3
      }
    },
    {
      "alloy": "16-25-6",
      "group": "Iron base",
      "nominal_composition": {
        "Ni": 25.5, "Cr": 16.25, "Mo": 6.0, "Fe": "bal", "Mn": 2.0, "Si": 1.0, "C": 0.10
      }
    },
    {
      "alloy": "Pyromet CTX-1",
      "group": "Iron base",
      "nominal_composition": {
        "Ni": 37.7, "Cr": 0.1, "Co": 16.0, "Mo": 0.1, "Nb": 3.0, "Al": 1.0, "Ti": 1.7, "Fe": 39.0, "C": 0.03
      }
    },
    {
      "alloy": "Pyromet CTX-3",
      "group": "Iron base",
      "nominal_composition": {
        "Ni": 38.3, "Cr": 0.2, "Co": 13.6, "Nb": 4.9, "Al": 0.1, "Ti": 1.6, "Fe": "bal", "Si": 0.15, "C": 0.05, "B": 0.007
      }
    },
    {
      "alloy": "17-14CuMo",
      "group": "Iron base",
      "nominal_composition": {
        "Ni": 14.0, "Cr": 16.0, "Mo": 2.5, "Nb": 0.4, "Ti": 0.3, "Fe": 62.4, "Mn": 0.75, "Si": 0.50, "C": 0.12, "Other": "3.0 Cu"
      }
    },
    {
      "alloy": "20-Cb3",
      "group": "Iron base",
      "nominal_composition": {
        "Ni": 34.0, "Cr": 20.0, "Mo": 2.5, "Nb": 1.0, "Fe": 42.4, "C": 0.07, "Other": "3.5 Cu"
      }
    },
    {
      "alloy": "AirResist 213",
      "group": "Cobalt base",
      "nominal_composition": {
        "Cr": 19.0, "Co": 66.0, "W": 4.7, "Ta": 6.5, "Al": 3.5, "C": 0.18, "Zr": 0.15, "Other": "0.1 Y"
      }
    },
    {
      "alloy": "Elgiloy",
      "group": "Cobalt base",
      "nominal_composition": {
        "Ni": 15.0, "Cr": 20.0, "Co": 40.0, "Mo": 7.0, "Fe": "bal", "Mn": 2.0, "C": 0.1, "Other": "0.04 Be"
      }
    },
    {
      "alloy": "Haynes 188",
      "group": "Cobalt base",
      "nominal_composition": {
        "Ni": 22.0, "Cr": 22.0, "Co": 39.2, "W": 14.0, "Fe": 3.0, "C": 0.10
      }
    },
    {
      "alloy": "L-605",
      "group": "Cobalt base",
      "nominal_composition": {
        "Ni": 10.0, "Cr": 20.0, "Co": 52.9, "W": 15.0, "C": 0.05
      }
    },
    {
      "alloy": "MAR-M 918",
      "group": "Cobalt base",
      "nominal_composition": {
        "Ni": 20.0, "Cr": 20.0, "Co": 52.5, "Ta": 7.5, "C": 0.05, "Zr": 0.10
      }
    },
    {
      "alloy": "MP35N",
      "group": "Cobalt base",
      "nominal_composition": {
        "Ni": 35.0, "Cr": 20.0, "Co": 35.0, "Mo": 10.0
      }
    },
    {
      "alloy": "MP159",
      "group": "Cobalt base",
      "nominal_composition": {
        "Ni": 25.5, "Cr": 19.0, "Co": 35.7, "Mo": 7.0, "Nb": 0.6, "Al": 0.2, "Fe": 9.0, "Other": "3.0 Ti"
      }
    },
    {
      "alloy": "Stellite 6B",
      "group": "Cobalt base",
      "nominal_composition": {
        "Ni": 3.0, "Cr": 30.0, "Co": "bal", "Mo": 1.5, "W": 4.5, "Fe": 3.0, "Mn": 2.0, "Si": 2.0, "C": 1.1
      }
    },
    {
      "alloy": "Haynes 150",
      "group": "Cobalt base",
      "nominal_composition": {
        "Cr": 28.0, "Co": 50.5, "Fe": "bal", "Si": 0.75, "Other": "0.02 P, 0.002 S"
      }
    },
    {
      "alloy": "S-816",
      "group": "Cobalt base",
      "nominal_composition": {
        "Ni": 20.0, "Cr": 20.0, "Co": "bal", "Mo": 4.0, "W": 4.0, "Nb": 4.0, "Fe": 3.0, "Mn": 1.20, "C": 0.40
      }
    },
    {
      "alloy": "V-36",
      "group": "Cobalt base",
      "nominal_composition": {
        "Ni": 20.0, "Cr": 25.0, "Co": "bal", "Mo": 4.0, "Nb": 2.3, "Fe": 2.4, "Mn": 1.0, "C": 0.32
      }
    }
  ]
}
