Repository: zakhovalkopavel/thermal-software

# Thermal Software v2.0

Enterprise-grade thermal engineering software — NestJS backend, React frontend, Python tools.

---

## 🏗️ Architecture

```
thermal-software/
├── backend/        ← NestJS API  (refractory + thermodynamics modules)
├── frontend/       ← React SPA   (skeleton — in progress)
├── python/         ← Python tools (NASA thermo parser + OCR pipeline)
├── shared/         ← Shared types / constants
├── docs/           ← All documentation
└── legacy/         ← 📦 Archival reference ONLY — NOT a running service
```

## 🚀 Quick Start

### First time

```bash

# 2. Generate secure secrets (JWT + DB password)
make setup-secrets

# 3. Start all 6 services
make up

# 4. Verify
docker compose ps
```

After changing OCR/Modal keys in `.env`, run `make sync-vendor-env`. To pull newer
vendor libs: `make update-submodules`. Full notes: [SETUP.md](SETUP.md),
[docs/SHARED_LIBRARIES_SUBMODULES.md](docs/SHARED_LIBRARIES_SUBMODULES.md).

### Every other time

```bash
make up
```

### Access points

| URL                              | What                          |
|----------------------------------|-------------------------------|
| `http://localhost`               | Frontend ⚠️ skeleton WIP      |
| `http://localhost/api/v1`        | Backend REST API              |
| `http://localhost/api/docs`      | Swagger / OpenAPI UI          |
| `http://localhost/api/v1/health` | Health check                  |

---

## 📊 Current Status — May 2026

| Component                    | Status                  | Detail                                              |
|------------------------------|-------------------------|-----------------------------------------------------|
| **Backend — Refractory**     | 🚧 In Progress          | 10 services scaffolded (blend-optimizer, glass-viscosity, packing, participation, phase-equilibrium, psd-calculator, refractoriness, shrinkage, thermal-performance, water-demand) |
| **Backend — Thermodynamics** | 🚧 In Progress          | 8 services scaffolded (aerodynamics, diffusion, dimensionless-calculation, dimensionless-numbers, fluid-property, gas-properties, radiation, transport) |
| **Frontend**                 | 🚧 Skeleton only        | React 19 + Vite 7 + MUI 7 — no pages yet           |
| **Python tools**             | ✅ Active               | NASA-7/9 coefficient parser + OCR extraction pipeline |
| **Database (postgres/redis)**| ✅ Ready                | Health-checked, persistent volumes                  |
| **Docker / nginx infra**     | ✅ Complete             | Hot reload, volume mounts, reverse proxy            |
| **Legacy system**            | 📦 Archival only        | On disk — no Docker service, not running            |

**→ Full implementation roadmap:** [`docs/migration/ROADMAP.md`](docs/migration/ROADMAP.md)  
**→ Detailed progress:** [`docs/migration/IMPLEMENTATION_STATUS.md`](docs/migration/IMPLEMENTATION_STATUS.md)

---

## 📚 Documentation & Standards

### Code Standards (read before writing any code)
- ⭐ **[docs/NAMING_CONVENTIONS.md](docs/NAMING_CONVENTIONS.md)** — File, class, variable, constant naming
- ⭐ **[docs/CONVENTIONS.md](docs/CONVENTIONS.md)** — Mandatory context linking all standards
- 📐 **[docs/CODE_QUALITY_STANDARDS.md](docs/CODE_QUALITY_STANDARDS.md)** — SRP, DTOs, no hardcoded values
- 🔢 **[docs/NUMERICAL_METHODS_CONVENTION.md](docs/NUMERICAL_METHODS_CONVENTION.md)** — Approved numerical wrappers

### Architecture & Interfaces
- 🏗️ **[docs/INTERFACES_IMPLEMENTATION_INDEX.md](docs/INTERFACES_IMPLEMENTATION_INDEX.md)** — All 97+ TypeScript interfaces
- 🔌 **[backend/src/modules/refractory/interfaces/README.md](backend/src/modules/refractory/interfaces/README.md)** — Refractory interface quick reference

### Algorithms & Calculations
- 📐 **[docs/algorithms/README.md](docs/algorithms/README.md)** — Index of all documented algorithms
  - Refractory: Blend Optimizer, PSD, Packing, Shrinkage, Phase Equilibrium, Refractoriness, Glass Viscosity, Mineral Phase, Component Effects
  - Thermodynamics: NASA-7/9, Sutherland, Eucken, Chapman-Enskog, dimensionless numbers, Nusselt correlations, radiation

#### Numeric Methods (`numeric.controller.ts` → `/api/v1/numeric`)

| Endpoint | Description |
|----------|-------------|
| `POST /numeric/brentq` | Brent root-finding method |
| `POST /numeric/nelder-mead` | Nelder-Mead optimiser (named-variable API) |
| `POST /numeric/regression/linear` | Linear regression |
| `POST /numeric/regression/polynomial` | Polynomial regression (ascending coefficients) |
| `POST /numeric/regression/exponential` | Exponential regression |
| `POST /numeric/regression/power` | Power-law regression |
| `POST /numeric/regression/levenberg-marquardt` | Non-linear least-squares fitting |

All numeric endpoints are stateless pure-math wrappers. Response shapes defined in [`docs/api/THERMODYNAMICS_API_SPEC.md §8`](docs/api/THERMODYNAMICS_API_SPEC.md).

---

# Specific file
docker compose exec backend npm run test -- psd-calculator.service.spec

File: shared/processed/minerals-thermodynamic/robie-hemingway-1995/aluminum-sulfate.json
{
  "source": "RobieHemingway1995",
  "ref": "RobieHemingway1995",
  "convention": "formation_298",
  "phaseId": "aluminum-sulfate",
  "name": "Aluminum Sulfate",
  "formula": "Al2(SO4)3",
  "status": "ok",
  "table298": {
    "formulaWeight": 342.154,
    "S298_JmolK": 239.3,
    "V298_cm3mol": 73.41,
    "Hf298_kJmol": -3441.8,
    "Gf298_kJmol": -3100.6,
    "logK298": 543.2,
    "uncertainty": {
      "S298_unc": 1.2,
      "V_unc": 0.2,
      "Hf_unc_kJmol": 1.8,
      "Gf_unc_kJmol": 1.9
    },
    "pdfPage": 34,
    "textSource": "ocr"
  },
  "cpRanges": [
    {
      "S298_JmolK": 239.3,
      "formula": "Al2(SO4)3",
      "A": {
        "A1": 787.7,
        "A2": -0.09899,
        "A3": -8615.0,
        "A4": null,
        "A5": null,
        "form": "A1 + A2*T + A3*T^-2 + A4*T^-0.5 + A5*T^2",
        "units": "J/(mol\u00b7K); T in K"
      },
      "Tmin_K": 298.0,
      "Tmax_K": 1100.0,
      "pdfPage": 62,
      "textSource": "ocr",
      "ref": "RobieHemingway1995"
    }
  ],
  "highT": {
    "phaseId": "aluminum-sulfate",
    "name": "Aluminum Sulfate",
    "formula": "Al2(SO4)3",
    "pdfPages": [
      289
    ],
    "textSource": "ocr",
    "formationFit": null,
    "formulaWeight": 342.154,
    "note": "Al2(SO4)3: Orthorhombic crystals 298.15 to 1100 K.",
    "rows": [
      {
        "T_K": 298.15,
        "Cp_JmolK": 259.26,
        "S_JmolK": 239.3,
        "H_minus_H298_over_T_JmolK": 0.0,
        "minus_G_minus_H298_over_T_JmolK": 239.3,
        "Hf_kJmol": -3441.8,
        "Gf_kJmol": -3100.6,
        "logKf": 543.2
      },
      {
        "T_K": 300.0,
        "Cp_JmolK": 260.62,
        "S_JmolK": 240.91,
        "H_minus_H298_over_T_JmolK": 1.6,
        "minus_G_minus_H298_over_T_JmolK": 239.3,
        "Hf_kJmol": -3441.9,
        "Gf_kJmol": -3098.5,
        "logKf": 539.48
      },
      {
        "T_K": 400.0,
        "Cp_JmolK": 317.35,
        "S_JmolK": 324.34,
        "H_minus_H298_over_T_JmolK": 74.05,
        "minus_G_minus_H298_over_T_JmolK": 250.3,
        "Hf_kJmol": -3449.3,
        "Gf_kJmol": -2983.5,
        "logKf": 389.6
      },
      {
        "T_K": 500.0,
        "Cp_JmolK": 352.93,
        "S_JmolK": 399.26,
        "H_minus_H298_over_T_JmolK": 126.52,
        "minus_G_minus_H298_over_T_JmolK": 272.74,
        "Hf_kJmol": -3451.1,
        "Gf_kJmol": -2866.9,
        "logKf": 299.49
      },
      {
        "T_K": 600.0,
        "Cp_JmolK": 376.6,
        "S_JmolK": 465.84,
        "H_minus_H298_over_T_JmolK": 166.35,
        "minus_G_minus_H298_over_T_JmolK": 299.49,
        "Hf_kJmol": -3449.7,
        "Gf_kJmol": -2750.1,
        "logKf": 239.41
      },
      {
        "T_K": 700.0,
        "Cp_JmolK": 392.79,
        "S_JmolK": 525.19,
        "H_minus_H298_over_T_JmolK": 197.62,
        "minus_G_minus_H298_over_T_JmolK": 327.57,
        "Hf_kJmol": -3446.5,
        "Gf_kJmol": -2633.7,
        "logKf": 196.53
      },
      {
        "T_K": 800.0,
        "Cp_JmolK": 403.92,
        "S_JmolK": 578.41,
        "H_minus_H298_over_T_JmolK": 222.75,
        "minus_G_minus_H298_over_T_JmolK": 355.66,
        "Hf_kJmol": -3442.2,
        "Gf_kJmol": -2517.9,
        "logKf": 164.4
      },
      {
        "T_K": 900.0,
        "Cp_JmolK": 411.44,
        "S_JmolK": 626.45,
        "H_minus_H298_over_T_JmolK": 243.33,
        "minus_G_minus_H298_over_T_JmolK": 383.12,
        "Hf_kJmol": -3596.9,
        "Gf_kJmol": -2399.4,
        "logKf": 139.25
      },
      {
        "T_K": 1000.0,
        "Cp_JmolK": 416.28,
        "S_JmolK": 670.07,
        "H_minus_H298_over_T_JmolK": 260.4,
        "minus_G_minus_H298_over_T_JmolK": 409.67,
        "Hf_kJmol": -3609.7,
        "Gf_kJmol": -2265.3,
        "logKf": 118.32
      },
      {
        "T_K": 1100.0,
        "Cp_JmolK": 419.06,
        "S_JmolK": 709.89,
        "H_minus_H298_over_T_JmolK": 274.71,
        "minus_G_minus_H298_over_T_JmolK": 435.18,
        "Hf_kJmol": -3600.9,
        "Gf_kJmol": -2131.3,
        "logKf": 101.2
      }
    ],
    "ref": "RobieHemingway1995"
  },
  "ocrPages": [
    34,
    62,
    289
  ]
}

File: shared/processed/minerals-thermodynamic/robie-hemingway-1995/aluminum.json
{
  "source": "RobieHemingway1995",
  "ref": "RobieHemingway1995",
  "convention": "formation_298",
  "phaseId": "aluminum",
  "name": "Aluminum",
  "formula": "Al(crystal)0",
  "status": "partial",
  "table298": {
    "formulaWeight": 28.3,
    "S298_JmolK": 41.32,
    "V298_cm3mol": -0.01988,
    "Hf298_kJmol": -126500.0,
    "Gf298_kJmol": -181.6,
    "logK298": 1.93e-05,
    "uncertainty": {
      "S298_unc": 0.08,
      "V_unc": 933.5,
      "Hf_unc_kJmol": null,
      "Gf_unc_kJmol": null
    },
    "pdfPage": 47,
    "textSource": "ocr"
  },
  "cpRanges": [],
  "highT": null,
  "ocrPages": [
    47
  ]
}

File: shared/processed/minerals-thermodynamic/robie-hemingway-1995/calcium-ferrite.json
{
  "source": "RobieHemingway1995",
  "ref": "RobieHemingway1995",
  "convention": "formation_298",
  "phaseId": "calcium-ferrite",
  "name": "Calcium Ferrite",
  "formula": "CaFe2O4",
  "status": "ok",
  "table298": {
    "formulaWeight": 215.77,
    "S298_JmolK": 145.4,
    "V298_cm3mol": 44.98,
    "Hf298_kJmol": -1520.3,
    "Gf298_kJmol": -1412.4,
    "logK298": 247.4,
    "uncertainty": {
      "S298_unc": 0.8,
      "V_unc": 0.05,
      "Hf_unc_kJmol": 0.2,
      "Gf_unc_kJmol": 0.2
    },
    "pdfPage": 27,
    "textSource": "ocr"
  },
  "cpRanges": [
    {
      "S298_JmolK": 145.4,
      "formula": "CaFe2O4",
      "A": {
        "A1": 95.88,
        "A2": 0.04666,
        "A3": -3360000.0,
        "A4": 1410.0,
        "A5": null,
        "form": "A1 + A2*T + A3*T^-2 + A4*T^-0.5 + A5*T^2",
        "units": "J/(mol\u00b7K); T in K"
      },
      "Tmin_K": 298.0,
      "Tmax_K": 1510.0,
      "pdfPage": 57,
      "textSource": "ocr",
      "ref": "RobieHemingway1995"
    }
  ],
  "highT": {
    "phaseId": "calcium-ferrite",
    "name": "Calcium Ferrite",
    "formula": "CaFe2O4",
    "pdfPages": [
      236
    ],
    "textSource": "ocr",
    "formationFit": null,
    "formulaWeight": 215.77,
    "note": "CaFe2O4: Orthorhombic crystals 298.15 to melting point 1510 K.",
    "rows": [
      {
        "T_K": 298.15,
        "Cp_JmolK": 153.65,
        "S_JmolK": 145.4,
        "H_minus_H298_over_T_JmolK": 0.0,
        "minus_G_minus_H298_over_T_JmolK": 145.4,
        "Hf_kJmol": -1520.3,
        "Gf_kJmol": -1412.4,
        "logKf": 247.44
      },
      {
        "T_K": 300.0,
        "Cp_JmolK": 153.95,
        "S_JmolK": 146.35,
        "H_minus_H298_over_T_JmolK": 0.95,
        "minus_G_minus_H298_over_T_JmolK": 145.4,
        "Hf_kJmol": -1520.3,
        "Gf_kJmol": -1411.7,
        "logKf": 245.79
      },
      {
        "T_K": 400.0,
        "Cp_JmolK": 164.04,
        "S_JmolK": 192.25,
        "H_minus_H298_over_T_JmolK": 40.65,
        "minus_G_minus_H298_over_T_JmolK": 151.59,
        "Hf_kJmol": -1518.1,
        "Gf_kJmol": -1375.8,
        "logKf": 179.66
      },
      {
        "T_K": 500.0,
        "Cp_JmolK": 168.83,
        "S_JmolK": 229.41,
        "H_minus_H298_over_T_JmolK": 65.85,
        "minus_G_minus_H298_over_T_JmolK": 163.56,
        "Hf_kJmol": -1516.0,
        "Gf_kJmol": -1340.5,
        "logKf": 140.04
      },
      {
        "T_K": 600.0,
        "Cp_JmolK": 172.11,
        "S_JmolK": 260.5,
        "H_minus_H298_over_T_JmolK": 83.3,
        "minus_G_minus_H298_over_T_JmolK": 177.2,
        "Hf_kJmol": -1514.4,
        "Gf_kJmol": -1305.6,
        "logKf": 113.66
      },
      {
        "T_K": 700.0,
        "Cp_JmolK": 174.98,
        "S_JmolK": 287.24,
        "H_minus_H298_over_T_JmolK": 96.19,
        "minus_G_minus_H298_over_T_JmolK": 191.05,
        "Hf_kJmol": -1513.4,
        "Gf_kJmol": -1270.9,
        "logKf": 94.83
      },
      {
        "T_K": 800.0,
        "Cp_JmolK": 177.81,
        "S_JmolK": 310.79,
        "H_minus_H298_over_T_JmolK": 106.22,
        "minus_G_minus_H298_over_T_JmolK": 204.58,
        "Hf_kJmol": -1513.8,
        "Gf_kJmol": -1236.1,
        "logKf": 80.71
      },
      {
        "T_K": 900.0,
        "Cp_JmolK": 180.73,
        "S_JmolK": 331.9,
        "H_minus_H298_over_T_JmolK": 114.33,
        "minus_G_minus_H298_over_T_JmolK": 217.57,
        "Hf_kJmol": -1514.3,
        "Gf_kJmol": -1201.4,
        "logKf": 69.73
      },
      {
        "T_K": 1000.0,
        "Cp_JmolK": 183.77,
        "S_JmolK": 351.1,
        "H_minus_H298_over_T_JmolK": 121.12,
        "minus_G_minus_H298_over_T_JmolK": 229.98,
        "Hf_kJmol": -1516.4,
        "Gf_kJmol": -1166.6,
        "logKf": 60.93
      },
      {
        "T_K": 1100.0,
        "Cp_JmolK": 186.94,
        "S_JmolK": 368.76,
        "H_minus_H298_over_T_JmolK": 126.96,
        "minus_G_minus_H298_over_T_JmolK": 241.8,
        "Hf_kJmol": -1520.3,
        "Gf_kJmol": -1131.4,
        "logKf": 53.72
      },
      {
        "T_K": 1200.0,
        "Cp_JmolK": 190.24,
        "S_JmolK": 385.17,
        "H_minus_H298_over_T_JmolK": 132.1,
        "minus_G_minus_H298_over_T_JmolK": 253.07,
        "Hf_kJmol": -1530.6,
        "Gf_kJmol": -1095.3,
        "logKf": 47.68
      },
      {
        "T_K": 1300.0,
        "Cp_JmolK": 193.66,
        "S_JmolK": 400.53,
        "H_minus_H298_over_T_JmolK": 136.7,
        "minus_G_minus_H298_over_T_JmolK": 263.83,
        "Hf_kJmol": -1529.0,
        "Gf_kJmol": -1059.1,
        "logKf": 42.55
      },
      {
        "T_K": 1400.0,
        "Cp_JmolK": 197.17,
        "S_JmolK": 415.01,
        "H_minus_H298_over_T_JmolK": 140.89,
        "minus_G_minus_H298_over_T_JmolK": 274.12,
        "Hf_kJmol": -1527.2,
        "Gf_kJmol": -1023.0,
        "logKf": 38.17
      },
      {
        "T_K": 1500.0,
        "Cp_JmolK": 200.78,
        "S_JmolK": 428.74,
        "H_minus_H298_over_T_JmolK": 144.77,
        "minus_G_minus_H298_over_T_JmolK": 283.97,
        "Hf_kJmol": -1525.4,
        "Gf_kJmol": -987.1,
        "logKf": 34.37
      }
    ],
    "ref": "RobieHemingway1995"
  },
  "ocrPages": [
    27,
    57,
    236
  ]
}

File: shared/processed/minerals-thermodynamic/robie-hemingway-1995/dicalcium-ferrite.json
{
  "source": "RobieHemingway1995",
  "ref": "RobieHemingway1995",
  "convention": "formation_298",
  "phaseId": "dicalcium-ferrite",
  "name": "Dicalcium Ferrite",
  "formula": "Ca2Fe2O5",
  "status": "ok",
  "table298": {
    "formulaWeight": 271.847,
    "S298_JmolK": 188.8,
    "V298_cm3mol": 67.18,
    "Hf298_kJmol": -2138.3,
    "Gf298_kJmol": -1999.9,
    "logK298": 350.4,
    "uncertainty": {
      "S298_unc": 1.3,
      "V_unc": 0.1,
      "Hf_unc_kJmol": 0.9,
      "Gf_unc_kJmol": 0.9
    },
    "pdfPage": 27,
    "textSource": "ocr"
  },
  "cpRanges": [
    {
      "S298_JmolK": 188.8,
      "formula": "Ca2Fe2O5",
      "A": {
        "A1": 222.3,
        "A2": 0.009728,
        "A3": -5661000.0,
        "A4": 542.0,
        "A5": null,
        "form": "A1 + A2*T + A3*T^-2 + A4*T^-0.5 + A5*T^2",
        "units": "J/(mol\u00b7K); T in K"
      },
      "Tmin_K": 298.0,
      "Tmax_K": 1750.0,
      "pdfPage": 57,
      "textSource": "ocr",
      "ref": "RobieHemingway1995"
    }
  ],
  "highT": {
    "phaseId": "dicalcium-ferrite",
    "name": "Dicalcium Ferrite",
    "formula": "Ca2Fe2O5",
    "pdfPages": [
      237
    ],
    "textSource": "ocr",
    "formationFit": null,
    "formulaWeight": 271.847,
    "note": "Ca2Fe2O5: Orthorhombic crystals 298.15 to melting point 1750 K.",
    "rows": [
      {
        "T_K": 298.15,
        "Cp_JmolK": 192.91,
        "S_JmolK": 188.8,
        "H_minus_H298_over_T_JmolK": 0.0,
        "minus_G_minus_H298_over_T_JmolK": 188.8,
        "Hf_kJmol": -2138.3,
        "Gf_kJmol": -1999.9,
        "logKf": 350.37
      },
      {
        "T_K": 300.0,
        "Cp_JmolK": 193.61,
        "S_JmolK": 190.0,
        "H_minus_H298_over_T_JmolK": 1.19,
        "minus_G_minus_H298_over_T_JmolK": 188.8,
        "Hf_kJmol": -2138.3,
        "Gf_kJmol": -1999.1,
        "logKf": 348.06
      },
      {
        "T_K": 400.0,
        "Cp_JmolK": 217.91,
        "S_JmolK": 249.55,
        "H_minus_H298_over_T_JmolK": 52.79,
        "minus_G_minus_H298_over_T_JmolK": 196.76,
        "Hf_kJmol": -2135.4,
        "Gf_kJmol": -1953.1,
        "logKf": 255.04
      },
      {
        "T_K": 500.0,
        "Cp_JmolK": 228.76,
        "S_JmolK": 299.48,
        "H_minus_H298_over_T_JmolK": 87.02,
        "minus_G_minus_H298_over_T_JmolK": 212.45,
        "Hf_kJmol": -2131.9,
        "Gf_kJmol": -1907.9,
        "logKf": 199.31
      },
      {
        "T_K": 600.0,
        "Cp_JmolK": 234.54,
        "S_JmolK": 341.74,
        "H_minus_H298_over_T_JmolK": 111.17,
        "minus_G_minus_H298_over_T_JmolK": 230.57,
        "Hf_kJmol": -2128.7,
        "Gf_kJmol": -1863.4,
        "logKf": 162.22
      },
      {
        "T_K": 700.0,
        "Cp_JmolK": 238.04,
        "S_JmolK": 378.18,
        "H_minus_H298_over_T_JmolK": 129.06,
        "minus_G_minus_H298_over_T_JmolK": 249.12,
        "Hf_kJmol": -2126.1,
        "Gf_kJmol": -1819.4,
        "logKf": 135.76
      },
      {
        "T_K": 800.0,
        "Cp_JmolK": 240.4,
        "S_JmolK": 410.13,
        "H_minus_H298_over_T_JmolK": 142.84,
        "minus_G_minus_H298_over_T_JmolK": 267.29,
        "Hf_kJmol": -2126.2,
        "Gf_kJmol": -1775.5,
        "logKf": 115.92
      },
      {
        "T_K": 900.0,
        "Cp_JmolK": 242.13,
        "S_JmolK": 438.55,
        "H_minus_H298_over_T_JmolK": 153.78,
        "minus_G_minus_H298_over_T_JmolK": 284.77,
        "Hf_kJmol": -2125.7,
        "Gf_kJmol": -1731.7,
        "logKf": 100.5
      },
      {
        "T_K": 1000.0,
        "Cp_JmolK": 243.51,
        "S_JmolK": 464.13,
        "H_minus_H298_over_T_JmolK": 162.69,
        "minus_G_minus_H298_over_T_JmolK": 301.45,
        "Hf_kJmol": -2127.3,
        "Gf_kJmol": -1687.8,
        "logKf": 88.16
      },
      {
        "T_K": 1100.0,
        "Cp_JmolK": 244.66,
        "S_JmolK": 487.4,
        "H_minus_H298_over_T_JmolK": 170.09,
        "minus_G_minus_H298_over_T_JmolK": 317.31,
        "Hf_kJmol": -2131.2,
        "Gf_kJmol": -1643.7,
        "logKf": 78.05
      },
      {
        "T_K": 1200.0,
        "Cp_JmolK": 245.69,
        "S_JmolK": 508.73,
        "H_minus_H298_over_T_JmolK": 176.35,
        "minus_G_minus_H298_over_T_JmolK": 332.38,
        "Hf_kJmol": -2149.8,
        "Gf_kJmol": -1598.0,
        "logKf": 69.56
      },
      {
        "T_K": 1300.0,
        "Cp_JmolK": 246.63,
        "S_JmolK": 528.44,
        "H_minus_H298_over_T_JmolK": 181.72,
        "minus_G_minus_H298_over_T_JmolK": 346.72,
        "Hf_kJmol": -2148.0,
        "Gf_kJmol": -1552.1,
        "logKf": 62.36
      },
      {
        "T_K": 1400.0,
        "Cp_JmolK": 247.52,
        "S_JmolK": 546.74,
        "H_minus_H298_over_T_JmolK": 186.39,
        "minus_G_minus_H298_over_T_JmolK": 360.36,
        "Hf_kJmol": -2146.4,
        "Gf_kJmol": -1506.4,
        "logKf": 56.2
      },
      {
        "T_K": 1500.0,
        "Cp_JmolK": 248.37,
        "S_JmolK": 563.85,
        "H_minus_H298_over_T_JmolK": 190.49,
        "minus_G_minus_H298_over_T_JmolK": 373.36,
        "Hf_kJmol": -2144.9,
        "Gf_kJmol": -1460.7,
        "logKf": 50.86
      },
      {
        "T_K": 1600.0,
        "Cp_JmolK": 249.2,
        "S_JmolK": 579.91,
        "H_minus_H298_over_T_JmolK": 194.13,
        "minus_G_minus_H298_over_T_JmolK": 385.77,
        "Hf_kJmol": -2143.7,
        "Gf_kJmol": -1415.1,
        "logKf": 46.2
      },
      {
        "T_K": 1700.0,
        "Cp_JmolK": 250.02,
        "S_JmolK": 595.04,
        "H_minus_H298_over_T_JmolK": 197.4,
        "minus_G_minus_H298_over_T_JmolK": 397.64,
        "Hf_kJmol": -2144.4,
        "Gf_kJmol": -1369.5,
        "logKf": 42.08
      }
    ],
    "ref": "RobieHemingway1995"
  },
  "ocrPages": [
    27,
    57,
    237
  ]
}

File: shared/processed/minerals-thermodynamic/robie-hemingway-1995/dilithium-monoxide.json
{
  "source": "RobieHemingway1995",
  "ref": "RobieHemingway1995",
  "convention": "formation_298",
  "phaseId": "dilithium-monoxide",
  "name": "Dilithium Monoxide",
  "formula": "Li2O",
  "status": "ok",
  "table298": {
    "formulaWeight": 29.881,
    "S298_JmolK": 37.6,
    "V298_cm3mol": 14.76,
    "Hf298_kJmol": -597.9,
    "Gf298_kJmol": -561.2,
    "logK298": 98.31,
    "uncertainty": {
      "S298_unc": 0.3,
      "V_unc": 0.01,
      "Hf_unc_kJmol": 2.1,
      "Gf_unc_kJmol": 2.1
    },
    "pdfPage": 23,
    "textSource": "ocr"
  },
  "cpRanges": [
    {
      "S298_JmolK": 37.6,
      "formula": "Li2O",
      "A": {
        "A1": 61.33,
        "A2": 0.03568,
        "A3": -1168000.0,
        "A4": -70.5,
        "A5": -7.318e-06,
        "form": "A1 + A2*T + A3*T^-2 + A4*T^-0.5 + A5*T^2",
        "units": "J/(mol\u00b7K); T in K"
      },
      "Tmin_K": 298.0,
      "Tmax_K": 2000.0,
      "pdfPage": 54,
      "textSource": "ocr",
      "ref": "RobieHemingway1995"
    }
  ],
  "highT": {
    "phaseId": "dilithium-monoxide",
    "name": "Dilithium Monoxide",
    "formula": "Li2O",
    "pdfPages": [
      202
    ],
    "textSource": "ocr",
    "formationFit": null,
    "formulaWeight": 29.881,
    "note": "Li2O: Cubic crystals 298.15 to melting point 1700 K.",
    "rows": [
      {
        "T_K": 298.15,
        "Cp_JmolK": 54.1,
        "S_JmolK": 37.6,
        "H_minus_H298_over_T_JmolK": 0.0,
        "minus_G_minus_H298_over_T_JmolK": 37.6,
        "Hf_kJmol": -597.9,
        "Gf_kJmol": -561.2,
        "logKf": 98.31
      },
      {
        "T_K": 300.0,
        "Cp_JmolK": 54.33,
        "S_JmolK": 37.94,
        "H_minus_H298_over_T_JmolK": 0.33,
        "minus_G_minus_H298_over_T_JmolK": 37.6,
        "Hf_kJmol": -597.9,
        "Gf_kJmol": -561.0,
        "logKf": 97.67
      },
      {
        "T_K": 400.0,
        "Cp_JmolK": 63.61,
        "S_JmolK": 54.96,
        "H_minus_H298_over_T_JmolK": 15.1,
        "minus_G_minus_H298_over_T_JmolK": 39.86,
        "Hf_kJmol": -598.7,
        "Gf_kJmol": -548.5,
        "logKf": 71.63
      },
      {
        "T_K": 500.0,
        "Cp_JmolK": 69.52,
        "S_JmolK": 69.83,
        "H_minus_H298_over_T_JmolK": 25.43,
        "minus_G_minus_H298_over_T_JmolK": 44.4,
        "Hf_kJmol": -605.4,
        "Gf_kJmol": -535.3,
        "logKf": 55.92
      },
      {
        "T_K": 600.0,
        "Cp_JmolK": 73.98,
        "S_JmolK": 82.91,
        "H_minus_H298_over_T_JmolK": 33.16,
        "minus_G_minus_H298_over_T_JmolK": 49.75,
        "Hf_kJmol": -605.7,
        "Gf_kJmol": -521.2,
        "logKf": 45.38
      },
      {
        "T_K": 700.0,
        "Cp_JmolK": 77.67,
        "S_JmolK": 94.6,
        "H_minus_H298_over_T_JmolK": 39.26,
        "minus_G_minus_H298_over_T_JmolK": 55.34,
        "Hf_kJmol": -605.6,
        "Gf_kJmol": -507.1,
        "logKf": 37.84
      },
      {
        "T_K": 800.0,
        "Cp_JmolK": 80.87,
        "S_JmolK": 105.19,
        "H_minus_H298_over_T_JmolK": 44.27,
        "minus_G_minus_H298_over_T_JmolK": 60.92,
        "Hf_kJmol": -605.2,
        "Gf_kJmol": -493.1,
        "logKf": 32.2
      },
      {
        "T_K": 900.0,
        "Cp_JmolK": 83.72,
        "S_JmolK": 114.88,
        "H_minus_H298_over_T_JmolK": 48.5,
        "minus_G_minus_H298_over_T_JmolK": 66.38,
        "Hf_kJmol": -604.4,
        "Gf_kJmol": -479.1,
        "logKf": 27.81
      },
      {
        "T_K": 1000.0,
        "Cp_JmolK": 86.29,
        "S_JmolK": 123.83,
        "H_minus_H298_over_T_JmolK": 52.15,
        "minus_G_minus_H298_over_T_JmolK": 71.68,
        "Hf_kJmol": -603.4,
        "Gf_kJmol": -465.3,
        "logKf": 24.3
      },
      {
        "T_K": 1100.0,
        "Cp_JmolK": 88.63,
        "S_JmolK": 132.17,
        "H_minus_H298_over_T_JmolK": 55.36,
        "minus_G_minus_H298_over_T_JmolK": 76.81,
        "Hf_kJmol": -602.2,
        "Gf_kJmol": -451.5,
        "logKf": 21.44
      },
      {
        "T_K": 1200.0,
        "Cp_JmolK": 90.76,
        "S_JmolK": 139.98,
        "H_minus_H298_over_T_JmolK": 58.22,
        "minus_G_minus_H298_over_T_JmolK": 81.75,
        "Hf_kJmol": -600.7,
        "Gf_kJmol": -437.9,
        "logKf": 19.06
      },
      {
        "T_K": 1300.0,
        "Cp_JmolK": 92.7,
        "S_JmolK": 147.32,
        "H_minus_H298_over_T_JmolK": 60.8,
        "minus_G_minus_H298_over_T_JmolK": 86.51,
        "Hf_kJmol": -599.1,
        "Gf_kJmol": -424.4,
        "logKf": 17.05
      },
      {
        "T_K": 1400.0,
        "Cp_JmolK": 94.46,
        "S_JmolK": 154.25,
        "H_minus_H298_over_T_JmolK": 63.15,
        "minus_G_minus_H298_over_T_JmolK": 91.11,
        "Hf_kJmol": -597.3,
        "Gf_kJmol": -411.0,
        "logKf": 15.33
      },
      {
        "T_K": 1500.0,
        "Cp_JmolK": 96.05,
        "S_JmolK": 160.83,
        "H_minus_H298_over_T_JmolK": 65.29,
        "minus_G_minus_H298_over_T_JmolK": 95.54,
        "Hf_kJmol": -595.3,
        "Gf_kJmol": -397.7,
        "logKf": 13.85
      },
      {
        "T_K": 1600.0,
        "Cp_JmolK": 97.47,
        "S_JmolK": 167.07,
        "H_minus_H298_over_T_JmolK": 67.25,
        "minus_G_minus_H298_over_T_JmolK": 99.82,
        "Hf_kJmol": -593.2,
        "Gf_kJmol": -384.6,
        "logKf": 12.56
      },
      {
        "T_K": 1700.0,
        "Cp_JmolK": 98.72,
        "S_JmolK": 173.02,
        "H_minus_H298_over_T_JmolK": 69.07,
        "minus_G_minus_H298_over_T_JmolK": 103.95,
        "Hf_kJmol": -881.4,
        "Gf_kJmol": -357.3,
        "logKf": 10.98
      }
    ],
    "ref": "RobieHemingway1995"
  },
  "ocrPages": [
    23,
    54,
    202
  ]
}

File: shared/processed/minerals-thermodynamic/robie-hemingway-1995/lithium-reference-state.json
{
  "source": "RobieHemingway1995",
  "ref": "RobieHemingway1995",
  "convention": "formation_298",
  "phaseId": "lithium-reference-state",
  "name": "Lithium (Reference State)",
  "formula": "Li",
  "status": "partial",
  "table298": {},
  "cpRanges": [],
  "highT": {
    "phaseId": "lithium-reference-state",
    "name": "Lithium (Reference State)",
    "formula": "Li",
    "pdfPages": [
      99
    ],
    "textSource": "ocr",
    "formationFit": null,
    "formulaWeight": 6.941,
    "note": "Li: Crystals 298.15 to melting point 453.2 K; liquid 453.7 K to boiling point 1620 K; ideal monatomic gas, P=1 bar, 1620 to 1800 K.",
    "rows": [
      {
        "T_K": 298.15,
        "Cp_JmolK": 24.62,
        "S_JmolK": 29.09,
        "H_minus_H298_over_T_JmolK": 0.0,
        "minus_G_minus_H298_over_T_JmolK": 29.09,
        "Hf_kJmol": 0.0,
        "Gf_kJmol": 0.0,
        "logKf": 0.0
      },
      {
        "T_K": 300.0,
        "Cp_JmolK": 24.67,
        "S_JmolK": 29.24,
        "H_minus_H298_over_T_JmolK": 0.15,
        "minus_G_minus_H298_over_T_JmolK": 29.08,
        "Hf_kJmol": 0.0,
        "Gf_kJmol": 0.0,
        "logKf": 0.0
      },
      {
        "T_K": 400.0,
        "Cp_JmolK": 27.61,
        "S_JmolK": 36.7,
        "H_minus_H298_over_T_JmolK": 6.62,
        "minus_G_minus_H298_over_T_JmolK": 30.08,
        "Hf_kJmol": 0.0,
        "Gf_kJmol": 0.0,
        "logKf": 0.0
      },
      {
        "T_K": 453.7,
        "Cp_JmolK": 29.39,
        "S_JmolK": 40.29,
        "H_minus_H298_over_T_JmolK": 9.21,
        "minus_G_minus_H298_over_T_JmolK": 31.08,
        "Hf_kJmol": 0.0,
        "Gf_kJmol": 0.0,
        "logKf": 0.0
      },
      {
        "T_K": 453.7,
        "Cp_JmolK": 30.39,
        "S_JmolK": 46.9,
        "H_minus_H298_over_T_JmolK": 15.82,
        "minus_G_minus_H298_over_T_JmolK": 31.08,
        "Hf_kJmol": 0.0,
        "Gf_kJmol": 0.0,
        "logKf": 0.0
      },
      {
        "T_K": 500.0,
        "Cp_JmolK": 30.13,
        "S_JmolK": 49.84,
        "H_minus_H298_over_T_JmolK": 17.16,
        "minus_G_minus_H298_over_T_JmolK": 32.69,
        "Hf_kJmol": 0.0,
        "Gf_kJmol": 0.0,
        "logKf": 0.0
      },
      {
        "T_K": 600.0,
        "Cp_JmolK": 29.54,
        "S_JmolK": 55.28,
        "H_minus_H298_over_T_JmolK": 19.27,
        "minus_G_minus_H298_over_T_JmolK": 36.01,
        "Hf_kJmol": 0.0,
        "Gf_kJmol": 0.0,
        "logKf": 0.0
      },
      {
        "T_K": 700.0,
        "Cp_JmolK": 28.99,
        "S_JmolK": 59.79,
        "H_minus_H298_over_T_JmolK": 20.7,
        "minus_G_minus_H298_over_T_JmolK": 39.1,
        "Hf_kJmol": 0.0,
        "Gf_kJmol": 0.0,
        "logKf": 0.0
      },
      {
        "T_K": 800.0,
        "Cp_JmolK": 28.94,
        "S_JmolK": 63.66,
        "H_minus_H298_over_T_JmolK": 21.73,
        "minus_G_minus_H298_over_T_JmolK": 41.93,
        "Hf_kJmol": 0.0,
        "Gf_kJmol": 0.0,
        "logKf": 0.0
      },
      {
        "T_K": 900.0,
        "Cp_JmolK": 28.89,
        "S_JmolK": 67.07,
        "H_minus_H298_over_T_JmolK": 22.53,
        "minus_G_minus_H298_over_T_JmolK": 44.54,
        "Hf_kJmol": 0.0,
        "Gf_kJmol": 0.0,
        "logKf": 0.0
      },
      {
        "T_K": 1000.0,
        "Cp_JmolK": 28.84,
        "S_JmolK": 70.11,
        "H_minus_H298_over_T_JmolK": 23.16,
        "minus_G_minus_H298_over_T_JmolK": 46.95,
        "Hf_kJmol": 0.0,
        "Gf_kJmol": 0.0,
        "logKf": 0.0
      },
      {
        "T_K": 1100.0,
        "Cp_JmolK": 28.79,
        "S_JmolK": 72.85,
        "H_minus_H298_over_T_JmolK": 23.67,
        "minus_G_minus_H298_over_T_JmolK": 49.18,
        "Hf_kJmol": 0.0,
        "Gf_kJmol": 0.0,
        "logKf": 0.0
      },
      {
        "T_K": 1200.0,
        "Cp_JmolK": 28.74,
        "S_JmolK": 75.36,
        "H_minus_H298_over_T_JmolK": 24.1,
        "minus_G_minus_H298_over_T_JmolK": 51.26,
        "Hf_kJmol": 0.0,
        "Gf_kJmol": 0.0,
        "logKf": 0.0
      },
      {
        "T_K": 1300.0,
        "Cp_JmolK": 28.7,
        "S_JmolK": 77.66,
        "H_minus_H298_over_T_JmolK": 24.45,
        "minus_G_minus_H298_over_T_JmolK": 53.2,
        "Hf_kJmol": 0.0,
        "Gf_kJmol": 0.0,
        "logKf": 0.0
      },
      {
        "T_K": 1400.0,
        "Cp_JmolK": 28.62,
        "S_JmolK": 79.78,
        "H_minus_H298_over_T_JmolK": 24.75,
        "minus_G_minus_H298_over_T_JmolK": 55.02,
        "Hf_kJmol": 0.0,
        "Gf_kJmol": 0.0,
        "logKf": 0.0
      },
      {
        "T_K": 1500.0,
        "Cp_JmolK": 28.54,
        "S_JmolK": 81.75,
        "H_minus_H298_over_T_JmolK": 25.01,
        "minus_G_minus_H298_over_T_JmolK": 56.74,
        "Hf_kJmol": 0.0,
        "Gf_kJmol": 0.0,
        "logKf": 0.0
      },
      {
        "T_K": 1600.0,
        "Cp_JmolK": 28.45,
        "S_JmolK": 83.59,
        "H_minus_H298_over_T_JmolK": 25.23,
        "minus_G_minus_H298_over_T_JmolK": 58.36,
        "Hf_kJmol": 0.0,
        "Gf_kJmol": 0.0,
        "logKf": 0.0
      },
      {
        "T_K": 1620.0,
        "Cp_JmolK": 28.43,
        "S_JmolK": 83.95,
        "H_minus_H298_over_T_JmolK": 25.27,
        "minus_G_minus_H298_over_T_JmolK": 58.68,
        "Hf_kJmol": 0.0,
        "Gf_kJmol": 0.0,
        "logKf": 0.0
      },
      {
        "T_K": 1620.0,
        "Cp_JmolK": 20.79,
        "S_JmolK": 173.97,
        "H_minus_H298_over_T_JmolK": 115.3,
        "minus_G_minus_H298_over_T_JmolK": 58.67,
        "Hf_kJmol": 0.0,
        "Gf_kJmol": 0.0,
        "logKf": 0.0
      },
      {
        "T_K": 1700.0,
        "Cp_JmolK": 20.8,
        "S_JmolK": 174.97,
        "H_minus_H298_over_T_JmolK": 110.85,
        "minus_G_minus_H298_over_T_JmolK": 64.12,
        "Hf_kJmol": 0.0,
        "Gf_kJmol": 0.0,
        "logKf": 0.0
      },
      {
        "T_K": 1800.0,
        "Cp_JmolK": 20.81,
        "S_JmolK": 176.16,
        "H_minus_H298_over_T_JmolK": 105.85,
        "minus_G_minus_H298_over_T_JmolK": 70.31,
        "Hf_kJmol": 0.0,
        "Gf_kJmol": 0.0,
        "logKf": 0.0
      }
    ],
    "ref": "RobieHemingway1995"
  },
  "ocrPages": [
    99
  ]
}

File: shared/processed/minerals-thermodynamic/robie-hemingway-1995/magnesioferrite.json
{
  "source": "RobieHemingway1995",
  "ref": "RobieHemingway1995",
  "convention": "formation_298",
  "phaseId": "magnesioferrite",
  "name": "Magnesioferrite",
  "formula": "MgFe2O4",
  "status": "ok",
  "table298": {
    "formulaWeight": 199.997,
    "S298_JmolK": 121.8,
    "V298_cm3mol": 44.57,
    "Hf298_kJmol": -1441.5,
    "Gf298_kJmol": -1329.6,
    "logK298": 232.9,
    "uncertainty": {
      "S298_unc": 2.0,
      "V_unc": 0.05,
      "Hf_unc_kJmol": 3.0,
      "Gf_unc_kJmol": 3.1
    },
    "pdfPage": 27,
    "textSource": "ocr"
  },
  "cpRanges": [
    {
      "S298_JmolK": 123.8,
      "formula": "MgFe2O4",
      "A": {
        "A1": 178.2,
        "A2": 0.01275,
        "A3": null,
        "A4": null,
        "A5": null,
        "form": "A1 + A2*T + A3*T^-2 + A4*T^-0.5 + A5*T^2",
        "units": "J/(mol\u00b7K); T in K"
      },
      "Tmin_K": 665.0,
      "Tmax_K": 1230.0,
      "pdfPage": 57,
      "textSource": "ocr",
      "ref": "RobieHemingway1995"
    },
    {
      "S298_JmolK": 379.2,
      "formula": "MgFe2O4",
      "A": {
        "A1": 106.6,
        "A2": 0.05716,
        "A3": null,
        "A4": null,
        "A5": null,
        "form": "A1 + A2*T + A3*T^-2 + A4*T^-0.5 + A5*T^2",
        "units": "J/(mol\u00b7K); T in K"
      },
      "Tmin_K": 1230.0,
      "Tmax_K": 1800.0,
      "pdfPage": 57,
      "textSource": "ocr",
      "ref": "RobieHemingway1995"
    }
  ],
  "highT": {
    "phaseId": "magnesioferrite",
    "name": "Magnesioferrite",
    "formula": "MgFe2O4",
    "pdfPages": [
      245
    ],
    "textSource": "ocr",
    "formationFit": null,
    "formulaWeight": 199.997,
    "note": "MgFe2O4: Cubic (\\alpha) crystals 298.15 to 665 K. Cubic (\\beta) crystals 665 to 1230 K. \\gamma-crystals 1230 to 1800 K.",
    "rows": [
      {
        "T_K": 298.15,
        "Cp_JmolK": 143.72,
        "S_JmolK": 121.8,
        "H_minus_H298_over_T_JmolK": 0.0,
        "minus_G_minus_H298_over_T_JmolK": 121.8,
        "Hf_kJmol": -1441.5,
        "Gf_kJmol": -1329.6,
        "logKf": 232.93
      },
      {
        "T_K": 300.0,
        "Cp_JmolK": 144.1,
        "S_JmolK": 122.62,
        "H_minus_H298_over_T_JmolK": 0.71,
        "minus_G_minus_H298_over_T_JmolK": 121.91,
        "Hf_kJmol": -1441.5,
        "Gf_kJmol": -1328.9,
        "logKf": 231.38
      },
      {
        "T_K": 400.0,
        "Cp_JmolK": 164.3,
        "S_JmolK": 167.06,
        "H_minus_H298_over_T_JmolK": 39.35,
        "minus_G_minus_H298_over_T_JmolK": 127.71,
        "Hf_kJmol": -1439.7,
        "Gf_kJmol": -1291.6,
        "logKf": 168.66
      },
      {
        "T_K": 500.0,
        "Cp_JmolK": 180.83,
        "S_JmolK": 205.54,
        "H_minus_H298_over_T_JmolK": 66.02,
        "minus_G_minus_H298_over_T_JmolK": 139.52,
        "Hf_kJmol": -1437.0,
        "Gf_kJmol": -1254.9,
        "logKf": 131.09
      },
      {
        "T_K": 600.0,
        "Cp_JmolK": 196.01,
        "S_JmolK": 239.86,
        "H_minus_H298_over_T_JmolK": 86.43,
        "minus_G_minus_H298_over_T_JmolK": 153.43,
        "Hf_kJmol": -1433.4,
        "Gf_kJmol": -1218.8,
        "logKf": 106.1
      },
      {
        "T_K": 700.0,
        "Cp_JmolK": 187.13,
        "S_JmolK": 269.98,
        "H_minus_H298_over_T_JmolK": 102.86,
        "minus_G_minus_H298_over_T_JmolK": 167.12,
        "Hf_kJmol": -1429.3,
        "Gf_kJmol": -1182.7,
        "logKf": 88.25
      },
      {
        "T_K": 800.0,
        "Cp_JmolK": 188.4,
        "S_JmolK": 295.05,
        "H_minus_H298_over_T_JmolK": 113.47,
        "minus_G_minus_H298_over_T_JmolK": 181.58,
        "Hf_kJmol": -1427.4,
        "Gf_kJmol": -1147.6,
        "logKf": 74.93
      },
      {
        "T_K": 900.0,
        "Cp_JmolK": 189.68,
        "S_JmolK": 317.31,
        "H_minus_H298_over_T_JmolK": 121.87,
        "minus_G_minus_H298_over_T_JmolK": 195.44,
        "Hf_kJmol": -1426.5,
        "Gf_kJmol": -1112.7,
        "logKf": 64.58
      },
      {
        "T_K": 1000.0,
        "Cp_JmolK": 190.95,
        "S_JmolK": 337.36,
        "H_minus_H298_over_T_JmolK": 128.71,
        "minus_G_minus_H298_over_T_JmolK": 208.65,
        "Hf_kJmol": -1435.8,
        "Gf_kJmol": -1077.1,
        "logKf": 56.26
      },
      {
        "T_K": 1100.0,
        "Cp_JmolK": 192.23,
        "S_JmolK": 355.62,
        "H_minus_H298_over_T_JmolK": 134.43,
        "minus_G_minus_H298_over_T_JmolK": 221.19,
        "Hf_kJmol": -1438.4,
        "Gf_kJmol": -1041.0,
        "logKf": 49.43
      },
      {
        "T_K": 1200.0,
        "Cp_JmolK": 193.5,
        "S_JmolK": 372.4,
        "H_minus_H298_over_T_JmolK": 139.3,
        "minus_G_minus_H298_over_T_JmolK": 233.1,
        "Hf_kJmol": -1439.6,
        "Gf_kJmol": -1004.9,
        "logKf": 43.74
      },
      {
        "T_K": 1300.0,
        "Cp_JmolK": 180.93,
        "S_JmolK": 388.05,
        "H_minus_H298_over_T_JmolK": 143.6,
        "minus_G_minus_H298_over_T_JmolK": 244.45,
        "Hf_kJmol": -1437.5,
        "Gf_kJmol": -968.8,
        "logKf": 38.93
      },
      {
        "T_K": 1400.0,
        "Cp_JmolK": 186.64,
        "S_JmolK": 401.67,
        "H_minus_H298_over_T_JmolK": 146.47,
        "minus_G_minus_H298_over_T_JmolK": 255.2,
        "Hf_kJmol": -1564.3,
        "Gf_kJmol": -929.6,
        "logKf": 34.68
      },
      {
        "T_K": 1500.0,
        "Cp_JmolK": 192.36,
        "S_JmolK": 414.74,
        "H_minus_H298_over_T_JmolK": 149.34,
        "minus_G_minus_H298_over_T_JmolK": 265.4,
        "Hf_kJmol": -1561.9,
        "Gf_kJmol": -884.4,
        "logKf": 30.8
      },
      {
        "T_K": 1600.0,
        "Cp_JmolK": 198.07,
        "S_JmolK": 427.34,
        "H_minus_H298_over_T_JmolK": 152.21,
        "minus_G_minus_H298_over_T_JmolK": 275.13,
        "Hf_kJmol": -1559.3,
        "Gf_kJmol": -839.3,
        "logKf": 27.4
      },
      {
        "T_K": 1700.0,
        "Cp_JmolK": 203.79,
        "S_JmolK": 439.52,
        "H_minus_H298_over_T_JmolK": 155.07,
        "minus_G_minus_H298_over_T_JmolK": 284.45,
        "Hf_kJmol": -1558.1,
        "Gf_kJmol": -794.3,
        "logKf": 24.4
      },
      {
        "T_K": 1800.0,
        "Cp_JmolK": 209.5,
        "S_JmolK": 451.33,
        "H_minus_H298_over_T_JmolK": 157.94,
        "minus_G_minus_H298_over_T_JmolK": 293.39,
        "Hf_kJmol": -1555.6,
        "Gf_kJmol": -749.4,
        "logKf": 21.75
      }
    ],
    "ref": "RobieHemingway1995"
  },
  "ocrPages": [
    27,
    57,
    245
  ]
}

File: shared/processed/minerals-thermodynamic/robie-hemingway-1995/perovskite.json
{
  "source": "RobieHemingway1995",
  "ref": "RobieHemingway1995",
  "convention": "formation_298",
  "phaseId": "perovskite",
  "name": "Perovskite",
  "formula": "CaTiO3",
  "status": "ok",
  "table298": {
    "formulaWeight": 135.956,
    "S298_JmolK": 93.6,
    "V298_cm3mol": 33.63,
    "Hf298_kJmol": -1660.6,
    "Gf298_kJmol": -1574.8,
    "logK298": 275.9,
    "uncertainty": {
      "S298_unc": 0.4,
      "V_unc": 0.01,
      "Hf_unc_kJmol": 1.7,
      "Gf_unc_kJmol": 1.8
    },
    "pdfPage": 27,
    "textSource": "ocr"
  },
  "cpRanges": [
    {
      "S298_JmolK": 93.6,
      "formula": "CaTiO3",
      "A": {
        "A1": 12.5,
        "A2": 0.04516,
        "A3": -6302000.0,
        "A4": 2462.0,
        "A5": null,
        "form": "A1 + A2*T + A3*T^-2 + A4*T^-0.5 + A5*T^2",
        "units": "J/(mol\u00b7K); T in K"
      },
      "Tmin_K": 298.0,
      "Tmax_K": 1530.0,
      "pdfPage": 57,
      "textSource": "ocr",
      "ref": "RobieHemingway1995"
    }
  ],
  "highT": {
    "phaseId": "perovskite",
    "name": "Perovskite",
    "formula": "CaTiO3",
    "pdfPages": [
      238
    ],
    "textSource": "ocr",
    "formationFit": null,
    "formulaWeight": 135.956,
    "note": "CaTiO3: Orthorhombic crystals 1530 K; cubic crystals 1530 to 1800 K.",
    "rows": [
      {
        "T_K": 298.15,
        "Cp_JmolK": 97.65,
        "S_JmolK": 93.64,
        "H_minus_H298_over_T_JmolK": 0.0,
        "minus_G_minus_H298_over_T_JmolK": 93.64,
        "Hf_kJmol": -1660.6,
        "Gf_kJmol": -1574.8,
        "logKf": 275.89
      },
      {
        "T_K": 300.0,
        "Cp_JmolK": 98.17,
        "S_JmolK": 94.25,
        "H_minus_H298_over_T_JmolK": 0.6,
        "minus_G_minus_H298_over_T_JmolK": 93.64,
        "Hf_kJmol": -1660.6,
        "Gf_kJmol": -1574.3,
        "logKf": 274.1
      },
      {
        "T_K": 400.0,
        "Cp_JmolK": 114.28,
        "S_JmolK": 125.13,
        "H_minus_H298_over_T_JmolK": 27.38,
        "minus_G_minus_H298_over_T_JmolK": 97.74,
        "Hf_kJmol": -1659.5,
        "Gf_kJmol": -1545.6,
        "logKf": 201.83
      },
      {
        "T_K": 500.0,
        "Cp_JmolK": 119.98,
        "S_JmolK": 151.34,
        "H_minus_H298_over_T_JmolK": 45.42,
        "minus_G_minus_H298_over_T_JmolK": 105.92,
        "Hf_kJmol": -1657.8,
        "Gf_kJmol": -1517.4,
        "logKf": 158.51
      },
      {
        "T_K": 600.0,
        "Cp_JmolK": 122.6,
        "S_JmolK": 173.47,
        "H_minus_H298_over_T_JmolK": 58.09,
        "minus_G_minus_H298_over_T_JmolK": 115.38,
        "Hf_kJmol": -1656.2,
        "Gf_kJmol": -1489.4,
        "logKf": 129.66
      },
      {
        "T_K": 700.0,
        "Cp_JmolK": 124.31,
        "S_JmolK": 192.5,
        "H_minus_H298_over_T_JmolK": 67.43,
        "minus_G_minus_H298_over_T_JmolK": 125.07,
        "Hf_kJmol": -1654.8,
        "Gf_kJmol": -1461.7,
        "logKf": 109.07
      },
      {
        "T_K": 800.0,
        "Cp_JmolK": 125.83,
        "S_JmolK": 209.2,
        "H_minus_H298_over_T_JmolK": 74.63,
        "minus_G_minus_H298_over_T_JmolK": 134.56,
        "Hf_kJmol": -1654.4,
        "Gf_kJmol": -1434.1,
        "logKf": 93.64
      },
      {
        "T_K": 900.0,
        "Cp_JmolK": 127.43,
        "S_JmolK": 224.11,
        "H_minus_H298_over_T_JmolK": 80.41,
        "minus_G_minus_H298_over_T_JmolK": 143.7,
        "Hf_kJmol": -1653.4,
        "Gf_kJmol": -1406.7,
        "logKf": 81.64
      },
      {
        "T_K": 1000.0,
        "Cp_JmolK": 129.21,
        "S_JmolK": 237.62,
        "H_minus_H298_over_T_JmolK": 85.2,
        "minus_G_minus_H298_over_T_JmolK": 152.43,
        "Hf_kJmol": -1652.7,
        "Gf_kJmol": -1379.3,
        "logKf": 72.04
      },
      {
        "T_K": 1100.0,
        "Cp_JmolK": 131.2,
        "S_JmolK": 250.03,
        "H_minus_H298_over_T_JmolK": 89.29,
        "minus_G_minus_H298_over_T_JmolK": 160.74,
        "Hf_kJmol": -1652.4,
        "Gf_kJmol": -1352.0,
        "logKf": 64.2
      },
      {
        "T_K": 1200.0,
        "Cp_JmolK": 133.39,
        "S_JmolK": 261.54,
        "H_minus_H298_over_T_JmolK": 92.87,
        "minus_G_minus_H298_over_T_JmolK": 168.67,
        "Hf_kJmol": -1664.1,
        "Gf_kJmol": -1323.9,
        "logKf": 57.63
      },
      {
        "T_K": 1300.0,
        "Cp_JmolK": 135.76,
        "S_JmolK": 272.31,
        "H_minus_H298_over_T_JmolK": 96.08,
        "minus_G_minus_H298_over_T_JmolK": 176.23,
        "Hf_kJmol": -1662.5,
        "Gf_kJmol": -1295.6,
        "logKf": 52.06
      },
      {
        "T_K": 1400.0,
        "Cp_JmolK": 138.31,
        "S_JmolK": 282.46,
        "H_minus_H298_over_T_JmolK": 99.0,
        "minus_G_minus_H298_over_T_JmolK": 183.46,
        "Hf_kJmol": -1660.8,
        "Gf_kJmol": -1267.5,
        "logKf": 47.29
      },
      {
        "T_K": 1500.0,
        "Cp_JmolK": 141.01,
        "S_JmolK": 292.1,
        "H_minus_H298_over_T_JmolK": 101.71,
        "minus_G_minus_H298_over_T_JmolK": 190.38,
        "Hf_kJmol": -1658.9,
        "Gf_kJmol": -1239.4,
        "logKf": 43.16
      },
      {
        "T_K": 1600.0,
        "Cp_JmolK": 134.01,
        "S_JmolK": 302.46,
        "H_minus_H298_over_T_JmolK": 105.26,
        "minus_G_minus_H298_over_T_JmolK": 197.2,
        "Hf_kJmol": -1655.3,
        "Gf_kJmol": -1211.8,
        "logKf": 39.56
      },
      {
        "T_K": 1700.0,
        "Cp_JmolK": 134.01,
        "S_JmolK": 310.58,
        "H_minus_H298_over_T_JmolK": 106.95,
        "minus_G_minus_H298_over_T_JmolK": 203.63,
        "Hf_kJmol": -1654.4,
        "Gf_kJmol": -1184.1,
        "logKf": 36.38
      },
      {
        "T_K": 1800.0,
        "Cp_JmolK": 134.01,
        "S_JmolK": 318.28,
        "H_minus_H298_over_T_JmolK": 108.47,
        "minus_G_minus_H298_over_T_JmolK": 209.81,
        "Hf_kJmol": -1802.2,
        "Gf_kJmol": -1154.3,
        "logKf": 33.5
      }
    ],
    "ref": "RobieHemingway1995"
  },
  "ocrPages": [
    27,
    57,
    238
  ]
}
