Repository: zakhovalkopavel/thermal-software

# Thermal Software v2.0

Enterprise-grade thermal engineering software — NestJS backend, React frontend, Python tools.

---

## 🏗️ Architecture

```
thermal-software/
├── backend/        ← NestJS API  (refractory + thermodynamics modules)
├── frontend/       ← React SPA   (skeleton — in progress)
├── python/         ← Python tools (NASA thermo parser + OCR pipeline)
├── shared/         ← Shared types / constants
├── docs/           ← All documentation
└── legacy/         ← 📦 Archival reference ONLY — NOT a running service
```

File: shared/processed/phase-diagrams/configs/mgo-sio2.config.json
{
  "system": "MgO-SiO2",
  "components": ["MgO", "SiO2"],
  "output": "systems/mgo-sio2.json",
  "idPrefix": "ms",
  "source": {
    "ref": "slag-atlas-1995",
    "figure": "Fig. 3.125",
    "diagram": "MgO-SiO2 phase diagram based mainly on the results of Bowen, Andersen [1], Smyth [2], Henriksen, Kingery [3], Henney, Jones [4] and Hageman, Oonk [5]",
    "printedPage": 88,
    "pdfPage": 108,
    "caption": "Atlas text (printed p. 88): 'Contrary to previous results by Schlaudt, Roy [6], no solubility of SiO2 in MgO was reported by Henney, Jones [4] and Henriksen, Kingery [3]. The polymorphism in MgO·SiO2 has been investigated by Foster [7], Atlas [8], Sarver, Hummel [9] and Smyth [2]. The miscibility gap in the system MgO-SiO2 has been investigated by Greig [10], Olshansky [11] and recently by Hageman, Oonk [5]. The critical temperature reported by Hageman, Oonk [5], which is considerably below the previous reported values, has been adopted. The recent investigations of liquidus relations at 1600 and 1700 °C by Kambayashi, Kato [12, 13] (dashed line in the figure) suggest congruent melting of MgO·SiO2.' References: [1] N. L. Bowen, O. Andersen, Am. J. Sci., 4th Ser. 37 (1914) No. 222, 487/501; [2] J. R. Smyth, Am. Mineral. 59 (1974) 345/52; [3] A. F. Henriksen, W. D. Kingery, Ceramurgia Int. 5 (1979) No. 1, 11/7; [4] J. W. Henney, J. W. S. Jones, Trans. J. Br. Ceram. Soc. 68 (1969) 201/3; [5] V. B. Hageman, H. A. Oonk, Phys. Chem. Glasses 27 (1986) No. 5, 194/8; [6] C. M. Schlaudt, D. M. Roy, J. Am. Ceram. Soc. 48 (1965) No. 5, 248/51; [7] W. R. Foster, J. Am. Ceram. Soc. 34 (1951) No. 9, 255/9; [8] L. Atlas, J. Geol. 60 (1952) 125/47; [9] J. F. Sarver, F. A. Hummel, J. Am. Ceram. Soc. 45 (1962) No. 4, 152/6; [10] J. W. Greig, Am. J. Sci., 5th Ser. 13 (1927) No. 73, 1/154; [11] Ya. I. Olshansky, Dokl. Akad. Nauk SSSR 76 (1951) No. 1, 94/6; [12] S. Kambayashi, E. Kato, J. Chem. Thermodyn. 15 (1983) No. 8, 701/7; [13] S. Kambayashi, E. Kato, J. Chem. Thermodyn. 16 (1984) No. 3, 241/8."
  },
  "frameSearchBox": [1300, 2050, 3050, 3400],
  "axes": {
    "x": { "component": "SiO2", "ticks": [0, 10, 20, 30, 40, 50, 70, 80, 90, 100] },
    "y": { "ticks": [3000, 2800, 2600, 2400, 2200, 2000, 1800, 1600, 1400, 1200, 1000] }
  },
  "phases": ["periclase", "forsterite", "enstatite", "silica"],
  "endMembers": {
    "periclase": { "x": 0, "labelTemperature": 2822 },
    "silica": { "x": 100, "labelTemperature": 1725 }
  },
  "invariants": [
    { "id": "ms-1850", "type": "binary", "reaction": "eutectic", "phases": ["periclase", "forsterite"],
      "label": { "temperature": 1850, "composition": 38 },
      "seedPixel": [2013, 2819], "nbs": [],
      "notes": "Fig. 3.187 edge prints ~1860 °C at 36.2 wt% SiO2 (mas-edge-periclase-forsterite)." },
    { "id": "ms-forsterite-melting", "type": "compound-melting", "reaction": null, "phases": ["forsterite"],
      "label": { "temperature": 1890, "composition": null },
      "seedPixel": [2062, 2796], "nbs": [],
      "notes": "Congruent. Fig. 3.187 prints '~1900'." },
    { "id": "ms-1557", "type": "binary", "reaction": "peritectic", "phases": ["forsterite", "enstatite"],
      "label": { "temperature": 1557, "composition": 61 },
      "seedPixel": [2341, 2985], "nbs": [],
      "notes": "Incongruent melting of (proto)enstatite: MgSiO3 → forsterite + liquid. Fig. 3.187 edge: 1557 °C at 60.6 wt% SiO2 (mas-edge-forsterite-enstatite). The dashed line in the enstatite field (Kambayashi, Kato [12, 13]) suggests congruent melting; not used." },
    { "id": "ms-1543", "type": "binary", "reaction": "eutectic", "phases": ["enstatite", "silica"],
      "label": { "temperature": 1543, "composition": 64 },
      "seedPixel": [2374, 2993], "nbs": [],
      "notes": "Silica is cristobalite. Fig. 3.187 edge: 1543 °C at 65.0 wt% SiO2 (mas-edge-enstatite-silica)." },
    { "id": "ms-1695", "type": "monotectic", "reaction": "monotectic", "phases": ["silica"],
      "label": { "temperature": 1695, "composition": 70, "secondComposition": null },
      "seedPixel": [2457, 2905], "secondSeedPixel": [2904, 2904], "nbs": [],
      "notes": "Liquid (70 wt% SiO2) → cristobalite + SiO2-rich liquid (98.9 wt% SiO2). Fig. 3.187 prints 1703 °C for the two-liquid limits on this edge (MgO-rich limit 69.2 wt% SiO2)." }
  ],
  "liquidus": [
    { "phase": "periclase", "from": "end:periclase", "to": "ms-1850",
      "segments": [ { "kind": "trace", "seedPixel": [1798, 2522] } ],
      "grid": [0, 2, 5, 10, 15, 20, 25, 30, 32, 34, 36, 37, 38] },
    { "phase": "forsterite", "from": "ms-1850", "to": "ms-forsterite-melting",
      "segments": [ { "kind": "trace", "seedPixel": [2039, 2802] } ],
      "grid": [38, 40, 41, 42, 42.7] },
    { "phase": "forsterite", "from": "ms-forsterite-melting", "to": "ms-1557",
      "segments": [ { "kind": "trace", "seedPixel": [2234, 2876] } ],
      "grid": [42.7, 44, 46, 48, 50, 52, 54, 56, 58, 59, 60, 61] },
    { "phase": "enstatite", "from": "ms-1557", "to": "ms-1543",
      "segments": [ { "kind": "straight" } ],
      "grid": [61, 64] },
    { "phase": "silica", "from": "ms-1543", "to": "end:silica",
      "segments": [
        { "kind": "trace", "to": "ms-1695", "seedPixel": [2443, 2918] },
        { "kind": "flat", "from": "ms-1695", "to": "ms-1695:second" },
        { "kind": "trace", "from": "ms-1695:second" }
      ],
      "grid": [64, 65, 66, 67, 68, 68.5, 69, 70, 100] }
  ],
  "liquidImmiscibility": {
    "monotectic": "ms-1695",
    "seedPixel": [2739, 2753],
    "waypoints": [[2862, 2798]],
    "grid": [72, 74, 76, 78, 80, 82, 84, 86, 90, 92, 94, 95, 96, 97, 98],
    "criticalPointNotes": "Critical temperature after Hageman, Oonk [5], adopted by the atlas.",
    "notes": "No crystals inside the dome; it does not change the liquidus (cristobalite disappears at 1695 °C for 70–98.9 wt% SiO2). Not modelled."
  },
  "junctionTolerance_wt": 1.5,
  "verbatim": {
    "nbsCrossCheck": {
      "ref": "nsrds-nbs-61-1",
      "result": "No MgO-SiO2 binary entry. The system index (PDF p. 140, printed p. 132) lists MgO-Sc2O3 followed by MgO-SiO2-SrO; no Mg2SiO4-MgSiO3 or MgSiO3-SiO2 join either. All values below are atlas-only (status 'extracted')."
    },
    "solidSolutions": [
      { "phase": "periclase", "modelledAs": "MgO (stoichiometric)", "range_wt_SiO2": null,
        "source": { "ref": "slag-atlas-1995", "figure": "Fig. 3.125", "printedPage": 88, "pdfPage": 108, "read": "atlas text" },
        "notes": "No solubility of SiO2 in MgO (Henney, Jones [4]; Henriksen, Kingery [3]), contrary to Schlaudt, Roy [6]." }
    ],
    "inversions": [
      { "phase": "silica", "change": "cristobalite → tridymite", "temperature_C": 1470, "source": "printed label '1470' on the line across the silica-rich side (line reads 1468.5); arrows 'Cristobalite' / 'Tridymite' at the SiO2 axis" },
      { "phase": "enstatite", "change": "MgSiO3 polymorphism (Foster [7], Atlas [8], Sarver, Hummel [9], Smyth [2])", "temperature_C": null, "source": "atlas text; not drawn; modelled as enstatite (MS)" }
    ]
  }
}

File: shared/processed/phase-diagrams/configs/na2o-al2o3-sio2.curves.config.json
{
  "systemFile": "systems/na2o-al2o3-sio2.json",
  "pdfPage": 137,
  "pixelOrigin": [0, 0],
  "strokeWidth_px": [5, 16],
  "isothermStrokeWidth_px": [2, 6],
  "endpointPixels": {},
  "invariants": [
    { "id": "nas-nepheline-corundum-beta-alumina", "type": "ternary", "reaction": "peritectic",
      "phases": ["carnegieite", "corundum", "beta-alumina"], "temperature_C": null, "pixel": [2103, 1346],
      "composition": "intersection of line fits to the two dashed β-alumina boundaries (nepheline side x = 2123.5 + 0.303·(y − 1415), dashes y 1415–2030; corundum side x = 2170 + 0.977·(y − 1415), dashes y 1415–2030); hidden by the 'Na2O·Al2O3·2SiO2' label",
      "new": true,
      "notes": "Reaction derived: the liquid (SiO2 > 42.3 wt%, the SiO2 of NAS2) lies outside the carnegieite–corundum–β-alumina triangle; arrowheads (2142, 1475) and (2227, 1475) point into the point on both β-alumina boundaries, the carnegieite/corundum arrow points away towards nas-1270. The id keeps 'nepheline' (the compound NAS2); the field is carnegieite." },
    { "id": "nas-edge-beta-alumina-corundum", "type": "binary", "reaction": null,
      "phases": ["beta-alumina", "corundum"], "temperature_C": null, "pixel": [2783, 2042],
      "composition": "end of the dashed corundum/β-alumina boundary on the edge (line fit x = 2170 + 0.977·(y − 1415) × Na2O-Al2O3 edge; last dash centre (2771, 2030))",
      "new": true,
      "notes": "Between the Na2O·11Al2O3 circle (2736, 2042) and the Al2O3 corner; no temperature printed on the Na2O-Al2O3 edge. NSRDS-NBS 61 (pd-nbs-suggest Na2O Al2O3) has no entry near this composition." },
    { "id": "nas-915", "type": "ternary", "reaction": "peritectic",
      "phases": ["sodium-metasilicate", "nepheline", "carnegieite"], "temperature_C": 915, "pixel": [1771, 1354],
      "temperature": "printed label '915'", "composition": "junction of the heavy carnegieite/nepheline boundary with the sodium-metasilicate boundary",
      "new": true,
      "notes": "Polymorphic transition point L + NS + nepheline + carnegieite. Arrows: from nas-955 and from the 1280 maximum into the point, towards nas-760 away from it." },
    { "id": "nas-1280", "type": "saddle", "reaction": null,
      "phases": ["carnegieite", "nepheline"], "temperature_C": 1280, "pixel": [2043, 1203],
      "temperature": "printed label '1280'", "composition": "carnegieite/nepheline boundary × NAS6–NAS2 join",
      "new": true,
      "notes": "Temperature maximum of the carnegieite/nepheline boundary, arrows pointing away on both sides." },
    { "id": "nas-1270", "type": "ternary", "reaction": "peritectic",
      "phases": ["nepheline", "carnegieite", "corundum"], "temperature_C": 1270, "pixel": [2052, 1196],
      "temperature": "printed label '1270'", "composition": "junction of the carnegieite/nepheline boundary with the corundum boundary",
      "new": true,
      "notes": "Polymorphic transition point L + nepheline + carnegieite + corundum. Arrows: from the 1280 maximum and from the β-alumina junction into the point, towards nas-1063 away from it." },
    { "id": "nas-edge-cristobalite-tridymite", "type": "binary", "reaction": null,
      "phases": ["cristobalite", "tridymite"], "temperature_C": 1470, "pixel": [1845, 640],
      "temperature": "printed label '1470' at the Na2O-SiO2 edge", "composition": "end of the dash-dot line on the edge",
      "new": true,
      "notes": "SiO2 inversion cristobalite → tridymite on the silica liquidus of the Na2O-SiO2 edge (isothermal)." },
    { "id": "nas-1470", "type": "ternary", "reaction": null,
      "phases": ["cristobalite", "tridymite", "mullite"], "temperature_C": 1470, "pixel": [2004, 643],
      "temperature": "printed label '1470' right of the silica/mullite boundary, leader to the point", "composition": "end of the dash-dot line on the silica/mullite boundary",
      "new": true,
      "notes": "Polymorphic transition point L + cristobalite + tridymite + mullite (isothermal SiO2 inversion)." },
    { "id": "nas-edge-tridymite-quartz", "type": "binary", "reaction": null,
      "phases": ["tridymite", "quartz"], "temperature_C": 867, "pixel": [1722, 852],
      "temperature": "printed label '867' at the Na2O-SiO2 edge", "composition": "dashed line extended to the edge (its dashes at y 851–853)",
      "new": true,
      "notes": "SiO2 inversion tridymite → quartz on the silica liquidus of the Na2O-SiO2 edge (isothermal; 870 °C in the binary figures)." },
    { "id": "nas-867", "type": "ternary", "reaction": null,
      "phases": ["tridymite", "quartz", "albite"], "temperature_C": 867, "pixel": [1874, 853],
      "temperature": "isothermal SiO2 inversion ('867' printed at the edge end of the line)", "composition": "end of the dashed line on the silica/albite boundary",
      "new": true,
      "notes": "Polymorphic transition point L + tridymite + quartz + albite." }
  ],
  "edits": [
    { "path": "", "set": { "phases": ["cristobalite", "tridymite", "quartz", "corundum", "mullite", "albite", "nepheline", "carnegieite", "sodium-disilicate", "sodium-metasilicate", "sodium-orthosilicate", "beta-alumina"] } },
    { "path": "compatibilityTriangles", "set": {
      "triangles": [["silica", "albite", "mullite"], ["albite", "mullite", "corundum"], ["albite", "sodium-aluminosilicate", "corundum"], ["silica", "albite", "sodium-disilicate"], ["albite", "sodium-disilicate", "sodium-aluminosilicate"], ["sodium-disilicate", "sodium-metasilicate", "sodium-aluminosilicate"], ["sodium-metasilicate", "sodium-orthosilicate", "sodium-aluminosilicate"], ["sodium-aluminosilicate", "corundum", "beta-alumina"]],
      "notes": "Sub-solidus triangles name the compounds (silica; sodium-aluminosilicate = NAS2, nepheline below the boundary), not their modifications. Nepheline (and NaAlO2) form solid solutions drawn as dotted bands. The nepheline–corundum–β-alumina (Na2O·11Al2O3) triangle is drawn dashed (line from the nepheline band to the Na2O·11Al2O3 circle, inset ≈ (1057, 1017)). Triangles with Na2O·Al2O3 and Na2O are drawn dashed and are outside the phase catalog." } },
    { "path": "notModelled", "set": {
      "region": "Na2O·Al2O3 field (Na2O-Al2O3 side, left of the carnegieite/β-alumina boundary)",
      "notes": "No field label and no boundary between the carnegieite and Na2O·Al2O3 fields drawn; the carnegieite/β-alumina boundary reaches the Na2O-Al2O3 edge at (2314, 2042), between the Na2O·Al2O3 (2171) and Na2O·11Al2O3 (2736) circles. No temperatures on the Na2O-Al2O3 edge. Corner labels: Na2O ~920, Al2O3 ~2020." } },
    { "path": "invariantPoints.nas-1050", "set": { "phases": ["tridymite", "albite", "mullite"] } },
    { "path": "invariantPoints.nas-1062", "set": { "phases": ["tridymite", "albite"] } },
    { "path": "invariantPoints.nas-740", "set": { "phases": ["quartz", "albite", "sodium-disilicate"] } },
    { "path": "invariantPoints.nas-edge-silica-mullite", "set": { "phases": ["cristobalite", "mullite"] } },
    { "path": "invariantPoints.nas-edge-silica-ns2", "set": { "phases": ["quartz", "sodium-disilicate"] } },
    { "path": "invariantPoints.nas-955", "set": { "phases": ["sodium-metasilicate", "sodium-orthosilicate", "carnegieite"] } },
    { "path": "inversions", "remove": { "phase": "silica", "change": "cristobalite → tridymite" } },
    { "path": "inversions", "remove": { "phase": "silica", "change": "tridymite → quartz" } },
    { "path": "inversions", "remove": { "phase": "nepheline", "change": "carnegieite → nepheline (NaAlSiO4)" } },
    { "path": "boundaryCurves", "remove": { "fields": ["silica", "mullite"] } },
    { "path": "boundaryCurves", "remove": { "fields": ["silica", "albite"] } },
    { "path": "boundaryCurves", "remove": { "fields": ["silica", "sodium-disilicate"] } },
    { "path": "boundaryCurves", "remove": { "fields": ["nepheline", "corundum"], "path": ["nas-1063", "nas-nepheline-corundum-beta-alumina"] } },
    { "path": "boundaryCurves", "remove": { "fields": ["nepheline", "beta-alumina"] } },
    { "path": "boundaryCurves", "remove": { "fields": ["sodium-metasilicate", "nepheline"], "path": ["nas-760", "nas-955"] } },
    { "path": "isotherms", "remove": { "field": "silica" } },
    { "path": "isotherms", "remove": { "field": "nepheline", "temperature_C": 1400 } },
    { "path": "isotherms", "remove": { "field": "nepheline", "temperature_C": 1600 } },
    { "path": "isotherms", "remove": { "field": "nepheline", "temperature_C": 1000, "part": 2 } },
    { "path": "isotherms", "remove": { "field": "nepheline", "temperature_C": 1100 } },
    { "path": "isotherms", "remove": { "field": "nepheline", "temperature_C": 1200, "part": 2 } },
    { "path": "isotherms", "remove": { "field": "nepheline", "temperature_C": 1300 } },
    { "path": "isotherms", "remove": { "field": "nepheline", "temperature_C": 1500 } },
    { "path": "isotherms", "remove": { "field": "nepheline", "temperature_C": 1700 } }
  ],
  "curves": [
    { "fields": ["cristobalite", "mullite"], "path": ["nas-edge-silica-mullite", "nas-1470"], "arrows": [">"], "new": true },
    { "fields": ["tridymite", "mullite"], "path": ["nas-1470", "nas-1050"], "arrows": [">"], "new": true },
    { "fields": ["cristobalite", "tridymite"], "path": ["nas-edge-cristobalite-tridymite", "nas-1470"], "dashed": true, "new": true,
      "notes": "Dash-dot line (SiO2 inversion, isothermal 1470 °C; no arrows); labels 'Cristobalite' above, 'Tridymite' below." },
    { "fields": ["tridymite", "albite"], "path": ["nas-1050", "nas-1062", "nas-867"], "arrows": ["<", ">"], "new": true },
    { "fields": ["quartz", "albite"], "path": ["nas-867", "nas-740"], "arrows": [">"], "new": true },
    { "fields": ["tridymite", "quartz"], "path": ["nas-edge-tridymite-quartz", "nas-867"], "dashed": true, "new": true,
      "notes": "Dashed line (SiO2 inversion, isothermal 867 °C; no arrows); label 'Quartz' below." },
    { "fields": ["quartz", "sodium-disilicate"], "path": ["nas-edge-silica-ns2", "nas-740"], "arrows": ["?"], "new": true },
    { "fields": ["albite", "mullite"], "path": ["nas-1104", "nas-1050"], "arrows": [">"] },
    { "fields": ["mullite", "corundum"], "path": ["nas-edge-mullite-corundum", "nas-1104"], "arrows": [">"] },
    { "fields": ["albite", "corundum"], "path": ["nas-1104", "nas-1108", "nas-1063"], "arrows": ["<", ">"] },
    { "fields": ["albite", "nepheline"], "path": ["nas-1063", "nas-1068", "nas-732"], "arrows": ["<", ">"] },
    { "fields": ["nepheline", "corundum"], "path": ["nas-1063", "nas-1270"], "waypoints": [[2048, 1150]], "arrows": ["<"], "new": true },
    { "fields": ["carnegieite", "corundum"], "path": ["nas-1270", "nas-nepheline-corundum-beta-alumina"], "arrows": ["<"], "new": true,
      "notes": "Ends at the β-alumina junction (nas-nepheline-corundum-beta-alumina), hidden by the 'Na2O·Al2O3·2SiO2' label; below it the boundary continues dashed as carnegieite/β-alumina." },
    { "fields": ["corundum", "beta-alumina"], "path": ["nas-edge-beta-alumina-corundum", "nas-nepheline-corundum-beta-alumina"],
      "arrows": [">"], "new": true,
      "notes": "Dashed, straight (dash centres within 2 px of x = 2170 + 0.977·(y − 1415)); arrowhead at (2227, 1475) points up-left towards the β-alumina junction." },
    { "fields": ["carnegieite", "beta-alumina"], "path": ["nas-nepheline-corundum-beta-alumina"], "endPixel": [2314, 2042],
      "arrows": ["<"], "new": true,
      "notes": "Dashed, straight (dash centres within 2 px of x = 2123.5 + 0.303·(y − 1415)); arrowhead at (2142, 1475) points up towards the β-alumina junction. Open end on the Na2O-Al2O3 edge (2314, 2042): the field to its left is drawn without a label or a boundary to the Na2O·Al2O3 field (notModelled)." },
    { "fields": ["carnegieite", "nepheline"], "path": ["nas-915", "nas-1280", "nas-1270"],
      "waypoints": [[1857, 1361], [1897, 1339], [2015, 1212]], "arrows": ["<", ">"], "new": true,
      "notes": "Heavy line with arrows (main figure and inset): 915 (junction with NS), 1280 (maximum on the NAS6–NAS2 join, arrows pointing away), 1270 (junction with corundum); label '1248' on the curve towards 915 in the inset." },
    { "fields": ["albite", "sodium-disilicate"], "path": ["nas-740", "nas-767", "nas-732"], "arrows": ["<", ">"] },
    { "fields": ["sodium-disilicate", "nepheline"], "path": ["nas-732", "nas-768", "nas-760"], "arrows": ["<", ">"] },
    { "fields": ["sodium-disilicate", "sodium-metasilicate"], "path": ["nas-edge-ns2-ns", "nas-760"], "arrows": [">"] },
    { "fields": ["sodium-metasilicate", "nepheline"], "path": ["nas-760", "nas-915"], "arrows": ["<"], "new": true },
    { "fields": ["sodium-metasilicate", "carnegieite"], "path": ["nas-915", "nas-955"], "arrows": ["<"], "new": true },
    { "fields": ["sodium-metasilicate", "sodium-orthosilicate"], "path": ["nas-edge-ns-n2s", "nas-955"], "arrows": [">"] },
    { "fields": ["sodium-orthosilicate", null], "path": ["nas-edge-n2s-melting", "nas-955"], "arrows": [">"] }
  ],
  "isotherms": [
    { "field": "cristobalite", "temperature_C": 1600, "startPixel": [1900, 546], "endPixel": [1991, 560], "new": true },
    { "field": "tridymite", "temperature_C": 1400, "startPixel": [1824, 685], "endPixel": [1998, 676], "new": true,
      "waypoints": [[1870, 671], { "pixel": [1945, 662], "straight": true }] },
    { "field": "tridymite", "temperature_C": 1200, "startPixel": [1778, 762], "endPixel": [1998, 760], "new": true,
      "waypoints": [[1803, 760], { "pixel": [1880, 758], "straight": true }] },
    { "field": "tridymite", "temperature_C": 1000, "startPixel": [1745, 821], "endPixel": [1978, 810], "new": true,
      "waypoints": [[1782, 821], { "pixel": [1862, 821], "straight": true }] },
    { "field": "sodium-disilicate", "temperature_C": 800, "startPixel": [1699, 1110], "endPixel": [1723, 925],
      "waypoints": [[1717, 1093], { "pixel": [1750, 1040], "straight": true }, [1750, 995], { "pixel": [1735, 950], "straight": true }] },
    { "field": "nepheline", "temperature_C": 1000, "startPixel": [1815, 1350], "endPixel": [1943, 1103],
      "waypoints": [[1802, 1272], { "pixel": [1837, 1205], "straight": true }] },
    { "field": "nepheline", "temperature_C": 1200, "startPixel": [1907, 1308], "endPixel": [2043, 1116],
      "waypoints": [{ "pixel": [1949, 1234], "straight": true }, [1974, 1203], { "pixel": [2007, 1160], "straight": true }] },
    { "field": "carnegieite", "temperature_C": 1400, "startPixel": [1632, 1513], "endPixel": [2075, 1248], "new": true,
      "waypoints": [[1671, 1510], { "pixel": [1747, 1500], "straight": true }, [1794, 1494], { "pixel": [1854, 1471], "straight": true },
                    [1920, 1431], { "pixel": [1970, 1353], "split": true }, [2020, 1262]] },
    { "field": "carnegieite", "temperature_C": 1600, "startPixel": [1665, 1570], "endPixel": [2137, 1542], "new": true,
      "waypoints": [[1715, 1568], { "pixel": [1791, 1557], "straight": true }, [1860, 1538], [1922, 1507],
                    { "pixel": [1972, 1470], "straight": true }, { "pixel": [1990, 1458], "split": true }, [2040, 1442], [2100, 1470]] },
    { "field": "carnegieite", "temperature_C": 1000, "new": true, "inferred": { "from": [1400], "step": 100 },
      "startPixel": [1680, 1433], "endPixel": [1768, 1404],
      "notes": "Unlabelled: from the sodium-orthosilicate boundary at (1680, 1433) to the '915' label (open end); 100 °C steps below the printed 1400 (user, 2026-10-08)." },
    { "field": "carnegieite", "temperature_C": 1100, "new": true, "inferred": { "from": [1400], "step": 100 },
      "startPixel": [1620, 1460], "endPixel": [1857, 1361],
      "notes": "Unlabelled: free end (1620, 1460) to the carnegieite/nepheline boundary at (1857, 1361), where the unlabelled nepheline line between the printed 1000 and 1200 starts." },
    { "field": "carnegieite", "temperature_C": 1200, "new": true, "inferred": { "from": [1400], "step": 100 },
      "startPixel": [1614, 1474], "endPixel": [1897, 1339],
      "notes": "Unlabelled: free end (1614, 1474) to the carnegieite/nepheline boundary at (1897, 1339), next to the start of the printed nepheline 1200." },
    { "field": "carnegieite", "temperature_C": 1300, "new": true, "inferred": { "from": [1400], "step": 100 },
      "startPixel": [1616, 1494], "endPixel": [2015, 1212],
      "waypoints": [[1760, 1472], [1880, 1422], { "pixel": [1940, 1334], "split": true }],
      "notes": "Unlabelled: free end (1616, 1494); runs just below the carnegieite/nepheline boundary and merges into its stroke at (2015, 1212), near the 1280 maximum." },
    { "field": "carnegieite", "temperature_C": 1500, "new": true, "inferred": { "from": [1400, 1600], "step": 100 },
      "startPixel": [1644, 1538], "endPixel": [2100, 1363],
      "waypoints": [[1760, 1528], [1854, 1503], { "pixel": [1926, 1464], "straight": true }, { "pixel": [1980, 1415], "split": true },
                    [2060, 1341]],
      "notes": "Unlabelled line between the printed 1400 and 1600: free end (1644, 1538), behind the 'Carnegieite' label (1854, 1503)–(1926, 1464), peak (2060, 1341), to the end of the solid carnegieite/corundum boundary at (2100, 1363)." },
    { "field": "carnegieite", "temperature_C": 1700, "new": true, "inferred": { "from": [1600], "step": 100 },
      "startPixel": [1678, 1609], "endPixel": [2126, 1610],
      "waypoints": [[1760, 1601], { "pixel": [1860, 1572], "split": true }, [1980, 1536], [2080, 1566]],
      "notes": "Unlabelled line below the printed 1600: free ends (1678, 1609) and (2126, 1610), peak (1980, 1536); 100 °C steps (user, 2026-10-08)." },
    { "field": "mullite", "temperature_C": 1600, "new": true, "startPixel": [2006, 594], "endPixel": [2118, 1078],
      "waypoints": [[2015, 628], [2028, 676], [2041, 720], [2058, 780], [2075, 850], [2090, 920], { "pixel": [2102, 982], "straight": true }, [2112, 1050]],
      "notes": "Rightmost of five thin lines leaving the silica/mullite boundary; label '1600' with a tick at (2087–2101, 905). Separates from the boundary at ≈ (2010, 610), just below the 1590 edge point; behind the '1104' label (straight step); crosses the mullite/corundum boundary at (2118, 1078) and continues as corundum 1600." },
    { "field": "corundum", "temperature_C": 1600, "new": true, "startPixel": [2118, 1078], "endPixel": [2157, 1401],
      "waypoints": [[2119, 1120], [2124, 1170], { "pixel": [2132, 1235], "straight": true }, [2139, 1280], [2147, 1340], { "pixel": [2156, 1398], "straight": true }],
      "notes": "Continuation of mullite 1600 below the mullite/corundum boundary; behind the '1270' label and the 'Na2O·Al2O3·2SiO2' label (straight steps); ends on the corundum/β-alumina boundary at (2157, 1401) and continues dashed as β-alumina 1600." },
    { "field": "beta-alumina", "temperature_C": 1600, "new": true, "dashed": true, "startPixel": [2158, 1403], "endPixel": [2192, 1592],
      "waypoints": [[2168, 1455], [2180, 1525]],
      "notes": "Thin dashed line between the two dashed β-alumina boundaries, continuing corundum 1600; dashes end at (2192, 1592) beside the carnegieite/β-alumina boundary (open end). The dashed continuation of carnegieite 1600 on the other side of that boundary is not traced." },
    { "field": "mullite", "temperature_C": 1500, "new": true, "inferred": { "from": [1400, 1600], "step": 100 },
      "startPixel": [2007, 640], "endPixel": [2084, 1037],
      "waypoints": [[2015, 676], [2026, 720], [2039, 780], [2054, 850], [2066, 920], { "pixel": [2076, 985], "straight": true }],
      "notes": "Unlabelled line between the printed 1400 and 1600; separates from the silica/mullite boundary at ≈ (2010, 650), near nas-1470; crosses the mullite/corundum boundary at (2084, 1037)." },
    { "field": "corundum", "temperature_C": 1500, "new": true, "inferred": { "from": [1400, 1600], "step": 100 },
      "startPixel": [2084, 1037], "endPixel": [2110, 1340],
      "waypoints": [[2092, 1120], [2098, 1170], { "pixel": [2103, 1225], "straight": true }, [2107, 1280]],
      "notes": "Continuation of mullite 1500; open end (2110, 1340) at the 'Na2O·Al2O3·2SiO2' label, next to the β-alumina junction, where carnegieite 1500 ends on the other side." },
    { "field": "mullite", "temperature_C": 1400, "new": true, "startPixel": [2006, 688], "endPixel": [2054, 1001],
      "waypoints": [[2014, 720], [2020, 760], [2024, 780], [2035, 850], [2044, 920], { "pixel": [2052, 985], "straight": true }],
      "notes": "Label '1400' with a leader at y 875 from (2036, 875), crossing the 1500 and 1600 lines; separates from the tridymite/mullite boundary at ≈ (2008, 705), where tridymite 1400 ends; crosses the mullite/corundum boundary at (2054, 1001)." },
    { "field": "corundum", "temperature_C": 1400, "new": true, "startPixel": [2054, 1001], "endPixel": [2084, 1250],
      "waypoints": [[2060, 1050], [2068, 1120], [2075, 1170], { "pixel": [2083, 1235], "straight": true }],
      "notes": "Continuation of mullite 1400, behind the '1270' label; ends at (2084, 1250) where carnegieite 1400 crosses the carnegieite/corundum boundary." },
    { "field": "mullite", "temperature_C": 1300, "new": true, "inferred": { "from": [1400], "step": 100 },
      "startPixel": [2008, 742], "endPixel": [2040, 986],
      "waypoints": [[2015, 780], [2024, 850], [2031, 900], [2034, 920]],
      "notes": "Unlabelled line left of the printed 1400; separates from the tridymite/mullite boundary at ≈ (2012, 755); crosses the mullite/corundum boundary at (2040, 986), below the '1104' label." },
    { "field": "corundum", "temperature_C": 1300, "new": true, "inferred": { "from": [1400], "step": 100 },
      "startPixel": [2040, 986], "endPixel": [2062, 1222],
      "waypoints": [[2044, 1000], [2051, 1050], [2059, 1120], [2061, 1170]],
      "notes": "Continuation of mullite 1300; ends on the carnegieite/corundum boundary at (2062, 1222), just past nas-1270." },
    { "field": "nepheline", "temperature_C": 1100, "new": true, "inferred": { "from": [1000, 1200], "step": 100 },
      "startPixel": [1857, 1361], "endPixel": [2041, 1090],
      "waypoints": [[1852, 1325], [1859, 1280], [1874, 1250], [1897, 1220], [1925, 1190], [1953, 1160], [1980, 1130], [1993, 1115],
                    { "pixel": [2038, 1092], "straight": true }],
      "notes": "Unlabelled line between the printed 1000 and 1200, continuing carnegieite 1100 from the carnegieite/nepheline boundary; hidden by the '1068' label from (1993, 1115) to the nepheline/corundum boundary (straight step)." },
    { "field": "sodium-metasilicate", "temperature_C": 1000, "new": true, "startPixel": [1546, 1160], "endPixel": [1500, 1387],
      "waypoints": [[1578, 1190], { "pixel": [1632, 1260], "straight": true }, [1647, 1290], [1660, 1330], [1640, 1369], [1600, 1381],
                    [1550, 1385]],
      "notes": "Printed '1000' along the line (straight step across the label): from the Na2O-SiO2 edge at (1546, 1160), round to (1660, 1330), solid to ≈ (1588, 1383), then dashed towards nas-edge-ns-n2s along the sodium-metasilicate/sodium-orthosilicate boundary; open end (1500, 1387), 8 px above that boundary." },
    { "field": "sodium-metasilicate", "temperature_C": 900, "new": true, "inferred": { "from": [800, 1000], "step": 100 },
      "startPixel": [1581, 1098], "endPixel": [1753, 1295],
      "waypoints": [[1599, 1115], [1645, 1165], [1696, 1225], [1734, 1275]],
      "notes": "Unlabelled straight thin line between the printed 1000 and the 800 (continuation of the sodium-disilicate '800'): from the Na2O-SiO2 edge at (1581, 1098), just below the NS2–NS eutectic, to the sodium-metasilicate/nepheline boundary at (1753, 1295), where nepheline 900 starts." },
    { "field": "sodium-metasilicate", "temperature_C": 800, "new": true, "startPixel": [1699, 1110], "endPixel": [1745, 1178],
      "waypoints": [{ "pixel": [1730, 1165], "straight": true }],
      "notes": "Continuation of the printed sodium-disilicate 800 across the sodium-disilicate/sodium-metasilicate boundary at (1699, 1110); hidden by the '760' label (straight step), then a short stroke to the sodium-metasilicate/nepheline boundary at (1745, 1178), where nepheline 800 starts." },
    { "field": "nepheline", "temperature_C": 900, "new": true, "inferred": { "from": [800, 1000], "step": 100 },
      "startPixel": [1753, 1295], "endPixel": [1912, 1083],
      "waypoints": [[1758, 1275], [1767, 1235], [1786, 1195], [1817, 1155], { "pixel": [1852, 1125], "straight": true }, [1881, 1105]],
      "notes": "Unlabelled line left of the printed 1000, continuing sodium-metasilicate 900 from (1753, 1295); hidden by the '8' of the '768' label (straight step); ends on the albite/nepheline boundary at (1912, 1083)." },
    { "field": "nepheline", "temperature_C": 800, "new": true,
      "startPixel": [1745, 1178], "endPixel": [1850, 1088],
      "waypoints": [[1755, 1165], [1771, 1145], [1779, 1135], { "pixel": [1819, 1105], "straight": true }, [1835, 1095]],
      "notes": "Line next to the 760 point, continuing the printed 800 (sodium-disilicate → sodium-metasilicate) from (1745, 1178); hidden by the '768' label (straight step); ends on the albite/nepheline boundary at (1850, 1088), near nas-732." }
  ],
  "inversions": []
}

File: shared/processed/phase-diagrams/configs/na2o-sio2.config.json
{
  "system": "Na2O-SiO2",
  "components": ["Na2O", "SiO2"],
  "output": "systems/na2o-sio2.json",
  "idPrefix": "ns",
  "source": {
    "ref": "slag-atlas-1995",
    "figure": "Fig. 3.137",
    "diagram": "Na2O-SiO2 phase diagram according to Kracek [1-3] (from 50 to 100 mass % SiO2) and Willgallis [4], with the additional compound 3Na2O·8SiO2",
    "printedPage": 94,
    "pdfPage": 114,
    "caption": "Atlas text (printed p. 94): 'Fig. 3.137. Na2O-SiO2 phase diagram according to Kracek [1-3] (from 50 to 100 mass % SiO2) and Willgallis [4], with the additional compound 3Na2O·8SiO2 found by Williamson, Glasser [5] and confirmed by Mogensen, Christensen [6]. The phase equilibria involving 3Na2O·8SiO2 have been drawn after Glasser, Marr [7] and Lee et al. [8]. The phase relations in the Na2O-rich region of the system after D'Ans, Löffler [9] and Löffler [10]. For the SiO2-rich part of the system with tridymite stable only as a binary solution phase, see Holmquist [11]. For thermodynamic assessment of the system and calculated phase diagram, see Wu et al. [12].' References: [1] Kracek, F. C.: J. Am. Chem. Soc. 52 (1930), p. 1436/42; [2] Kracek, F. C.: J. Phys. Chem. 34 (1930), p. 1583/98; [3] Kracek, F. C.: J. Am. Chem. Soc. 61 (1939) No. 10, p. 2863/77; [4] Willgallis, A.: Glastech. Ber. 42 (1969) No. 12, p. 506/9; [5] Williamson, J., F. P. Glasser: Science 148 (1965) No. 6, p. 1589/91; [6] Mogensen, G., N. H. Christensen: Phys. Chem. Glasses 22 (1981) No. 1, p. 17/22; [7] Glasser, F. P., J. Marr: J. Am. Ceram. Soc. 62 (1979) No. 1-2, p. 42/7; [8] Lee, F. C., J. Marr, R. P. Gunawardane, F. P., Glasser: Br. Ceram. Trans. J. 90 (1991) No. 1, p. 8/11; [9] D'Ans, J., J. Löffler: Z. Anorg. Allg. Chem. 191 (1930) No. 1, p. 1/35; [10] Löffler, J.: Glastech. Ber. 42 (1969) No. 3, p. 92/6; [11] Holmquist, S. B.: J. Am. Ceram. Soc. 44 (1961) No. 2, p. 82/6; [12] Wu. P, G. Eriksson, A. D. Pelton: J. Am. Ceram. Soc. 76 (1993) No. 8, p. 2059/64."
  },
  "frameSearchBox": [1400, 300, 3060, 1600],
  "axes": {
    "x": { "component": "SiO2", "ticks": [0, 10, 20, 30, 40, 50, 60, 70, 80, 90, 100] },
    "y": { "ticks": [1800, 1650, 1500, 1350, 1200, 1050, 900, 750, 600, 450, 300] }
  },
  "phases": ["sodium-oxide", "sodium-orthosilicate", "sodium-pyrosilicate", "sodium-metasilicate", "sodium-disilicate", "sodium-n3s8", "silica"],
  "endMembers": {
    "sodium-oxide": { "x": 0, "labelTemperature": 1133 },
    "silica": { "x": 100, "labelTemperature": 1725 }
  },
  "invariants": [
    { "id": "ns-eutectic-n-n2s", "type": "binary", "reaction": "eutectic", "phases": ["sodium-oxide", "sodium-orthosilicate"],
      "label": { "temperature": null, "composition": null },
      "seedPixel": [1672, 1118], "nbs": [],
      "notes": "Na2O-rich region after D'Ans, Löffler [9] and Löffler [10] (caption): eutectic line and both liquidus curves drawn dashed, no printed values." },
    { "id": "ns-orthosilicate-melting", "type": "compound-melting", "reaction": null, "phases": ["sodium-orthosilicate"],
      "label": { "temperature": 1078, "composition": null },
      "seedPixel": [1920, 907], "nbs": [],
      "notes": "Congruent in this figure. The 960 °C line from the liquidus to the 2Na2O·SiO2 line is read as a polymorphic transition of 2Na2O·SiO2 (verbatim.inversions)." },
    { "id": "ns-962", "type": "binary", "reaction": "eutectic", "phases": ["sodium-orthosilicate", "sodium-pyrosilicate"],
      "label": { "temperature": 962, "composition": null },
      "seedPixel": [1977, 995], "nbs": [],
      "notes": "Drawn at the level of the 960 °C 2Na2O·SiO2 transition line (2 °C apart); composition not printed." },
    { "id": "ns-pyrosilicate-melting", "type": "compound-melting", "reaction": null, "phases": ["sodium-pyrosilicate"],
      "label": { "temperature": 1115, "composition": null },
      "seedPixel": [2018, 879], "nbs": [],
      "notes": "Congruent in this figure." },
    { "id": "ns-1005", "type": "binary", "reaction": "eutectic", "phases": ["sodium-pyrosilicate", "sodium-metasilicate"],
      "label": { "temperature": 1005, "composition": null },
      "seedPixel": [2103, 961], "nbs": [5596],
      "notes": "Composition not printed. NBS 5596 (Kracek) gives the Na2O·SiO2 eutectic towards the Na2O side at 1022 °C." },
    { "id": "ns-metasilicate-melting", "type": "compound-melting", "reaction": null, "phases": ["sodium-metasilicate"],
      "label": { "temperature": 1088, "composition": null },
      "seedPixel": [2167, 902], "nbs": [],
      "notes": "Congruent. Fig. 3.195 prints 1089 °C." },
    { "id": "ns-837", "type": "binary", "reaction": "eutectic", "phases": ["sodium-metasilicate", "sodium-disilicate"],
      "label": { "temperature": 837, "composition": 62 },
      "seedPixel": [2356, 1090], "nbs": [5261, 5286],
      "notes": "Composition printed in parentheses '(62)'." },
    { "id": "ns-disilicate-melting", "type": "compound-melting", "reaction": null, "phases": ["sodium-disilicate"],
      "label": { "temperature": 874, "composition": null },
      "seedPixel": [2418, 1066], "nbs": [],
      "notes": "Congruent." },
    { "id": "ns-808", "type": "binary", "reaction": "peritectic", "phases": ["sodium-disilicate", "sodium-n3s8"],
      "label": { "temperature": 808, "composition": 73.4 },
      "seedPixel": [2528, 1117], "nbs": [],
      "notes": "Incongruent melting of 3Na2O·8SiO2: Na2O·2SiO2 + liquid → 3Na2O·8SiO2 (after Glasser, Marr [7] and Lee et al. [8]). The printed '(73.4)' sits under the single drawn junction where the 808 line ends and the 799 line passes; assigned to this point." },
    { "id": "ns-799", "type": "binary", "reaction": "eutectic", "phases": ["sodium-n3s8", "silica"],
      "label": { "temperature": 799, "composition": null },
      "seedPixel": [2531, 1123], "nbs": [5096, 5116],
      "notes": "Silica is quartz (high quartz between the 573 and 870 °C lines). Drawn at the same junction as ns-808; composition digitized. NBS 5096 and 5116 (Kracek) are the Na2O·2SiO2 + silica eutectic of the version without 3Na2O·8SiO2." }
  ],
  "liquidus": [
    { "phase": "sodium-oxide", "from": "end:sodium-oxide", "to": "ns-eutectic-n-n2s",
      "segments": [ { "kind": "trace", "seedPixel": [1489, 906], "waypoints": [[1525, 940], [1562, 982], [1594, 1024], [1631, 1068], [1657, 1099]] } ],
      "grid": [2, 4, 6, 8, 10, 12, 14] },
    { "phase": "sodium-orthosilicate", "from": "ns-eutectic-n-n2s", "to": "ns-orthosilicate-melting",
      "segments": [ { "kind": "trace", "seedPixel": [1684, 1102], "waypoints": [[1715, 1071], [1752, 1042], [1789, 1021], [1826, 1008], [1852, 1000], [1880, 955], [1897, 924]] } ],
      "grid": [16, 18, 20, 22, 24, 26, 27, 28, 29, 30, 31, 32] },
    { "phase": "sodium-orthosilicate", "from": "ns-orthosilicate-melting", "to": "ns-962",
      "segments": [ { "kind": "trace", "seedPixel": [1953, 938] } ],
      "grid": [33, 34, 35] },
    { "phase": "sodium-pyrosilicate", "from": "ns-962", "to": "ns-pyrosilicate-melting",
      "segments": [ { "kind": "trace", "seedPixel": [1993, 914] } ],
      "grid": [37, 38, 39] },
    { "phase": "sodium-pyrosilicate", "from": "ns-pyrosilicate-melting", "to": "ns-1005",
      "segments": [ { "kind": "trace", "seedPixel": [2070, 911] } ],
      "grid": [40, 41, 42, 43, 44] },
    { "phase": "sodium-metasilicate", "from": "ns-1005", "to": "ns-metasilicate-melting",
      "segments": [ { "kind": "trace", "seedPixel": [2127, 924] } ],
      "grid": [45, 46, 47, 48, 49] },
    { "phase": "sodium-metasilicate", "from": "ns-metasilicate-melting", "to": "ns-837",
      "segments": [ { "kind": "trace", "seedPixel": [2227, 941], "waypoints": [[2333, 1060]] } ],
      "grid": [50, 52, 54, 56, 58, 60, 61] },
    { "phase": "sodium-disilicate", "from": "ns-837", "to": "ns-disilicate-melting",
      "segments": [ { "kind": "trace", "seedPixel": [2383, 1073] } ],
      "grid": [63, 64, 65] },
    { "phase": "sodium-disilicate", "from": "ns-disilicate-melting", "to": "ns-808",
      "segments": [ { "kind": "trace", "seedPixel": [2467, 1079], "waypoints": [[2500, 1098]] } ],
      "grid": [67, 68, 69, 70, 71, 72] },
    { "phase": "sodium-n3s8", "from": "ns-808", "to": "ns-799",
      "segments": [ { "kind": "straight" } ],
      "grid": [] },
    { "phase": "silica", "from": "ns-799", "to": "end:silica",
      "segments": [ { "kind": "trace" } ],
      "grid": [74, 75, 76, 78, 80, 82, 84, 86, 88, 90, 92, 94, 96, 98] }
  ],
  "junctionTolerance_wt": 1.5,
  "verbatim": {
    "endMemberSources": [
      { "phase": "sodium-oxide", "temperature_C": 1133,
        "source": { "ref": "slag-atlas-1995", "figure": "Fig. 3.137", "printedPage": 94, "pdfPage": 114, "read": "printed label '1133' at the Na2O axis, where the dashed liquidus starts" } },
      { "phase": "silica", "temperature_C": 1725,
        "source": { "ref": "slag-atlas-1995", "figure": "Fig. 3.137", "printedPage": 94, "pdfPage": 114, "read": "printed label '1725' at the SiO2 axis, where the silica liquidus ends" } }
    ],
    "inversions": [
      { "phase": "sodium-orthosilicate", "change": "polymorphic transition (forms not named)", "temperature_C": 960, "source": "printed label '960' under the line from the 2Na2O·SiO2 liquidus (where the dashed and the full liquidus meet, ≈29 wt% SiO2; the traced liquidus kinks there, 963 °C at 29 wt%) to the 2Na2O·SiO2 line" },
      { "phase": "silica", "change": "cristobalite → tridymite", "temperature_C": 1470, "source": "printed label '1470' on the line from the silica liquidus to the SiO2 axis; arrows 'Cristobalite' / 'Tridymite' at the SiO2 axis" },
      { "phase": "silica", "change": "tridymite → high quartz", "temperature_C": 870, "source": "printed label '870' on the line from the silica liquidus to the SiO2 axis; arrow 'Tridymite' above. The liquidus between 799 and 870 °C is the quartz liquidus." },
      { "phase": "silica", "change": "high quartz → low quartz", "temperature_C": 573, "source": "printed label '573' on the line from the Na2O·2SiO2 line to the SiO2 axis; arrows 'H-Quartz' / 'L-Quartz'" }
    ],
    "stabilityLimits": [
      { "phase": "sodium-n3s8", "lowerLimit_C": 700, "source": "printed label '700' on the line from the Na2O·2SiO2 line to the SiO2 axis; the 3Na2O·8SiO2 line runs from this line up to the 808 line, with an arrow from the compound label" },
      { "phase": "sodium-pyrosilicate", "lowerLimit_C": 402, "source": "printed label '402' under the line from the 2Na2O·SiO2 line to the Na2O·SiO2 line; the 3Na2O·2SiO2 line ends on it" }
    ],
    "silicaSolution": {
      "notes": "Caption: for the SiO2-rich part with tridymite stable only as a binary solution phase, see Holmquist [11]; not drawn, silica modelled as pure SiO2."
    }
  }
}
