Repository: zakhovalkopavel/thermal-software

# Thermal Software v2.0

Enterprise-grade thermal engineering software — NestJS backend, React frontend, Python tools.

---

## 🏗️ Architecture

```
thermal-software/
├── backend/        ← NestJS API  (refractory + thermodynamics modules)
├── frontend/       ← React SPA   (skeleton — in progress)
├── python/         ← Python tools (NASA thermo parser + OCR pipeline)
├── shared/         ← Shared types / constants
├── docs/           ← All documentation
└── legacy/         ← 📦 Archival reference ONLY — NOT a running service
```

## 🚀 Quick Start

### First time

```bash

# 2. Generate secure secrets (JWT + DB password)
make setup-secrets

# 3. Start all 6 services
make up

# 4. Verify
docker compose ps
```

After changing OCR/Modal keys in `.env`, run `make sync-vendor-env`. To pull newer
vendor libs: `make update-submodules`. Full notes: [SETUP.md](SETUP.md),
[docs/SHARED_LIBRARIES_SUBMODULES.md](docs/SHARED_LIBRARIES_SUBMODULES.md).

### Every other time

```bash
make up
```

### Access points

| URL                              | What                          |
|----------------------------------|-------------------------------|
| `http://localhost`               | Frontend ⚠️ skeleton WIP      |
| `http://localhost/api/v1`        | Backend REST API              |
| `http://localhost/api/docs`      | Swagger / OpenAPI UI          |
| `http://localhost/api/v1/health` | Health check                  |

---

## 📊 Current Status — May 2026

| Component                    | Status                  | Detail                                              |
|------------------------------|-------------------------|-----------------------------------------------------|
| **Backend — Refractory**     | 🚧 In Progress          | 10 services scaffolded (blend-optimizer, glass-viscosity, packing, participation, phase-equilibrium, psd-calculator, refractoriness, shrinkage, thermal-performance, water-demand) |
| **Backend — Thermodynamics** | 🚧 In Progress          | 8 services scaffolded (aerodynamics, diffusion, dimensionless-calculation, dimensionless-numbers, fluid-property, gas-properties, radiation, transport) |
| **Frontend**                 | 🚧 Skeleton only        | React 19 + Vite 7 + MUI 7 — no pages yet           |
| **Python tools**             | ✅ Active               | NASA-7/9 coefficient parser + OCR extraction pipeline |
| **Database (postgres/redis)**| ✅ Ready                | Health-checked, persistent volumes                  |
| **Docker / nginx infra**     | ✅ Complete             | Hot reload, volume mounts, reverse proxy            |
| **Legacy system**            | 📦 Archival only        | On disk — no Docker service, not running            |

**→ Full implementation roadmap:** [`docs/migration/ROADMAP.md`](docs/migration/ROADMAP.md)  
**→ Detailed progress:** [`docs/migration/IMPLEMENTATION_STATUS.md`](docs/migration/IMPLEMENTATION_STATUS.md)

---

## 📚 Documentation & Standards

### Code Standards (read before writing any code)
- ⭐ **[docs/NAMING_CONVENTIONS.md](docs/NAMING_CONVENTIONS.md)** — File, class, variable, constant naming
- ⭐ **[docs/CONVENTIONS.md](docs/CONVENTIONS.md)** — Mandatory context linking all standards
- 📐 **[docs/CODE_QUALITY_STANDARDS.md](docs/CODE_QUALITY_STANDARDS.md)** — SRP, DTOs, no hardcoded values
- 🔢 **[docs/NUMERICAL_METHODS_CONVENTION.md](docs/NUMERICAL_METHODS_CONVENTION.md)** — Approved numerical wrappers

### Architecture & Interfaces
- 🏗️ **[docs/INTERFACES_IMPLEMENTATION_INDEX.md](docs/INTERFACES_IMPLEMENTATION_INDEX.md)** — All 97+ TypeScript interfaces
- 🔌 **[backend/src/modules/refractory/interfaces/README.md](backend/src/modules/refractory/interfaces/README.md)** — Refractory interface quick reference

### Algorithms & Calculations
- 📐 **[docs/algorithms/README.md](docs/algorithms/README.md)** — Index of all documented algorithms
  - Refractory: Blend Optimizer, PSD, Packing, Shrinkage, Phase Equilibrium, Refractoriness, Glass Viscosity, Mineral Phase, Component Effects
  - Thermodynamics: NASA-7/9, Sutherland, Eucken, Chapman-Enskog, dimensionless numbers, Nusselt correlations, radiation

#### Numeric Methods (`numeric.controller.ts` → `/api/v1/numeric`)

| Endpoint | Description |
|----------|-------------|
| `POST /numeric/brentq` | Brent root-finding method |
| `POST /numeric/nelder-mead` | Nelder-Mead optimiser (named-variable API) |
| `POST /numeric/regression/linear` | Linear regression |
| `POST /numeric/regression/polynomial` | Polynomial regression (ascending coefficients) |
| `POST /numeric/regression/exponential` | Exponential regression |
| `POST /numeric/regression/power` | Power-law regression |
| `POST /numeric/regression/levenberg-marquardt` | Non-linear least-squares fitting |

All numeric endpoints are stateless pure-math wrappers. Response shapes defined in [`docs/api/THERMODYNAMICS_API_SPEC.md §8`](docs/api/THERMODYNAMICS_API_SPEC.md).

---

# Specific file
docker compose exec backend npm run test -- psd-calculator.service.spec

File: shared/processed/phase-diagrams/systems/al2o3-cao.json
{
  "system": "Al2O3-CaO",
  "components": ["Al2O3", "CaO"],
  "units": { "temperature_C": "°C", "liquid_wt": "wt%", "liquidus": "[wt% CaO, °C]" },
  "source": {
    "ref": "slag-atlas-1995",
    "figure": "Fig. 3.19",
    "diagram": "Al2O3-CaO phase diagram after Nurse et al. [1, 2]",
    "printedPage": 39,
    "pdfPage": 59,
    "caption": "Atlas text (printed p. 39): 'Fig. 3.19. Al2O3-CaO phase diagram after Nurse et al. [1, 2]. For similar versions of the system with incongruent melting of CaO·Al2O3 and CaO·2Al2O3, see also Imlach, Glasser [3] and Chatterjee, Zhmoidin [4]. In contrast, congruent melting of these compounds has been reported by Rankin, Wright [5], Rolin, Thanh [6], Rao [7] and accepted recently in the thermodynamic assessment of the system by Hallstedt [8]. The 12CaO·7Al2O3 phase reported previously by Nurse et al. [2] as stabilized by OH groups, has been definitely found by Jeevaratnam et al. [9], Imlach et al. [10], Cockayne, Lent [11] and Gladkiy at al. [12] to exist in the anhydrous state. According to Imlach et al. [10], the 12CaO·7Al2O3 phase is non-stoichiometric, with a small excess of oxygen, and the minimum oxygen partial pressure in the atmosphere leading to the formation of this phase is 10^-7.3 atm (Gladkiy at al. [12]). The melting point of the 12CaO·7Al2O3 phase, 1413 °C, has been taken from Cockayne, Lent [11]. The liquidus relations in the vicinity of 12CaO·7Al2O3, as well as the location of both eutectics, have been drawn schematically in conformity with the 3CaO·Al2O3- and CaO·Al2O3-liquidus determined by Nurse et al. [2]. For recent thermodynamic assessment of the system and calculated phase diagram, see also Eriksson, Pelton [13].' References: [1] R. W. Nurse, J. H. Welch, A. J. Majumdar: Trans. J. Br. Ceram. Soc. 64 (1965) No. 2, p. 409/18; [2] R. W. Nurse, J. H. Welch, A. J. Majumdar: Trans. J. Br. Ceram. Soc. 64 (1965) No. 6, p. 323/32; [3] J. A. Imlach, F. P. Glasser: Trans. J. Br. Ceram. Soc. 67 (1968) No. 12, p. 581/609; [4] A. K. Chatterjee, G. I. Zhmoidin: J. Mater. Sci. 7 (1972) No. 1, p. 93/7; [5] G. A. Rankin, F. E. Wright: Am. J. Sci., 4th Ser. 39 (1915), p. 1/79; [6] M. Rolin, P. H. Thanh: Rev. Int. Hautes Tempér. et Réfract. 2 (1965) No. 2, p. 175/85; [7] M. R. Rao: J. Am. Ceram. Soc. 51 (1968) No. 1, p. 50/4; [8] B. Hallstedt: J. Am. Ceram. Soc. 73 (1990) No. 1, p. 15/23; [9] J. Jeevaratnam, F. P. Glasser, L. S. D. Glasser: J. Am. Ceram. Soc. 47 (1964) No. 2, p. 105/6; [10] J. A. Imlach: Cem. Concr. Res. 1 (1971), p. 57/61; [11] B. Cockayne, B. Lent: J. Cryst. Growth 46 (1979), p. 467/73; [12] V. N. Gladkiy, I. S. Kulikov, L. V. Ostrovskaya, A. A. Telegin: Izv. Akad. Nauk SSSR, Metal. (1980), p. 63/7; [13] G. Eriksson, A. D. Pelton: Metall. Trans. B 24B (1993), p. 807/15."
  },
  "digitization": {
    "render": "pdfPage 59 at 400 dpi (3306 × 4673 px), full page coordinates",
    "calibration": "x: mass% CaO ticks 0→1533.5, 10→1682.5, 20→1835.5, 30→1984.5, 40→2134.5, 50→2285.5, 70→2583, 80→2734.5, 90→2884.5, 100→3035 (piecewise linear); y: ticks °C 2300→365, 2200→480.5, 2100→593.5, 2000→708, 1900→820, 1800→933.5, 1700→1047.5, 1600→1159.5, 1500→1274, 1400→1386, 1300→1499.5; scan rotation: frame bottom +1.6 px over 1501 px, left frame dx/dy = +0.0034",
    "method": "Liquidus traced along the stroke centre (shortest ink path between the junctions, centred across the stroke); invariant lines from the horizontal strokes.",
    "check": "Compound lines (wt% CaO): CaO·6Al2O3 line at 8.5 (stoichiometric 8.4); CaO·2Al2O3 line at 21.6 (stoichiometric 21.6); CaO·Al2O3 line at 35.6 (stoichiometric 35.5); 12CaO·7Al2O3 line at 48.6 (stoichiometric 48.5); 3CaO·Al2O3 line at 62.4 (stoichiometric 62.3). Invariant lines read 1830.5 / 1762.5 / 1601.5 / 1538.5 °C (labels 1830 / 1762 / 1602 / 1539). Corundum liquidus meets the axis at 2057 °C (label 2053). Lime liquidus meets the axis at 2758 °C (label 2612). Digitized vs printed compositions (wt% CaO): 16.2 / '16', 22.8 / '22', 36.4 / '36', 48.4 / '48.4', 50.2 / '50.2', 57.2 / '57.2'."
  },
  "phases": ["corundum", "hibonite", "grossite", "monocalcium-aluminate", "mayenite", "tricalcium-aluminate", "lime"],
  "invariantPoints": [
    { "id": "ac-1830", "type": "binary", "reaction": "peritectic", "phases": ["corundum", "hibonite"],
      "temperature_C": 1830, "liquid_wt": { "Al2O3": 84.0, "CaO": 16.0 }, "status": "extracted",
      "sources": [ { "ref": "slag-atlas-1995", "figure": "Fig. 3.19", "printedPage": 39, "pdfPage": 59, "temperature": "printed label '1830' on the peritectic line; line reads 1830.5", "composition": "printed label '16' (mass% CaO); drawn junction at 16.2", "pixel": [1775, 899] } ],
      "notes": "Incongruent melting of CaO·6Al2O3: corundum + liquid → CaO·6Al2O3." },
    { "id": "ac-1762", "type": "binary", "reaction": "peritectic", "phases": ["hibonite", "grossite"],
      "temperature_C": 1762, "liquid_wt": { "Al2O3": 78.0, "CaO": 22.0 }, "status": "extracted",
      "sources": [ { "ref": "slag-atlas-1995", "figure": "Fig. 3.19", "printedPage": 39, "pdfPage": 59, "temperature": "printed label '1762' on the peritectic line; line reads 1762.5", "composition": "printed label '22' (mass% CaO); drawn junction at 22.8", "pixel": [1875, 976] } ],
      "notes": "Incongruent melting of CaO·2Al2O3 in this version (Nurse et al.): CaO·6Al2O3 + liquid → CaO·2Al2O3. Congruent melting reported by Rankin, Wright [5], Rolin, Thanh [6], Rao [7] and Hallstedt [8] (caption)." },
    { "id": "ac-1602", "type": "binary", "reaction": "peritectic", "phases": ["grossite", "monocalcium-aluminate"],
      "temperature_C": 1602, "liquid_wt": { "Al2O3": 64.0, "CaO": 36.0 }, "status": "extracted",
      "sources": [ { "ref": "slag-atlas-1995", "figure": "Fig. 3.19", "printedPage": 39, "pdfPage": 59, "temperature": "printed label '1602' on the peritectic line; line reads 1601.5", "composition": "printed label '36' (mass% CaO); drawn junction at 36.4", "pixel": [2079, 1159] } ],
      "notes": "Incongruent melting of CaO·Al2O3 in this version (Nurse et al.): CaO·2Al2O3 + liquid → CaO·Al2O3. Congruent melting reported by Rankin, Wright [5], Rolin, Thanh [6], Rao [7] and Hallstedt [8] (caption)." },
    { "id": "ac-eutectic-ca-c12a7", "type": "binary", "reaction": "eutectic", "phases": ["monocalcium-aluminate", "mayenite"],
      "temperature_C": 1410, "liquid_wt": { "Al2O3": 51.6, "CaO": 48.4 }, "status": "extracted",
      "sources": [ { "ref": "slag-atlas-1995", "figure": "Fig. 3.19", "printedPage": 39, "pdfPage": 59, "temperature": "not labelled; no line detected, digitized at the lowest point of the traced liquidus curves", "composition": "not labelled (mass% CaO); drawn junction at 48.4", "pixel": [2261, 1376] } ],
      "notes": "Drawn schematically (dashed line, no printed values; caption)." },
    { "id": "ac-mayenite-melting", "type": "compound-melting", "reaction": null, "phases": ["mayenite"],
      "temperature_C": 1413, "liquid_wt": { "Al2O3": 51.5, "CaO": 48.5 }, "status": "extracted",
      "sources": [ { "ref": "slag-atlas-1995", "figure": "Fig. 3.19", "printedPage": 39, "pdfPage": 59, "temperature": "printed label '1413' at the liquidus maximum", "composition": "12CaO·7Al2O3 at 48.5 wt% CaO (stoichiometry)", "pixel": [2263, 1371] } ],
      "notes": "Congruent; melting point after Cockayne, Lent [11] (caption). Liquidus near 12CaO·7Al2O3 drawn schematically (dashed)." },
    { "id": "ac-eutectic-c12a7-c3a", "type": "binary", "reaction": "eutectic", "phases": ["mayenite", "tricalcium-aluminate"],
      "temperature_C": 1401, "liquid_wt": { "Al2O3": 49.8, "CaO": 50.2 }, "status": "conflict",
      "sources": [
        { "ref": "slag-atlas-1995", "figure": "Fig. 3.19", "printedPage": 39, "pdfPage": 59, "temperature": "not labelled; no line detected, digitized at the lowest point of the traced liquidus curves", "composition": "not labelled (mass% CaO); drawn junction at 50.2", "pixel": [2288, 1386] },
        { "ref": "nsrds-nbs-61-1", "entry": 5815, "pdfPage": 112, "printedPage": 104,
          "reported": { "system": "Al2O3-CaO", "composition_mol": { "Al2O3": 36.1, "CaO": 63.9 }, "temperature_C": 1361, "uncertainty_C": null },
          "converted_wt": { "Al2O3": 50.7, "CaO": 49.3 }, "originalReference": "1487",
          "comparison": "ΔT = −40 °C, Δ = 0.9 wt%." }
      ],
      "notes": "Drawn schematically (dashed line, no printed values; caption)." },
    { "id": "ac-1539", "type": "binary", "reaction": "peritectic", "phases": ["lime", "tricalcium-aluminate"],
      "temperature_C": 1539, "liquid_wt": { "Al2O3": 42.8, "CaO": 57.2 }, "status": "extracted",
      "sources": [ { "ref": "slag-atlas-1995", "figure": "Fig. 3.19", "printedPage": 39, "pdfPage": 59, "temperature": "printed label '1539' on the peritectic line; line reads 1538.5", "composition": "not labelled (mass% CaO); drawn junction at 57.2", "pixel": [2392, 1231] } ],
      "notes": "Incongruent melting of 3CaO·Al2O3: lime + liquid → 3CaO·Al2O3. The junction carries the printed label '67.2', but it is drawn at ≈57 mass% CaO, on the Al2O3 side of the 3CaO·Al2O3 line (62.3 wt% stoichiometric), as the liquid of an incongruently melting C3A must be; 67.2 would lie on the lime side. The label is taken as a misprint and the drawn composition is used." }
  ],
  "liquidus": [
    { "phase": "corundum", "from": "corundum melting point", "to": "ac-1830", "status": "extracted",
      "points": [[0, 2053], [2, 2037], [4, 2015], [6, 1992], [8, 1966], [10, 1938], [12, 1906], [14, 1871], [15, 1853], [16.0, 1830]] },
    { "phase": "hibonite", "from": "ac-1830", "to": "ac-1762", "status": "extracted",
      "points": [[16.0, 1830], [17, 1824], [18, 1816], [19, 1807], [20, 1796], [22.0, 1762]] },
    { "phase": "grossite", "from": "ac-1762", "to": "ac-1602", "status": "extracted",
      "points": [[22.0, 1762], [24, 1759], [26, 1749], [28, 1730], [30, 1701], [32, 1673], [34, 1641], [35, 1623], [36.0, 1602]] },
    { "phase": "monocalcium-aluminate", "from": "ac-1602", "to": "ac-eutectic-ca-c12a7", "status": "extracted",
      "points": [[36.0, 1602], [37, 1598], [38, 1594], [39, 1589], [40, 1582], [41, 1574], [42, 1563], [43, 1548], [44, 1529], [45, 1506], [46, 1477], [47, 1445], [48.4, 1410]] },
    { "phase": "mayenite", "from": "ac-eutectic-ca-c12a7", "to": "ac-mayenite-melting", "status": "extracted",
      "points": [[48.4, 1410], [48.5, 1413]] },
    { "phase": "mayenite", "from": "ac-mayenite-melting", "to": "ac-eutectic-c12a7-c3a", "status": "extracted",
      "points": [[48.5, 1413], [50.2, 1401]] },
    { "phase": "tricalcium-aluminate", "from": "ac-eutectic-c12a7-c3a", "to": "ac-1539", "status": "extracted",
      "points": [[50.2, 1401], [51, 1419], [52, 1448], [53, 1472], [54, 1491], [55, 1508], [56, 1522], [57.2, 1539]] },
    { "phase": "lime", "from": "ac-1539", "to": "lime melting point", "status": "extracted",
      "points": [[57.2, 1539], [58, 1564], [60, 1632], [62, 1697], [64, 1758], [66, 1814], [68, 1878], [70, 1927], [72, 1982], [74, 2031], [76, 2079], [78, 2128], [80, 2174], [82, 2218], [84, 2260], [100, 2612]] }
  ],
  "liquidusSource": { "ref": "slag-atlas-1995", "figure": "Fig. 3.19", "printedPage": 39, "pdfPage": 59, "read": "digitized stroke centre; end points set to the printed invariant and melting-point labels (2053, 1830 at 16, 1762 at 22, 1602 at 36, 1410 (digitized) at 48.4, 1413, 1401 (digitized) at 50.2, 1539 at 57.2, 2612). Digitized grid points 21, 23 wt% CaO within 1.5 wt% of junctions drawn away from their labels are omitted. The mayenite branch is a straight segment between ac-eutectic-ca-c12a7 and ac-mayenite-melting; The mayenite branch is a straight segment between ac-mayenite-melting and ac-eutectic-c12a7-c3a." },
  "endMemberSources": [ { "phase": "corundum", "temperature_C": 2053, "source": { "ref": "slag-atlas-1995", "figure": "Fig. 3.19", "printedPage": 39, "pdfPage": 59, "read": "printed label '2053' at the Al2O3 axis, where the corundum liquidus starts" } }, { "phase": "lime", "temperature_C": 2612, "source": { "ref": "slag-atlas-1995", "figure": "Fig. 3.66", "printedPage": 61, "pdfPage": 81, "read": "printed label '2612' (CaO-MgO, systems/cao-mgo.json)" }, "notes": "Not printed in Fig. 3.19: the lime liquidus is solid up to ≈1950 °C, dashed above, and leaves the frame at the 2300 °C edge near 85 wt% CaO (last traced grid point 2260 °C at 84 wt%). The liquidus point at 100 wt% uses the Fig. 3.66 value; nothing is digitized between 85 and 100 wt%." } ],
  "unidentifiedLines": [ { "pixelBox": [2738, 481, 3024, 485], "temperature_C": 2198, "range_wt_CaO": [80.2, 99.2], "read": "solid horizontal line from the lime liquidus to the CaO axis; line detector reads 2197.5 °C", "notes": "No label, no field names, not mentioned in the caption. Not used." }, { "pixelBox": [2206, 1312, 2348, 1320], "temperature_C": 1462, "range_wt_CaO": [44.8, 54.2], "read": "thin wavy hand-drawn stroke above the printed '1413', crossing both mayenite liquidus lines", "notes": "No label. Possibly marks the schematic liquidus near 12CaO·7Al2O3 (caption). Not used." } ],
  "schematicRegion": { "read": "The CA–C12A7 and C12A7–C3A eutectic lines are dashed (≈1409 and ≈1400 °C by pixel row) and carry no printed temperature or composition; the caption states the liquidus near 12CaO·7Al2O3 and both eutectics are drawn schematically.", "notes": "The dashed lines are not found by the line detector (runs < 80 px); the eutectic temperatures are the lowest traced points of the adjoining liquidus curves (1410 and 1401 °C)." }
}

File: shared/processed/phase-diagrams/systems/al2o3-sio2.json
{
  "system": "Al2O3-SiO2",
  "components": ["Al2O3", "SiO2"],
  "units": { "temperature_C": "°C", "liquid_wt": "wt%", "liquidus": "[wt% SiO2, °C]" },
  "source": {
    "ref": "slag-atlas-1995",
    "figure": "Fig. 3.35",
    "diagram": "Al2O3-SiO2 phase diagram with incongruent melting of mullite according to Klug et al. [1] (full lines, recommended version)",
    "printedPage": 47,
    "pdfPage": 67,
    "alternative": { "figure": "Fig. 3.36", "diagram": "Al2O3-SiO2 phase diagram with congruent melting of mullite after Aramaki, Roy [4]", "printedPage": 47, "pdfPage": 67 },
    "caption": "Atlas text (printed p. 47): 'Fig. 3.35. Al2O3-SiO2 phase diagram with incongruent melting of mullite (3Al2O3·2SiO2) according to Klug et al. [1] (full lines - recommended version of the phase diagram), Aksay, Pask [2] (dash-dot lines), and Shindo [3] (dashed lines). The version by Klug et al. [1] is also based on the previous results reported by Aramaki, Roy [4], Aksay, Pask [1] and Horibe, Kuwabara [5]. Earlier versions of the phase diagram with incongruent melting of mullite have been reported by Bowen, Greig [6], Shears, Archibald [7], Trömel et al. [8] and Welch [9]. As reported by Welch [9], Horibe, Kuwabara [5] and Shindo [3], the composition of liquid co-existing with mullite and Al2O3, in contrast to the phase diagram reported by Aksay, Pask [2], is rather close to the mullite composition.' References: [1] Klug, F. J., S. Prochazka, R. H. Doremus: J. Am. Ceram. Soc. 70 (1987) No. 10, p. 750/9; [2] Aksay, I. A., J. A. Pask: Science 183 (1973) No. 4120, p. 69/71; [3] Shindo, I.: Ceram. Trans. 6 /Mullite Mullite Matrix Compos./ (1990), p. 103/13; [4] Aramaki, S., S. Roy: J. Am. Ceram. Soc. 45 (1962) No. 5, p. 229/42; [5] Horibe, T., S. Kuwabara: Bull. Chem. Soc. Jap. 40 (1967) No. 4, p. 972/82; [6] Bowen, N. L., J. W. Greig: J. Am. Ceram. Soc. 7 (1924) No. 4, p. 238/54; [7] Shears, E. C., W. A. Archibald: Iron Steel 27 (1954) No. 2, p. 61/6; [8] Trömel, G., K.-H. Obst, K. Konopicky, H. Bauer, I. Patzak: Ber. Dtsch. Keram. Ges. 34 (1957) No. 12, p. 397/402; [9] Welch, J. W.: Nature 186 (1960) No. 4724, p. 546/7."
  },
  "variantChoice": {
    "used": "Fig. 3.35 (incongruent mullite, Klug et al. 1987)",
    "reason": "Atlas text: Fig. 3.35 full lines are the 'recommended version'; Fig. 3.36 caption: the version with incongruent melting 'represents the stable phase relations', the congruent version 'the metastable phase relations'. Consistent with Fig. 3.166."
  },
  "digitization": {
    "render": "pdfPage 67 at 400 dpi (3306 × 4673 px), full page coordinates",
    "calibration": "x: mass% SiO2 ticks 0→1474, 10→1623.5, 30→1923.5, 40→2074.5, 50→2224.5, 60→2373.5, 70→2522, 80→2670.5, 90→2820.5, 100→2971.5 (piecewise linear); y: ticks °C 2100→349.5, 2000→539, 1900→728.5, 1800→919, 1700→1107.5, 1600→1296.5, 1500→1485; scan rotation: frame bottom +8.6 px over 1497 px, left frame dx/dy = -0.0004",
    "method": "Liquidus traced along the stroke centre (shortest ink path between the junctions, centred across the stroke); invariant lines from the horizontal strokes.",
    "check": "Invariant lines read 1890 / 1586.5 °C (labels not printed / not printed). Corundum liquidus meets the axis at 2054 °C (label 2053). Silica liquidus meets the axis at 1725 °C (label 1725). Digitized vs printed compositions (wt% SiO2): 23.6 / '23.6', 92.0 / '92'."
  },
  "phases": ["silica", "mullite", "corundum"],
  "invariantPoints": [
    { "id": "as-mullite-peritectic", "type": "binary", "reaction": "peritectic", "phases": ["mullite", "corundum"],
      "temperature_C": 1890, "liquid_wt": { "Al2O3": 76.4, "SiO2": 23.6 }, "status": "extracted",
      "sources": [ { "ref": "slag-atlas-1995", "figure": "Fig. 3.35", "printedPage": 47, "pdfPage": 67, "temperature": "not labelled; peritectic line reads 1890", "composition": "not labelled (mass% SiO2); drawn junction at 23.6", "pixel": [1828, 750] } ],
      "notes": "Incongruent melting of mullite (Klug et al.): mullite → corundum + liquid. Temperature and composition not printed. Liquid composition close to mullite, as the caption states. NSRDS-NBS 61 lists eutectics only, no cross-check possible." },
    { "id": "as-eutectic", "type": "binary", "reaction": "eutectic", "phases": ["silica", "mullite"],
      "temperature_C": 1587, "liquid_wt": { "Al2O3": 8.0, "SiO2": 92.0 }, "status": "confirmed",
      "sources": [
        { "ref": "slag-atlas-1995", "figure": "Fig. 3.35", "printedPage": 47, "pdfPage": 67, "temperature": "not labelled; eutectic line reads 1586.5", "composition": "not labelled (mass% SiO2); drawn junction at 92.0", "pixel": [2851, 1329] },
        { "ref": "nsrds-nbs-61-1", "entry": 5931, "pdfPage": 114, "printedPage": 106,
          "reported": { "system": "Al2O3-SiO2", "composition_mol": { "Al2O3": 5.0, "SiO2": 95.0 }, "temperature_C": 1595, "uncertainty_C": null },
          "converted_wt": { "Al2O3": 8.2, "SiO2": 91.8 }, "originalReference": "867",
          "comparison": "ΔT = +8 °C, Δ = 0.2 wt%." }
      ],
      "notes": "Temperature and composition not printed. NBS 5909 (1547 °C, approximate) disagrees and is not attached (`unmatchedSourcePoints`)." }
  ],
  "solidSolutions": [
    { "phase": "mullite", "modelledAs": "3Al2O3·2SiO2 (stoichiometric)",
      "range_wt_SiO2": [ { "temperature_C": 1850, "from": 22.9, "to": 24.6 }, { "temperature_C": 1700, "from": 24.3, "to": 27.1 }, { "temperature_C": 1590, "from": 25.3, "to": 28.7 } ],
      "source": { "ref": "slag-atlas-1995", "figure": "Fig. 3.35", "printedPage": 47, "pdfPage": 67, "read": "digitized by hand before the extraction tool (thick lines bounding the mullite field); no pixels recorded" } }
  ],
  "unmatchedSourcePoints": [
    { "ref": "nsrds-nbs-61-1", "entry": 5909, "pdfPage": 113, "printedPage": 105, "reported": { "system": "Al2O3-SiO2", "composition_mol": { "Al2O3": 3.0, "SiO2": 97.0 }, "approximate": true, "temperature_C": 1547, "uncertainty_C": 5 }, "converted_wt": { "Al2O3": 5.0, "SiO2": 95.0 }, "originalReference": "941",
      "notes": "Silica + mullite eutectic, ≈40 °C below the atlas and NBS 5931; rejected (OPEN_ITEMS section 1). Not used." },
    { "ref": "nsrds-nbs-61-1", "entry": 5927, "pdfPage": 113, "printedPage": 105, "reported": { "system": "Al2O3-SiO2", "composition_mol": { "Al2O3": 90.2, "SiO2": 9.8 }, "temperature_C": 1590, "uncertainty_C": null }, "converted_wt": { "Al2O3": 94.0, "SiO2": 6.0 }, "originalReference": "1152",
      "notes": "Physically impossible as printed (94 wt% Al2O3 liquid at 1590 °C). The source is a porcelain-system paper; the entry is probably a transcription error. Not used." }
  ],
  "liquidus": [
    { "phase": "corundum", "from": "corundum melting point", "to": "as-mullite-peritectic", "status": "extracted",
      "points": [[0, 2053], [2, 2047], [4, 2038], [6, 2032], [8, 2022], [10, 2012], [12, 2001], [14, 1989], [16, 1976], [18, 1960], [20, 1940], [22, 1913], [23, 1900], [23.6, 1890]] },
    { "phase": "mullite", "from": "as-mullite-peritectic", "to": "as-eutectic", "status": "extracted",
      "points": [[23.6, 1890], [26, 1887], [28, 1886], [30, 1883], [35, 1876], [40, 1867], [45, 1855], [50, 1841], [55, 1825], [60, 1806], [65, 1787], [70, 1765], [75, 1740], [80, 1710], [84, 1678], [86, 1661], [88, 1639], [90, 1616], [91, 1599], [92.0, 1587]] },
    { "phase": "silica", "from": "as-eutectic", "to": "silica melting point", "status": "extracted",
      "points": [[92.0, 1587], [93, 1611], [94, 1633], [95, 1650], [96, 1669], [97, 1685], [98, 1699], [99, 1713], [100, 1725]] }
  ],
  "liquidusSource": { "ref": "slag-atlas-1995", "figure": "Fig. 3.35", "printedPage": 47, "pdfPage": 67, "read": "digitized stroke centre; end points set to the printed invariant and melting-point labels (2053, 1890 (digitized) at 23.6, 1587 (digitized) at 92, 1725)." },
  "endMemberSources": [ { "phase": "corundum", "temperature_C": 2053, "source": { "ref": "slag-atlas-1995", "figure": "Fig. 3.35", "printedPage": 47, "pdfPage": 67, "read": "printed label '2053' at the Al2O3 axis, where the liquidus curves start" } }, { "phase": "silica", "temperature_C": 1725, "source": { "ref": "slag-atlas-1995", "figure": "Fig. 3.35", "printedPage": 47, "pdfPage": 67, "read": "printed label '1725' at the SiO2 axis, where the silica liquidus curves end" } } ],
  "alternativeVersion": { "figure": "Fig. 3.36", "diagram": "congruent mullite after Aramaki, Roy [4], revised by Davis, Pask and Staronka et al.", "printedPage": 47, "pdfPage": 67, "use": "metastable phase relations (Fig. 3.36 caption); not used", "invariantPoints": [ { "id": "as-mullite-congruent", "type": "compound-melting", "phases": ["mullite"], "temperature_C": 1848, "liquid_wt": null, "read": "digitized by hand before the extraction tool (maximum of the Aramaki & Roy liquidus near A3S2); no pixel recorded" }, { "id": "as-mullite-corundum-eutectic", "type": "binary", "reaction": "eutectic", "phases": ["mullite", "corundum"], "temperature_C": 1839, "liquid_wt": null, "read": "digitized by hand before the extraction tool (eutectic line of Aramaki & Roy); no pixel recorded" } ] }
}

File: shared/processed/phase-diagrams/systems/cao-al2o3-sio2.json
{
  "system": "CaO-Al2O3-SiO2",
  "components": ["CaO", "Al2O3", "SiO2"],
  "units": { "temperature_C": "°C", "liquid_wt": "wt%" },
  "source": {
    "ref": "slag-atlas-1995",
    "figure": "Fig. 3.166",
    "diagram": "Liquidus surface and sub-solidus equilibria in the Al2O3-CaO-SiO2 system",
    "printedPage": 105,
    "pdfPage": 125,
    "caption": "After Rankin & Wright, Am. J. Sci. 39 (1915) 1-79, with revisions by Greig 1927, Filonenko & Lavrov 1949, Langenberg & Chipman 1956, Aramaki & Roy 1959, Gentile & Foster 1963; C3S field Gutt & Russell 1977; Al2O3-rich part Criado & De Aza 1976; assessment Eriksson & Pelton 1993."
  },
  "digitization": {
    "render": "pdfPage 125 at 400 dpi, cropped to the triangle (1620 × 1776 px)",
    "calibration": { "SiO2": [908.5, 181.5], "CaO": [278.0, 1265.0], "Al2O3": [1522.7, 1274.8] },
    "method": "Affine barycentric: solve [[xS,xC,xA],[yS,yC,yA],[1,1,1]] · [S,C,A] = [x,y,1]. Edge points are projected onto the edge.",
    "check": "Compound points reproduce stoichiometry within ≈3 px (≈0.25 wt%)."
  },
  "phases": [
    "silica", "lime", "corundum", "mullite", "anorthite", "gehlenite", "wollastonite", "rankinite",
    "dicalcium-silicate", "tricalcium-silicate", "tricalcium-aluminate", "mayenite",
    "monocalcium-aluminate", "grossite", "hibonite"
  ],
  "fields": {
    "type": "ternary = 3 solids + liquid; saddle = temperature maximum on a boundary curve where it crosses the join of its two phases; binary = invariant on an edge; monotectic = end of the two-liquid region",
    "reaction": "eutectic | peritectic | null. Derived: eutectic if the liquid lies inside the triangle of its three phases.",
    "pixel": "position in the digitized crop, see digitization"
  },
  "invariantPoints": [
    { "id": "cas-1170", "type": "ternary", "reaction": "eutectic", "phases": ["silica", "wollastonite", "anorthite"],
      "temperature_C": 1170, "liquid_wt": { "CaO": 23.3, "Al2O3": 14.7, "SiO2": 62.1 }, "status": "extracted",
      "sources": [ { "ref": "slag-atlas-1995", "figure": "Fig. 3.166", "printedPage": 105, "pdfPage": 125, "temperature": "printed label", "composition": "digitized", "pixel": [852, 594] } ] },
    { "id": "cas-1345", "type": "ternary", "reaction": "eutectic", "phases": ["silica", "anorthite", "mullite"],
      "temperature_C": 1345, "liquid_wt": { "CaO": 10.0, "Al2O3": 20.0, "SiO2": 70.0 }, "status": "extracted",
      "sources": [ { "ref": "slag-atlas-1995", "figure": "Fig. 3.166", "printedPage": 105, "pdfPage": 125, "temperature": "printed label", "composition": "digitized", "pixel": [968, 508] } ],
      "notes": "Liquid lies close to the anorthite-silica side of the triangle (mullite weight 0.03); classification sensitive to digitizing." },
    { "id": "cas-1368", "type": "saddle", "reaction": null, "phases": ["silica", "anorthite"],
      "temperature_C": 1368, "liquid_wt": { "CaO": 10.8, "Al2O3": 19.6, "SiO2": 69.6 }, "status": "extracted",
      "sources": [ { "ref": "slag-atlas-1995", "figure": "Fig. 3.166", "printedPage": 105, "pdfPage": 125, "temperature": "printed label", "composition": "digitized", "pixel": [961, 513] } ] },
    { "id": "cas-1307", "type": "saddle", "reaction": null, "phases": ["wollastonite", "anorthite"],
      "temperature_C": 1307, "liquid_wt": { "CaO": 34.2, "Al2O3": 18.4, "SiO2": 47.3 }, "status": "extracted",
      "sources": [ { "ref": "slag-atlas-1995", "figure": "Fig. 3.166", "printedPage": 105, "pdfPage": 125, "temperature": "printed label", "composition": "digitized", "pixel": [806, 754] } ] },
    { "id": "cas-1265", "type": "ternary", "reaction": "eutectic", "phases": ["wollastonite", "anorthite", "gehlenite"],
      "temperature_C": 1265, "liquid_wt": { "CaO": 36.9, "Al2O3": 21.1, "SiO2": 42.0 }, "status": "extracted",
      "sources": [ { "ref": "slag-atlas-1995", "figure": "Fig. 3.166", "printedPage": 105, "pdfPage": 125, "temperature": "printed label", "composition": "digitized", "pixel": [806, 812] } ] },
    { "id": "cas-1318", "type": "saddle", "reaction": null, "phases": ["wollastonite", "gehlenite"],
      "temperature_C": 1318, "liquid_wt": { "CaO": 45.6, "Al2O3": 12.7, "SiO2": 41.7 }, "status": "extracted",
      "sources": [ { "ref": "slag-atlas-1995", "figure": "Fig. 3.166", "printedPage": 105, "pdfPage": 125, "temperature": "printed label", "composition": "digitized", "pixel": [699, 814] } ] },
    { "id": "cas-1310", "type": "ternary", "reaction": "eutectic", "phases": ["wollastonite", "rankinite", "gehlenite"],
      "temperature_C": 1310, "liquid_wt": { "CaO": 48.1, "Al2O3": 11.5, "SiO2": 40.4 }, "status": "extracted",
      "sources": [ { "ref": "slag-atlas-1995", "figure": "Fig. 3.166", "printedPage": 105, "pdfPage": 125, "temperature": "printed label", "composition": "digitized", "pixel": [676, 828] } ] },
    { "id": "cas-1315", "type": "ternary", "reaction": "peritectic", "phases": ["rankinite", "dicalcium-silicate", "gehlenite"],
      "temperature_C": 1315, "liquid_wt": { "CaO": 48.3, "Al2O3": 14.7, "SiO2": 37.0 }, "status": "extracted",
      "sources": [ { "ref": "slag-atlas-1995", "figure": "Fig. 3.166", "printedPage": 105, "pdfPage": 125, "temperature": "printed label", "composition": "digitized", "pixel": [694, 865] } ] },
    { "id": "cas-1545", "type": "saddle", "reaction": null, "phases": ["dicalcium-silicate", "gehlenite"],
      "temperature_C": 1545, "liquid_wt": { "CaO": 49.0, "Al2O3": 24.8, "SiO2": 26.3 }, "status": "extracted",
      "sources": [ { "ref": "slag-atlas-1995", "figure": "Fig. 3.166", "printedPage": 105, "pdfPage": 125, "temperature": "printed label", "composition": "boundary crossing the C2S-C2AS join", "pixel": [752, 983] } ] },
    { "id": "cas-1380", "type": "ternary", "reaction": "peritectic", "phases": ["dicalcium-silicate", "gehlenite", "monocalcium-aluminate"],
      "temperature_C": 1380, "liquid_wt": { "CaO": 48.0, "Al2O3": 42.2, "SiO2": 9.8 }, "status": "extracted",
      "sources": [ { "ref": "slag-atlas-1995", "figure": "Fig. 3.166", "printedPage": 105, "pdfPage": 125, "temperature": "printed label", "composition": "digitized", "pixel": [865, 1163] } ] },
    { "id": "cas-1335-ca", "type": "ternary", "reaction": "eutectic", "phases": ["dicalcium-silicate", "monocalcium-aluminate", "mayenite"],
      "temperature_C": 1335, "liquid_wt": { "CaO": 49.5, "Al2O3": 43.9, "SiO2": 6.7 }, "status": "extracted",
      "sources": [ { "ref": "slag-atlas-1995", "figure": "Fig. 3.166", "printedPage": 105, "pdfPage": 125, "temperature": "printed label", "composition": "digitized", "pixel": [866, 1197] } ] },
    { "id": "cas-1350", "type": "saddle", "reaction": null, "phases": ["dicalcium-silicate", "mayenite"],
      "temperature_C": 1350, "liquid_wt": { "CaO": 51.7, "Al2O3": 41.6, "SiO2": 6.7 }, "status": "extracted",
      "sources": [ { "ref": "slag-atlas-1995", "figure": "Fig. 3.166", "printedPage": 105, "pdfPage": 125, "temperature": "printed label", "composition": "digitized, approximate", "pixel": [838, 1197] } ],
      "notes": "Labels 1350 and 1335 (C3A side) are printed on a ≈2 px wide boundary segment; the two positions cannot be separated at figure resolution. Needs a larger-scale source." },
    { "id": "cas-1335-c3a", "type": "ternary", "reaction": "eutectic", "phases": ["dicalcium-silicate", "mayenite", "tricalcium-aluminate"],
      "temperature_C": 1335, "liquid_wt": { "CaO": 51.9, "Al2O3": 41.5, "SiO2": 6.6 }, "status": "extracted",
      "sources": [ { "ref": "slag-atlas-1995", "figure": "Fig. 3.166", "printedPage": 105, "pdfPage": 125, "temperature": "printed label", "composition": "digitized, approximate", "pixel": [836, 1198] } ],
      "notes": "See cas-1350. Liquid lies close to the C2S-C12A7 side (C3A weight 0.02)." },
    { "id": "cas-1455", "type": "ternary", "reaction": "peritectic", "phases": ["dicalcium-silicate", "tricalcium-silicate", "tricalcium-aluminate"],
      "temperature_C": 1455, "liquid_wt": { "CaO": 58.8, "Al2O3": 32.6, "SiO2": 8.7 }, "status": "extracted",
      "sources": [ { "ref": "slag-atlas-1995", "figure": "Fig. 3.166", "printedPage": 105, "pdfPage": 125, "temperature": "printed label", "composition": "digitized", "pixel": [738, 1174] } ] },
    { "id": "cas-1470", "type": "ternary", "reaction": "peritectic", "phases": ["lime", "tricalcium-silicate", "tricalcium-aluminate"],
      "temperature_C": 1470, "liquid_wt": { "CaO": 59.7, "Al2O3": 32.7, "SiO2": 7.6 }, "status": "extracted",
      "sources": [ { "ref": "slag-atlas-1995", "figure": "Fig. 3.166", "printedPage": 105, "pdfPage": 125, "temperature": "printed label", "composition": "digitized", "pixel": [733, 1186] } ] },
    { "id": "cas-1390", "type": "saddle", "reaction": null, "phases": ["anorthite", "gehlenite"],
      "temperature_C": 1390, "liquid_wt": { "CaO": 30.5, "Al2O3": 37.1, "SiO2": 32.4 }, "status": "extracted",
      "sources": [ { "ref": "slag-atlas-1995", "figure": "Fig. 3.166", "printedPage": 105, "pdfPage": 125, "temperature": "printed label", "composition": "boundary crossing the CAS2-C2AS join", "pixel": [944, 918] } ],
      "notes": "Label 1390 is 5 °C above the neighbouring invariant cas-1385; saddle interpretation to confirm." },
    { "id": "cas-1385", "type": "ternary", "reaction": "eutectic", "phases": ["anorthite", "gehlenite", "hibonite"],
      "temperature_C": 1385, "liquid_wt": { "CaO": 29.5, "Al2O3": 39.5, "SiO2": 31.0 }, "status": "conflict",
      "sources": [
        { "ref": "slag-atlas-1995", "figure": "Fig. 3.166", "printedPage": 105, "pdfPage": 125, "temperature": "printed label", "composition": "digitized", "pixel": [965, 933] },
        { "ref": "nsrds-nbs-61-1", "entry": 5839, "pdfPage": 112, "printedPage": 104,
          "reported": { "system": "Al2O3-CaO-SiO2", "composition_mol": { "Al2O3": 27.3, "CaO": 35.0, "SiO2": 37.7 }, "temperature_C": 1405, "uncertainty_C": 5 },
          "converted_wt": { "CaO": 28.0, "Al2O3": 39.7, "SiO2": 32.3 }, "originalReference": "1143",
          "comparison": "ΔT = +20 °C, Δ = 1.5 wt% CaO / 1.3 wt% SiO2. NBS point lies on the anorthite/hibonite boundary ≈40% of the way from cas-1385 to cas-1460 (pixel [973, 914])." }
      ],
      "notes": "Liquid lies close to the anorthite-gehlenite side (hibonite weight 0.05). Decide which source to use." },
    { "id": "cas-1460", "type": "ternary", "reaction": "peritectic", "phases": ["anorthite", "hibonite", "corundum"],
      "temperature_C": 1460, "liquid_wt": { "CaO": 26.2, "Al2O3": 39.7, "SiO2": 34.0 }, "status": "extracted",
      "sources": [ { "ref": "slag-atlas-1995", "figure": "Fig. 3.166", "printedPage": 105, "pdfPage": 125, "temperature": "printed label", "composition": "digitized", "pixel": [987, 900] } ] },
    { "id": "cas-1525", "type": "saddle", "reaction": null, "phases": ["anorthite", "corundum"],
      "temperature_C": 1525, "liquid_wt": { "CaO": 19.1, "Al2O3": 39.7, "SiO2": 41.2 }, "status": "extracted",
      "sources": [ { "ref": "slag-atlas-1995", "figure": "Fig. 3.166", "printedPage": 105, "pdfPage": 125, "temperature": "printed label", "composition": "boundary crossing the CAS2-Al2O3 join", "pixel": [1032, 822] } ] },
    { "id": "cas-1512-mullite", "type": "ternary", "reaction": "peritectic", "phases": ["anorthite", "corundum", "mullite"],
      "temperature_C": 1512, "liquid_wt": { "CaO": 15.5, "Al2O3": 36.7, "SiO2": 47.9 }, "status": "extracted",
      "sources": [ { "ref": "slag-atlas-1995", "figure": "Fig. 3.166", "printedPage": 105, "pdfPage": 125, "temperature": "printed label", "composition": "digitized", "pixel": [1036, 750] } ] },
    { "id": "cas-1485", "type": "ternary", "reaction": "peritectic", "phases": ["gehlenite", "grossite", "hibonite"],
      "temperature_C": 1485, "liquid_wt": { "CaO": 30.9, "Al2O3": 44.4, "SiO2": 24.7 }, "status": "extracted",
      "sources": [ { "ref": "slag-atlas-1995", "figure": "Fig. 3.166", "printedPage": 105, "pdfPage": 125, "temperature": "printed label", "composition": "digitized", "pixel": [986, 1002] } ] },
    { "id": "cas-1552", "type": "saddle", "reaction": null, "phases": ["gehlenite", "grossite"],
      "temperature_C": 1552, "liquid_wt": { "CaO": 34.8, "Al2O3": 49.9, "SiO2": 15.3 }, "status": "extracted",
      "sources": [ { "ref": "slag-atlas-1995", "figure": "Fig. 3.166", "printedPage": 105, "pdfPage": 125, "temperature": "printed label", "composition": "digitized", "pixel": [996, 1104] } ] },
    { "id": "cas-1500", "type": "ternary", "reaction": "eutectic", "phases": ["gehlenite", "monocalcium-aluminate", "grossite"],
      "temperature_C": 1500, "liquid_wt": { "CaO": 37.6, "Al2O3": 53.5, "SiO2": 8.9 }, "status": "extracted",
      "sources": [ { "ref": "slag-atlas-1995", "figure": "Fig. 3.166", "printedPage": 105, "pdfPage": 125, "temperature": "printed label", "composition": "digitized", "pixel": [1000, 1174] } ],
      "notes": "Liquid lies almost on the C2AS-CA join (grossite weight 0.006); classification sensitive to digitizing." },
    { "id": "cas-1512-ca", "type": "saddle", "reaction": null, "phases": ["gehlenite", "monocalcium-aluminate"],
      "temperature_C": 1512, "liquid_wt": { "CaO": 37.8, "Al2O3": 52.7, "SiO2": 9.4 }, "status": "confirmed",
      "sources": [
        { "ref": "slag-atlas-1995", "figure": "Fig. 3.166", "printedPage": 105, "pdfPage": 125, "temperature": "printed label", "composition": "boundary crossing the C2AS-CA join", "pixel": [994, 1168] },
        { "ref": "nsrds-nbs-61-1", "entry": 5898, "pdfPage": 113, "printedPage": 105,
          "reported": { "system": "CaAl2O4-Ca2Al2SiO7", "composition_mol": { "CaAl2O4": 70.0, "Ca2Al2SiO7": 30.0 }, "temperature_C": 1512, "uncertainty_C": null },
          "converted_wt": { "CaO": 37.8, "Al2O3": 52.9, "SiO2": 9.3 }, "originalReference": "2345",
          "comparison": "ΔT = 0 °C, Δ ≤ 0.2 wt%." }
      ] },

    { "id": "cas-edge-silica-mullite", "type": "binary", "reaction": "eutectic", "phases": ["silica", "mullite"],
      "temperature_C": null, "liquid_wt": { "CaO": 0.0, "Al2O3": 6.3, "SiO2": 93.7 }, "status": "extracted",
      "sources": [ { "ref": "slag-atlas-1995", "figure": "Fig. 3.166", "printedPage": 105, "pdfPage": 125, "temperature": "not printed", "composition": "boundary end on the edge", "pixel": [945, 251] } ],
      "notes": "Binary value (systems/al2o3-sio2.json, as-eutectic): 1586 °C, 8.0 wt% Al2O3. Fig. 3.166 edge reading is 1.7 wt% lower; the binary figure is more precise." },
    { "id": "cas-edge-mullite-corundum", "type": "binary", "reaction": null, "phases": ["mullite", "corundum"],
      "temperature_C": null, "liquid_wt": { "CaO": 0.0, "Al2O3": 77.2, "SiO2": 22.8 }, "status": "extracted",
      "sources": [ { "ref": "slag-atlas-1995", "figure": "Fig. 3.166", "printedPage": 105, "pdfPage": 125, "temperature": "not printed", "composition": "boundary end on the edge", "pixel": [1381, 1027] } ],
      "notes": "Binary value (systems/al2o3-sio2.json, as-mullite-peritectic): peritectic 1889 °C, 76.0 wt% Al2O3. Fig. 3.166 edge reading is 1.2 wt% higher." },
    { "id": "cas-edge-hibonite-corundum", "type": "binary", "reaction": "peritectic", "phases": ["hibonite", "corundum"],
      "temperature_C": null, "liquid_wt": { "CaO": 11.3, "Al2O3": 88.7, "SiO2": 0.0 }, "status": "extracted",
      "sources": [ { "ref": "slag-atlas-1995", "figure": "Fig. 3.166", "printedPage": 105, "pdfPage": 125, "temperature": "not printed", "composition": "boundary end on the edge", "pixel": [1382, 1272] } ],
      "notes": "Peritectic because hibonite melts incongruently (compounds.json, recalled). Temperature missing." },
    { "id": "cas-edge-grossite-hibonite", "type": "binary", "reaction": null, "phases": ["grossite", "hibonite"],
      "temperature_C": null, "liquid_wt": { "CaO": 22.2, "Al2O3": 77.8, "SiO2": 0.0 }, "status": "extracted",
      "sources": [ { "ref": "slag-atlas-1995", "figure": "Fig. 3.166", "printedPage": 105, "pdfPage": 125, "temperature": "not printed", "composition": "boundary end on the edge", "pixel": [1246, 1268] } ] },
    { "id": "cas-edge-ca-grossite", "type": "binary", "reaction": "eutectic", "phases": ["monocalcium-aluminate", "grossite"],
      "temperature_C": 1590, "liquid_wt": { "CaO": 34.9, "Al2O3": 65.1, "SiO2": 0.0 }, "status": "confirmed",
      "sources": [
        { "ref": "slag-atlas-1995", "figure": "Fig. 3.166", "printedPage": 105, "pdfPage": 125, "temperature": "not printed", "composition": "boundary end on the edge", "pixel": [1088, 1269] },
        { "ref": "nsrds-nbs-61-1", "entry": 5926, "pdfPage": 113, "printedPage": 105,
          "reported": { "system": "Al2O3-CaO", "composition_mol": { "Al2O3": 51.4, "CaO": 48.6 }, "temperature_C": 1590, "uncertainty_C": null },
          "converted_wt": { "CaO": 34.2, "Al2O3": 65.8, "SiO2": 0.0 }, "originalReference": "1457",
          "comparison": "Composition Δ = 0.7 wt%. Temperature only from NBS." }
      ] },
    { "id": "cas-edge-ca-mayenite", "type": "binary", "reaction": "eutectic", "phases": ["monocalcium-aluminate", "mayenite"],
      "temperature_C": null, "liquid_wt": { "CaO": 47.5, "Al2O3": 52.5, "SiO2": 0.0 }, "status": "extracted",
      "sources": [ { "ref": "slag-atlas-1995", "figure": "Fig. 3.166", "printedPage": 105, "pdfPage": 125, "temperature": "not printed", "composition": "boundary end on the edge", "pixel": [931, 1268] } ] },
    { "id": "cas-edge-mayenite-c3a", "type": "binary", "reaction": "eutectic", "phases": ["mayenite", "tricalcium-aluminate"],
      "temperature_C": 1361, "liquid_wt": { "CaO": 50.5, "Al2O3": 49.5, "SiO2": 0.0 }, "status": "confirmed",
      "sources": [
        { "ref": "slag-atlas-1995", "figure": "Fig. 3.166", "printedPage": 105, "pdfPage": 125, "temperature": "not printed", "composition": "boundary end on the edge", "pixel": [894, 1268] },
        { "ref": "nsrds-nbs-61-1", "entry": 5815, "pdfPage": 112, "printedPage": 104,
          "reported": { "system": "Al2O3-CaO", "composition_mol": { "Al2O3": 36.1, "CaO": 63.9 }, "temperature_C": 1361, "uncertainty_C": null },
          "converted_wt": { "CaO": 49.3, "Al2O3": 50.7, "SiO2": 0.0 }, "originalReference": "1487",
          "comparison": "Composition Δ = 1.2 wt%. Temperature only from NBS." }
      ] },
    { "id": "cas-edge-lime-c3a", "type": "binary", "reaction": "peritectic", "phases": ["lime", "tricalcium-aluminate"],
      "temperature_C": null, "liquid_wt": { "CaO": 60.0, "Al2O3": 40.0, "SiO2": 0.0 }, "status": "extracted",
      "sources": [ { "ref": "slag-atlas-1995", "figure": "Fig. 3.166", "printedPage": 105, "pdfPage": 125, "temperature": "not printed", "composition": "boundary end on the edge", "pixel": [776, 1267] } ],
      "notes": "Peritectic because C3A melts incongruently (compounds.json, recalled 1539 °C)." },
    { "id": "cas-edge-silica-wollastonite", "type": "binary", "reaction": "eutectic", "phases": ["silica", "wollastonite"],
      "temperature_C": 1436, "liquid_wt": { "CaO": 35.9, "Al2O3": 0.0, "SiO2": 64.1 }, "status": "confirmed",
      "sources": [
        { "ref": "slag-atlas-1995", "figure": "Fig. 3.166", "printedPage": 105, "pdfPage": 125, "temperature": "not printed", "composition": "boundary end on the edge", "pixel": [684, 572] },
        { "ref": "nsrds-nbs-61-1", "entry": 5858, "pdfPage": 112, "printedPage": 104,
          "reported": { "system": "CaO-SiO2", "composition_mol": { "CaO": 38.6, "SiO2": 61.4 }, "temperature_C": 1436, "uncertainty_C": null },
          "converted_wt": { "CaO": 37.0, "Al2O3": 0.0, "SiO2": 63.0 }, "originalReference": "1440",
          "comparison": "Composition Δ = 1.1 wt%. Temperature only from NBS." }
      ] },
    { "id": "cas-edge-wollastonite-rankinite", "type": "binary", "reaction": "eutectic", "phases": ["wollastonite", "rankinite"],
      "temperature_C": 1460, "liquid_wt": { "CaO": 54.7, "Al2O3": 0.0, "SiO2": 45.3 }, "status": "confirmed",
      "sources": [
        { "ref": "slag-atlas-1995", "figure": "Fig. 3.166", "printedPage": 105, "pdfPage": 125, "temperature": "not printed", "composition": "boundary end on the edge", "pixel": [565, 775] },
        { "ref": "nsrds-nbs-61-1", "entry": 5874, "pdfPage": 113, "printedPage": 105,
          "reported": { "system": "CaO-SiO2", "composition_mol": { "CaO": 56.7, "SiO2": 43.3 }, "temperature_C": 1460, "uncertainty_C": null },
          "converted_wt": { "CaO": 55.0, "Al2O3": 0.0, "SiO2": 45.0 }, "originalReference": "1440",
          "comparison": "Composition Δ = 0.3 wt%. Temperature only from NBS." }
      ] },
    { "id": "cas-edge-rankinite-c2s", "type": "binary", "reaction": "peritectic", "phases": ["rankinite", "dicalcium-silicate"],
      "temperature_C": null, "liquid_wt": { "CaO": 55.5, "Al2O3": 0.0, "SiO2": 44.5 }, "status": "extracted",
      "sources": [ { "ref": "slag-atlas-1995", "figure": "Fig. 3.166", "printedPage": 105, "pdfPage": 125, "temperature": "not printed", "composition": "boundary end on the edge", "pixel": [560, 784] } ],
      "notes": "Peritectic because rankinite melts incongruently (compounds.json, recalled 1464 °C)." },
    { "id": "cas-edge-c2s-c3s", "type": "binary", "reaction": null, "phases": ["dicalcium-silicate", "tricalcium-silicate"],
      "temperature_C": null, "liquid_wt": { "CaO": 70.1, "Al2O3": 0.0, "SiO2": 29.9 }, "status": "extracted",
      "sources": [ { "ref": "slag-atlas-1995", "figure": "Fig. 3.166", "printedPage": 105, "pdfPage": 125, "temperature": "not printed", "composition": "boundary end on the edge", "pixel": [468, 942] } ],
      "notes": "NBS entry 6120 (CaO-SiO2, 2065 °C, 67.7 wt% CaO) is the older C2S-CaO eutectic without a C3S field; not matched to this point, see unmatchedSourcePoints." },
    { "id": "cas-edge-lime-c3s", "type": "binary", "reaction": "peritectic", "phases": ["lime", "tricalcium-silicate"],
      "temperature_C": null, "liquid_wt": { "CaO": 72.4, "Al2O3": 0.0, "SiO2": 27.6 }, "status": "extracted",
      "sources": [ { "ref": "slag-atlas-1995", "figure": "Fig. 3.166", "printedPage": 105, "pdfPage": 125, "temperature": "not printed", "composition": "boundary end on the edge", "pixel": [453, 967] } ] },
    { "id": "cas-edge-two-liquid", "type": "monotectic", "reaction": null, "phases": ["silica"],
      "temperature_C": null, "liquid_wt": { "CaO": 34.2, "Al2O3": 0.0, "SiO2": 65.8 }, "status": "extracted",
      "sources": [ { "ref": "slag-atlas-1995", "figure": "Fig. 3.166", "printedPage": 105, "pdfPage": 125, "temperature": "not printed", "composition": "end of the two-liquid boundary, tentative", "pixel": [692, 552] } ],
      "notes": "Two-liquid region runs from near the SiO2 apex (pixel [902, 193]) to this point. Endpoint reading tentative." }
  ],
  "unmatchedSourcePoints": [
    { "ref": "nsrds-nbs-61-1", "entry": 5907, "pdfPage": 113, "printedPage": 105,
      "reported": { "system": "CaAl2O4-Ca2Al2SiO7", "composition_mol": { "CaAl2O4": 33.7, "Ca2Al2SiO7": 66.3 }, "temperature_C": 1545, "uncertainty_C": null },
      "converted_wt": { "CaO": 39.7, "Al2O3": 43.4, "SiO2": 16.9 }, "originalReference": "2345",
      "notes": "Falls inside the gehlenite primary field of Fig. 3.166; no invariant there in the atlas." },
    { "ref": "nsrds-nbs-61-1", "entry": 6120, "pdfPage": 117, "printedPage": 109,
      "reported": { "system": "CaO-SiO2", "composition_mol": { "CaO": 69.2, "SiO2": 30.8 }, "temperature_C": 2065, "uncertainty_C": null },
      "converted_wt": { "CaO": 67.7, "Al2O3": 0.0, "SiO2": 32.3 }, "originalReference": "1440",
      "notes": "C2S-CaO eutectic of diagrams without a C3S liquidus field. Atlas edge points: C2S/C3S at 70.1, CaO/C3S at 72.4 wt% CaO." }
  ],
  "boundaryCurves": [
    { "fields": ["silica", "anorthite"], "path": ["cas-1345", "cas-1368", "cas-1170"], "polyline_wt": null },
    { "fields": ["wollastonite", "anorthite"], "path": ["cas-1170", "cas-1307", "cas-1265"], "polyline_wt": null },
    { "fields": ["wollastonite", "gehlenite"], "path": ["cas-1265", "cas-1318", "cas-1310"], "polyline_wt": null },
    { "fields": ["rankinite", "gehlenite"], "path": ["cas-1310", "cas-1315"], "polyline_wt": null },
    { "fields": ["dicalcium-silicate", "gehlenite"], "path": ["cas-1315", "cas-1545", "cas-1380"], "polyline_wt": null },
    { "fields": ["anorthite", "gehlenite"], "path": ["cas-1265", "cas-1390", "cas-1385"], "polyline_wt": null },
    { "fields": ["anorthite", "hibonite"], "path": ["cas-1385", "cas-1460"], "polyline_wt": null },
    { "fields": ["gehlenite", "hibonite"], "path": ["cas-1385", "cas-1485"], "polyline_wt": null },
    { "fields": ["anorthite", "corundum"], "path": ["cas-1460", "cas-1525", "cas-1512-mullite"], "polyline_wt": null },
    { "fields": ["mullite", "anorthite"], "path": ["cas-1345", "cas-1512-mullite"], "polyline_wt": null },
    { "fields": ["gehlenite", "grossite"], "path": ["cas-1485", "cas-1552", "cas-1500"], "polyline_wt": null },
    { "fields": ["gehlenite", "monocalcium-aluminate"], "path": ["cas-1500", "cas-1512-ca", "cas-1380"], "polyline_wt": null },
    { "fields": ["dicalcium-silicate", "monocalcium-aluminate"], "path": ["cas-1380", "cas-1335-ca"], "polyline_wt": null },
    { "fields": ["dicalcium-silicate", "mayenite"], "path": ["cas-1335-ca", "cas-1350", "cas-1335-c3a"], "polyline_wt": null },
    { "fields": ["dicalcium-silicate", "tricalcium-aluminate"], "path": ["cas-1335-c3a", "cas-1455"], "polyline_wt": null },
    { "fields": ["tricalcium-silicate", "tricalcium-aluminate"], "path": ["cas-1455", "cas-1470"], "polyline_wt": null },
    { "fields": ["silica", "mullite"], "path": ["cas-edge-silica-mullite", "cas-1345"], "polyline_wt": null },
    { "fields": ["mullite", "corundum"], "path": ["cas-edge-mullite-corundum", "cas-1512-mullite"], "polyline_wt": null },
    { "fields": ["hibonite", "corundum"], "path": ["cas-edge-hibonite-corundum", "cas-1460"], "polyline_wt": null },
    { "fields": ["grossite", "hibonite"], "path": ["cas-edge-grossite-hibonite", "cas-1485"], "polyline_wt": null },
    { "fields": ["monocalcium-aluminate", "grossite"], "path": ["cas-edge-ca-grossite", "cas-1500"], "polyline_wt": null },
    { "fields": ["monocalcium-aluminate", "mayenite"], "path": ["cas-edge-ca-mayenite", "cas-1335-ca"], "polyline_wt": null },
    { "fields": ["mayenite", "tricalcium-aluminate"], "path": ["cas-edge-mayenite-c3a", "cas-1335-c3a"], "polyline_wt": null },
    { "fields": ["lime", "tricalcium-aluminate"], "path": ["cas-edge-lime-c3a", "cas-1470"], "polyline_wt": null },
    { "fields": ["silica", "wollastonite"], "path": ["cas-edge-silica-wollastonite", "cas-1170"], "polyline_wt": null },
    { "fields": ["wollastonite", "rankinite"], "path": ["cas-edge-wollastonite-rankinite", "cas-1310"], "polyline_wt": null },
    { "fields": ["rankinite", "dicalcium-silicate"], "path": ["cas-edge-rankinite-c2s", "cas-1315"], "polyline_wt": null },
    { "fields": ["dicalcium-silicate", "tricalcium-silicate"], "path": ["cas-edge-c2s-c3s", "cas-1455"], "polyline_wt": null },
    { "fields": ["lime", "tricalcium-silicate"], "path": ["cas-edge-lime-c3s", "cas-1470"], "polyline_wt": null }
  ],
  "isotherms": [
    { "field": "silica", "temperature_C": 1600, "polyline_wt": null },
    { "field": "silica", "temperature_C": 1400, "polyline_wt": null },
    { "field": "anorthite", "temperature_C": 1300, "polyline_wt": null },
    { "field": "anorthite", "temperature_C": 1400, "polyline_wt": null },
    { "field": "anorthite", "temperature_C": 1500, "polyline_wt": null },
    { "field": "gehlenite", "temperature_C": 1400, "polyline_wt": null },
    { "field": "gehlenite", "temperature_C": 1500, "polyline_wt": null },
    { "field": "corundum", "temperature_C": 1600, "polyline_wt": null },
    { "field": "corundum", "temperature_C": 1700, "polyline_wt": null },
    { "field": "corundum", "temperature_C": 1800, "polyline_wt": null },
    { "field": "corundum", "temperature_C": 1900, "polyline_wt": null },
    { "field": "lime", "temperature_C": 1800, "polyline_wt": null },
    { "field": "lime", "temperature_C": 2000, "polyline_wt": null },
    { "field": "lime", "temperature_C": 2200, "polyline_wt": null },
    { "field": "lime", "temperature_C": 2400, "polyline_wt": null }
  ]
}
