Repository: zakhovalkopavel/thermal-software

# Thermal Software v2.0

Enterprise-grade thermal engineering software — NestJS backend, React frontend, Python tools.

---

## 🏗️ Architecture

```
thermal-software/
├── backend/        ← NestJS API  (refractory + thermodynamics modules)
├── frontend/       ← React SPA   (skeleton — in progress)
├── python/         ← Python tools (NASA thermo parser + OCR pipeline)
├── shared/         ← Shared types / constants
├── docs/           ← All documentation
└── legacy/         ← 📦 Archival reference ONLY — NOT a running service
```

File: shared/processed/phase-diagrams/systems/cao-mgo-sio2.json
{
  "system": "CaO-MgO-SiO2",
  "components": ["CaO", "MgO", "SiO2"],
  "units": { "temperature_C": "°C", "liquid_wt": "wt%" },
  "source": {
    "ref": "slag-atlas-1995", "figure": "Fig. 3.249", "diagram": "Liquidus surface in the CaO-MgO-SiO2 system as evaluated by Osborn, Muan", "printedPage": 134, "pdfPage": 154,
    "caption": "Liquidus surface in the CaO-MgO-SiO2 system as evaluated by Osborn, Muan [1]. Recent revisions concerning liquidus relations in the vicinity of the CaO·SiO2-MgO·SiO2 section reported by Kushiro [2], Longhi, Boudreau [3] and Liu, Presnall [4] are also incorporated in the figure. Legend: MS based solution phases - protoenstatite (Pen), orthoenstatite (Oen), pigeonite (Pi). References (printed p. 135): [1] E. F. Osborn, A. Muan, Ceramic Foundation 1960, Columbus/Ohio; [2] I. Kushiro, Am. Mineral. 57 (1972) 1260/71; [3] J. Longhi, A. E. Boudreau, Am. Mineral. 65 (1980) 563/73; [4] T.-C. Liu, D. C. Presnall, Am. Mineral. 74 (1989) 1032/7; [5] H. C. Lin, W. R. Foster, J. Am. Ceram. Soc. 58 (1975) 73; [6] W. Gutt, Nature 207 (1965) 184/5; [7] C. M. Schlaudt, D. M. Roy, J. Am. Ceram. Soc. 49 (1966) 430/2; [8] D. Mosley, F. P. Glasser, J. Mat. Sci. 17 (1982) 2736/40; [9] W. D. Carlson, Am. Mineral. 73 (1988) 232/41."
  },
  "digitization": {
    "render": "pdfPage 154 at 400 dpi (3306 × 4673 px); pixel = full-page coordinates",
    "calibration": { "SiO2": [1177.6, 430.8], "CaO": [295.1, 1954.2], "MgO": [2054.4, 1960.8] },
    "warpCorrection": {
      "reason": "With the corners alone the compound circles are displaced up to 13 px (≈0.8 wt%), smoothly across the page (scan warp).",
      "model": "Quadratic map page pixel → ideal pixel, fitted to the 3 corner circles (weight 10) and 10 compound circles (CS, C3S2, C2S, C3S, MS, M2S, CMS2, C2MS2, CMS, C3MS2). Features f = [1, x, y, x², xy, y²] with x = (px − 1100)/1000, y = (py − 1100)/1000; ideal = f · C, then wt% from the corner triangle.",
      "C": [[1096.487, 1090.701], [988.162, -13.506], [-7.08, 987.931], [12.132, 19.183], [11.607, 12.475], [0.407, 6.509]],
      "residuals": "≤ 4.5 px (≈0.25 wt%) at the circles; leave-one-out ≤ 7 px (≈0.4 wt%)."
    },
    "method": "Boundary curves isolated by stroke width; junctions from intersections of line fits to the strokes around each point (directions given where labels or curvature disturb the fit); saddle points = boundary × compound join (drawn compound circles); edge points = line fit of the boundary end × triangle edge."
  },
  "phases": ["silica", "lime", "periclase", "wollastonite", "rankinite", "dicalcium-silicate", "tricalcium-silicate", "forsterite", "enstatite", "diopside", "akermanite", "monticellite", "merwinite"],
  "compatibilityTriangles": {
    "source": "Fig. 3.250 (printed p. 134, pdfPage 154): sub-solidus equilibria as evaluated by Osborn, Muan [1].",
    "triangles": [
      ["silica", "wollastonite", "diopside"],
      ["silica", "diopside", "enstatite"],
      ["wollastonite", "diopside", "akermanite"],
      ["diopside", "akermanite", "forsterite"],
      ["diopside", "enstatite", "forsterite"],
      ["wollastonite", "rankinite", "akermanite"],
      ["rankinite", "dicalcium-silicate", "akermanite"],
      ["dicalcium-silicate", "akermanite", "merwinite"],
      ["akermanite", "merwinite", "monticellite"],
      ["akermanite", "monticellite", "forsterite"],
      ["merwinite", "monticellite", "periclase"],
      ["monticellite", "forsterite", "periclase"],
      ["dicalcium-silicate", "merwinite", "periclase"],
      ["dicalcium-silicate", "tricalcium-silicate", "periclase"],
      ["tricalcium-silicate", "lime", "periclase"]
    ],
    "notes": "Each triangle has exactly one liquidus invariant below. Fig. 3.250 draws solid solutions with tie-line fans: wollastonite ss towards CMS2, pyroxene ss CMS2–MS, monticellite–forsterite ss; modelled at stoichiometry. Inset 'T < 1372 °C': below 1372 °C the bredigite solution phase (7CaO·MgO·4SiO2 – 5CaO·MgO·3SiO2, Lin, Foster [5]) appears on the C2S–C3MS2 line; sub-solidus only, not modelled."
  },
  "fields": {
    "type": "ternary = 3 solids + liquid; saddle = temperature maximum on a boundary curve where it crosses the join of its two phases; binary = invariant on an edge",
    "reaction": "eutectic | peritectic | null. Derived: eutectic if the liquid lies inside the triangle of its three phases."
  },
  "invariantPoints": [
    { "id": "cms-1320", "type": "ternary", "reaction": "eutectic", "phases": ["silica", "wollastonite", "diopside"],
      "temperature_C": 1320, "liquid_wt": { "CaO": 30.3, "MgO": 8.1, "SiO2": 61.6 }, "status": "extracted",
      "sources": [ { "ref": "slag-atlas-1995", "figure": "Fig. 3.249", "printedPage": 134, "pdfPage": 154, "temperature": "printed label", "composition": "digitized", "pixel": [983, 1022] } ],
      "notes": "Silica is tridymite, wollastonite is the β-CS field. Top of the solid β-CS/CMS2 boundary; see otherAtlasData.dashedWollastoniteBoundary for the parallel dash-dot line (1336)." },
    { "id": "cms-1350", "type": "ternary", "reaction": "eutectic", "phases": ["wollastonite", "diopside", "akermanite"],
      "temperature_C": 1350, "liquid_wt": { "CaO": 35.2, "MgO": 12.7, "SiO2": 52.1 }, "status": "extracted",
      "sources": [ { "ref": "slag-atlas-1995", "figure": "Fig. 3.249", "printedPage": 134, "pdfPage": 154, "temperature": "printed label", "composition": "digitized", "pixel": [981, 1170] } ] },
    { "id": "cms-1357", "type": "ternary", "reaction": "eutectic", "phases": ["diopside", "akermanite", "forsterite"],
      "temperature_C": 1357, "liquid_wt": { "CaO": 30.0, "MgO": 20.1, "SiO2": 49.9 }, "status": "extracted",
      "sources": [ { "ref": "slag-atlas-1995", "figure": "Fig. 3.249", "printedPage": 134, "pdfPage": 154, "temperature": "printed label", "composition": "digitized", "pixel": [1093, 1205] } ] },
    { "id": "cms-1373", "type": "ternary", "reaction": "eutectic", "phases": ["silica", "diopside", "enstatite"],
      "temperature_C": 1373, "liquid_wt": { "CaO": 18.7, "MgO": 18.3, "SiO2": 63.0 }, "status": "extracted",
      "sources": [ { "ref": "slag-atlas-1995", "figure": "Fig. 3.249", "printedPage": 134, "pdfPage": 154, "temperature": "printed label (scan glyph resembles '1973'; 1373 from context)", "composition": "digitized", "pixel": [1177, 1004] } ],
      "notes": "Enstatite is the pigeonite (Pi) field here." },
    { "id": "cms-1385", "type": "ternary", "reaction": "peritectic", "phases": ["diopside", "enstatite", "forsterite"],
      "temperature_C": 1385, "liquid_wt": { "CaO": 20.1, "MgO": 23.0, "SiO2": 56.9 }, "status": "extracted",
      "sources": [ { "ref": "slag-atlas-1995", "figure": "Fig. 3.249", "printedPage": 134, "pdfPage": 154, "temperature": "printed label", "composition": "digitized", "pixel": [1207, 1099] } ],
      "notes": "Enstatite is the pigeonite (Pi) field here. Classification sensitive: forsterite weight −0.025." },
    { "id": "cms-1430", "type": "ternary", "reaction": "peritectic", "phases": ["akermanite", "forsterite", "monticellite"],
      "temperature_C": 1430, "liquid_wt": { "CaO": 33.1, "MgO": 22.5, "SiO2": 44.4 }, "status": "extracted",
      "sources": [ { "ref": "slag-atlas-1995", "figure": "Fig. 3.249", "printedPage": 134, "pdfPage": 154, "temperature": "printed label", "composition": "digitized", "pixel": [1087, 1291] } ] },
    { "id": "cms-1438", "type": "ternary", "reaction": "peritectic", "phases": ["akermanite", "monticellite", "merwinite"],
      "temperature_C": 1438, "liquid_wt": { "CaO": 38.6, "MgO": 18.9, "SiO2": 42.5 }, "status": "extracted",
      "sources": [ { "ref": "slag-atlas-1995", "figure": "Fig. 3.249", "printedPage": 134, "pdfPage": 154, "temperature": "printed label with short leader to the junction (last digit has two closed loops: 8, not 6)", "composition": "digitized", "pixel": [1007, 1319] } ] },
    { "id": "cms-1490", "type": "ternary", "reaction": "peritectic", "phases": ["monticellite", "merwinite", "periclase"],
      "temperature_C": 1490, "liquid_wt": { "CaO": 37.9, "MgO": 21.9, "SiO2": 40.2 }, "status": "extracted",
      "sources": [ { "ref": "slag-atlas-1995", "figure": "Fig. 3.249", "printedPage": 134, "pdfPage": 154, "temperature": "printed label below the merwinite/periclase boundary, nearest junction", "composition": "digitized", "pixel": [1041, 1354] } ] },
    { "id": "cms-1502", "type": "ternary", "reaction": "peritectic", "phases": ["monticellite", "forsterite", "periclase"],
      "temperature_C": 1502, "liquid_wt": { "CaO": 32.7, "MgO": 25.8, "SiO2": 41.5 }, "status": "extracted",
      "sources": [ { "ref": "slag-atlas-1995", "figure": "Fig. 3.249", "printedPage": 134, "pdfPage": 154, "temperature": "printed label", "composition": "digitized", "pixel": [1121, 1337] } ] },
    { "id": "cms-merwinite-c2s-periclase", "type": "ternary", "reaction": "peritectic", "phases": ["merwinite", "dicalcium-silicate", "periclase"],
      "temperature_C": null, "liquid_wt": { "CaO": 44.0, "MgO": 17.4, "SiO2": 38.6 }, "status": "extracted",
      "sources": [ { "ref": "slag-atlas-1995", "figure": "Fig. 3.249", "printedPage": 134, "pdfPage": 154, "temperature": "not printed", "composition": "digitized", "pixel": [946, 1378] } ],
      "notes": "Junction drawn without a temperature label." },
    { "id": "cms-1400", "type": "ternary", "reaction": "peritectic", "phases": ["rankinite", "dicalcium-silicate", "akermanite"],
      "temperature_C": 1400, "liquid_wt": { "CaO": 49.4, "MgO": 6.6, "SiO2": 44.0 }, "status": "extracted",
      "sources": [ { "ref": "slag-atlas-1995", "figure": "Fig. 3.249", "printedPage": 134, "pdfPage": 154, "temperature": "printed label", "composition": "digitized", "pixel": [801, 1291] } ],
      "notes": "End of the narrow rankinite strip. The merwinite field (akermanite/merwinite and merwinite/C2S boundaries) starts at the same drawn junction, see cms-akermanite-c2s-merwinite." },
    { "id": "cms-akermanite-c2s-merwinite", "type": "ternary", "reaction": "peritectic", "phases": ["akermanite", "dicalcium-silicate", "merwinite"],
      "temperature_C": null, "liquid_wt": { "CaO": 49.4, "MgO": 6.6, "SiO2": 44.0 }, "status": "extracted",
      "sources": [ { "ref": "slag-atlas-1995", "figure": "Fig. 3.249", "printedPage": 134, "pdfPage": 154, "temperature": "not printed", "composition": "same drawn junction as cms-1400", "pixel": [801, 1291] } ],
      "notes": "Not resolved from cms-1400 at the figure scale; the akermanite/C2S boundary between the two points has zero drawn length." },
    { "id": "cms-1376", "type": "ternary", "reaction": "eutectic", "phases": ["wollastonite", "rankinite", "akermanite"],
      "temperature_C": 1376, "liquid_wt": { "CaO": 48.6, "MgO": 5.6, "SiO2": 45.8 }, "status": "extracted",
      "sources": [ { "ref": "slag-atlas-1995", "figure": "Fig. 3.249", "printedPage": 134, "pdfPage": 154, "temperature": "printed label", "composition": "digitized", "pixel": [799, 1262] } ],
      "notes": "Wollastonite is the α-CS/β-CS side of the strip (inversion curve not resolved here). ≈1.4 wt% from cms-1400; position approximate." },
    { "id": "cms-1790", "type": "ternary", "reaction": "eutectic", "phases": ["dicalcium-silicate", "tricalcium-silicate", "periclase"],
      "temperature_C": 1790, "liquid_wt": { "CaO": 57.3, "MgO": 13.6, "SiO2": 29.1 }, "status": "extracted",
      "sources": [ { "ref": "slag-atlas-1995", "figure": "Fig. 3.249", "printedPage": 134, "pdfPage": 154, "temperature": "printed label", "composition": "digitized", "pixel": [794, 1522] } ] },
    { "id": "cms-1850", "type": "ternary", "reaction": "peritectic", "phases": ["tricalcium-silicate", "lime", "periclase"],
      "temperature_C": 1850, "liquid_wt": { "CaO": 61.3, "MgO": 13.5, "SiO2": 25.2 }, "status": "extracted",
      "sources": [ { "ref": "slag-atlas-1995", "figure": "Fig. 3.249", "printedPage": 134, "pdfPage": 154, "temperature": "printed label", "composition": "digitized", "pixel": [759, 1580] } ],
      "notes": "The C3S/lime and lime/periclase boundaries are drawn dashed." },
    { "id": "cms-1358", "type": "saddle", "reaction": null, "phases": ["wollastonite", "diopside"],
      "temperature_C": 1358, "liquid_wt": { "CaO": 34.0, "MgO": 11.6, "SiO2": 54.4 }, "status": "extracted",
      "sources": [ { "ref": "slag-atlas-1995", "figure": "Fig. 3.249", "printedPage": 134, "pdfPage": 154, "temperature": "printed label with leader", "composition": "β-CS/CMS2 boundary × CS–CMS2 join", "pixel": [981, 1135] } ] },
    { "id": "cms-1367", "type": "saddle", "reaction": null, "phases": ["diopside", "akermanite"],
      "temperature_C": 1367, "liquid_wt": { "CaO": 32.5, "MgO": 16.9, "SiO2": 50.6 }, "status": "extracted",
      "sources": [ { "ref": "slag-atlas-1995", "figure": "Fig. 3.249", "printedPage": 134, "pdfPage": 154, "temperature": "printed label with leader", "composition": "diopside/akermanite boundary × CMS2–C2MS2 join", "pixel": [1042, 1196] } ] },
    { "id": "cms-1454", "type": "saddle", "reaction": null, "phases": ["wollastonite", "akermanite"],
      "temperature_C": 1454, "liquid_wt": { "CaO": 45.1, "MgO": 8.0, "SiO2": 46.9 }, "status": "extracted",
      "sources": [ { "ref": "slag-atlas-1995", "figure": "Fig. 3.249", "printedPage": 134, "pdfPage": 154, "temperature": "printed label with leader to a cross mark on the boundary", "composition": "cross mark", "pixel": [850, 1247] } ],
      "notes": "The boundary × CS–C2MS2 join lies ≈15 px further along the boundary (CaO 44.1, MgO 8.5, SiO2 47.4). 1454 equals the recalled akermanite melting point; a saddle should lie below it. Check." },
    { "id": "cms-edge-lime-periclase", "type": "binary", "reaction": "eutectic", "phases": ["lime", "periclase"],
      "temperature_C": 2370, "liquid_wt": { "CaO": 67.0, "MgO": 33.0, "SiO2": 0.0 }, "status": "extracted",
      "sources": [
        { "ref": "slag-atlas-1995", "figure": "Fig. 3.249", "printedPage": 134, "pdfPage": 154, "temperature": "not printed", "composition": "end of the dashed lime/periclase boundary on the CaO-MgO edge", "pixel": [877, 1956] },
        { "ref": "nsrds-nbs-61-1", "entry": 6180, "pdfPage": 118, "printedPage": 110,
          "reported": { "system": "CaO-MgO", "composition_mol": { "CaO": 59.3, "MgO": 40.7 }, "temperature_C": 2370, "uncertainty_C": null },
          "converted_wt": { "CaO": 67.0, "MgO": 33.0, "SiO2": 0.0 }, "originalReference": "1446", "comparison": "Δ = 0.0 wt%; no atlas temperature." }
      ],
      "notes": "Composition agrees with the atlas; temperature from NBS only." }
  ],
  "otherAtlasData": {
    "pyroxenePolymorphs": {
      "notes": "Fields Pi, Oen, Pen (MS-based solution phases) are all modelled as enstatite, so the points between them are not model invariants. The assignment of the labels is uncertain: '1419' has a leader to the top of line C and a second line to the top of the Oen/Pen line. The narrow wedge between lines B and C is not labelled.",
      "points": [
        { "label": 1387, "where": "silica boundary × line B (top of the Pi field boundary)", "pixel": [1212, 1005], "wt": { "CaO": 16.7, "MgO": 20.2, "SiO2": 63.0 } },
        { "label": null, "where": "silica boundary × line C (thinner stroke)", "pixel": [1244, 1005], "wt": { "CaO": 14.9, "MgO": 22.1, "SiO2": 63.1 } },
        { "label": null, "where": "lines B and C merge", "pixel": [1246, 1075], "wt": { "CaO": 17.1, "MgO": 24.4, "SiO2": 58.5 } },
        { "label": 1410, "where": "merged line × forsterite boundary", "pixel": [1249, 1083], "wt": { "CaO": 17.2, "MgO": 24.8, "SiO2": 58.0 } },
        { "label": 1419, "where": "silica boundary × thin Oen/Pen line (label leader)", "pixel": [1382, 984], "wt": { "CaO": 6.4, "MgO": 29.1, "SiO2": 64.5 } },
        { "label": 1445, "where": "thin Oen/Pen line × forsterite boundary", "pixel": [1398, 1048], "wt": { "CaO": 7.6, "MgO": 32.1, "SiO2": 60.4 } }
      ]
    },
    "dashedWollastoniteBoundary": {
      "notes": "Dash-dot line parallel to the solid β-CS/CMS2 boundary, ≈1 wt% towards CaO. Meaning not stated in the caption (possibly the earlier Osborn-Muan position before the revisions [2]-[4]). Not used.",
      "points": [
        { "label": 1336, "where": "top, on the silica boundary", "pixel": [962, 1022], "wt": { "CaO": 31.4, "MgO": 7.0, "SiO2": 61.6 } },
        { "label": 1368, "where": "× CS–CMS2 join", "pixel": [963, 1137], "wt": { "CaO": 35.1, "MgO": 10.7, "SiO2": 54.2 } },
        { "label": 1360, "where": "bottom, on the wollastonite/akermanite boundary", "pixel": [964, 1178], "wt": { "CaO": 36.4, "MgO": 12.0, "SiO2": 51.6 } }
      ]
    },
    "wollastoniteInversion": "Thin curve around the CS point from the CaO-SiO2 edge (pixel ≈[827, 1035]) to the edge (≈[715, 1231]); α-CS inside, β-CS outside. No temperature printed. Both modelled as wollastonite.",
    "liquidImmiscibility": "Two liquids ('2 Liq.') in the cristobalite field along the SiO2 corner; boundary not digitized, not modelled.",
    "fig3251": "Fig. 3.251 (printed p. 135, pdfPage 155): MgO·SiO2–CaO·MgO·2SiO2 section after Kushiro [2], Longhi, Boudreau [3], Carlson [9]; pyroxene solution phases. Not used."
  },
  "inversions": [
    { "phase": "silica", "change": "cristobalite → tridymite", "temperature_C": null, "source": "dash-dot line between the field labels 'Cristobalite' and 'Tridymite'; no temperature printed" },
    { "phase": "wollastonite", "change": "α-CS (pseudowollastonite) → β-CS", "temperature_C": null, "source": "see otherAtlasData.wollastoniteInversion" },
    { "phase": "enstatite", "change": "Pen / Oen / Pi at the liquidus", "temperature_C": null, "source": "see otherAtlasData.pyroxenePolymorphs" }
  ],
  "boundaryCurves": [
    { "fields": ["silica", "wollastonite"], "path": ["cas-edge-silica-wollastonite", "cms-1320"], "polyline_wt": null },
    { "fields": ["silica", "diopside"], "path": ["cms-1320", "cms-1373"], "polyline_wt": null },
    { "fields": ["silica", "enstatite"], "path": ["cms-1373", "mas-edge-enstatite-silica"], "polyline_wt": null },
    { "fields": ["wollastonite", "diopside"], "path": ["cms-1320", "cms-1358", "cms-1350"], "polyline_wt": null },
    { "fields": ["wollastonite", "akermanite"], "path": ["cms-1350", "cms-1454", "cms-1376"], "polyline_wt": null },
    { "fields": ["wollastonite", "rankinite"], "path": ["cas-edge-wollastonite-rankinite", "cms-1376"], "polyline_wt": null },
    { "fields": ["rankinite", "akermanite"], "path": ["cms-1376", "cms-1400"], "polyline_wt": null },
    { "fields": ["rankinite", "dicalcium-silicate"], "path": ["cas-edge-rankinite-c2s", "cms-1400"], "polyline_wt": null },
    { "fields": ["diopside", "akermanite"], "path": ["cms-1350", "cms-1367", "cms-1357"], "polyline_wt": null },
    { "fields": ["diopside", "forsterite"], "path": ["cms-1357", "cms-1385"], "polyline_wt": null },
    { "fields": ["diopside", "enstatite"], "path": ["cms-1373", "cms-1385"], "polyline_wt": null },
    { "fields": ["enstatite", "forsterite"], "path": ["cms-1385", "mas-edge-forsterite-enstatite"], "polyline_wt": null },
    { "fields": ["akermanite", "forsterite"], "path": ["cms-1357", "cms-1430"], "polyline_wt": null },
    { "fields": ["akermanite", "monticellite"], "path": ["cms-1430", "cms-1438"], "polyline_wt": null },
    { "fields": ["akermanite", "merwinite"], "path": ["cms-akermanite-c2s-merwinite", "cms-1438"], "polyline_wt": null },
    { "fields": ["merwinite", "monticellite"], "path": ["cms-1438", "cms-1490"], "polyline_wt": null },
    { "fields": ["merwinite", "dicalcium-silicate"], "path": ["cms-akermanite-c2s-merwinite", "cms-merwinite-c2s-periclase"], "polyline_wt": null },
    { "fields": ["merwinite", "periclase"], "path": ["cms-merwinite-c2s-periclase", "cms-1490"], "polyline_wt": null },
    { "fields": ["monticellite", "forsterite"], "path": ["cms-1430", "cms-1502"], "polyline_wt": null },
    { "fields": ["monticellite", "periclase"], "path": ["cms-1490", "cms-1502"], "polyline_wt": null },
    { "fields": ["forsterite", "periclase"], "path": ["cms-1502", "mas-edge-periclase-forsterite"], "polyline_wt": null },
    { "fields": ["dicalcium-silicate", "periclase"], "path": ["cms-merwinite-c2s-periclase", "cms-1790"], "polyline_wt": null },
    { "fields": ["dicalcium-silicate", "tricalcium-silicate"], "path": ["cas-edge-c2s-c3s", "cms-1790"], "polyline_wt": null },
    { "fields": ["tricalcium-silicate", "periclase"], "path": ["cms-1790", "cms-1850"], "polyline_wt": null },
    { "fields": ["tricalcium-silicate", "lime"], "path": ["cas-edge-lime-c3s", "cms-1850"], "polyline_wt": null },
    { "fields": ["lime", "periclase"], "path": ["cms-1850", "cms-edge-lime-periclase"], "polyline_wt": null }
  ],
  "boundaryCurveNotes": "Edge ids cas-edge-* are in cao-al2o3-sio2.json (CaO-SiO2 edge), mas-edge-* in mgo-al2o3-sio2.json (MgO-SiO2 edge).",
  "isotherms": [
    { "field": "silica", "temperature_C": 1400, "polyline_wt": null },
    { "field": "silica", "temperature_C": 1600, "polyline_wt": null },
    { "field": "forsterite", "temperature_C": 1600, "polyline_wt": null },
    { "field": "forsterite", "temperature_C": 1800, "polyline_wt": null },
    { "field": "dicalcium-silicate", "temperature_C": 1800, "polyline_wt": null },
    { "field": "lime", "temperature_C": 2000, "polyline_wt": null },
    { "field": "lime", "temperature_C": 2200, "polyline_wt": null },
    { "field": "lime", "temperature_C": 2400, "polyline_wt": null },
    { "field": "periclase", "temperature_C": 2000, "polyline_wt": null },
    { "field": "periclase", "temperature_C": 2200, "polyline_wt": null },
    { "field": "periclase", "temperature_C": 2400, "polyline_wt": null },
    { "field": "periclase", "temperature_C": 2600, "polyline_wt": null }
  ]
}

File: shared/processed/phase-diagrams/systems/cao-mgo.json
{
  "system": "CaO-MgO",
  "components": ["CaO", "MgO"],
  "units": { "temperature_C": "°C", "liquid_wt": "wt%", "liquidus": "[wt% MgO, °C]" },
  "source": {
    "ref": "slag-atlas-1995",
    "figure": "Fig. 3.66",
    "diagram": "CaO-MgO phase diagram after Doman et al. [1] (solid lines); calculated phase equilibria of Hillert, Wang [4] with the higher melting temperature of CaO (dashed lines)",
    "printedPage": 61,
    "pdfPage": 81,
    "caption": "Atlas text (printed p. 61): 'The solubility of CaO in MgO between 1100 and 1180 °C has later been re-investigated by Henney, Jones [2]. The mutual solubility at 1500 °C was also investigated by Shirasuka et al. [3]. The thermodynamics of the system and calculated phase equilibria in which the higher melting temperature of CaO is accepted have been reported by Hillert, Wang [4]. Their results are shown in the figure with dashed lines. For recent thermodynamic assessment and discussion of the system, see Jin, Du [5] Howald [6] and Wu at al. [7]' References: [1] R. C. Doman, J. B. Barr, R. N. McNally, A. M. Alper, J. Am. Ceram. Soc. 46 (1963) No. 7, p. 313/6; [2] J. W. Henney, J. W. S. Jones, Trans. J. Br. Ceram. Soc. 68 (1969), p. 201/3; [3] K. Shirasuka, G. Yamaguchi, M. Sekiya, Sekko To Sekkai (1975) No. 139, p. 223/6; [4] M. Hillert, X. Wang, CALPHAD 13 (1989) No. 3, p. 267/72; [5] Z. Jin, Y. Du, CALPHAD 16 (1992) No. 1, p. 33/36; [6] R. A. Howald, CALPHAD 16 (1992) No. 1, p. 25/32; [7] P. Wu, G. Eriksson, A. D. Pelton, J. Am. Ceram. Soc. 76 (1993) No. 8, p. 2065/75."
  },
  "digitization": {
    "render": "pdfPage 81 at 400 dpi (3306 × 4673 px), full page coordinates",
    "calibration": "x: mass% MgO ticks 0→1485, 10→1634.5, 20→1784.5, 30→1935, 40→2084.5, 50→2235.5, 60→2385, 70→2534.5, 80→2682.5, 90→2832.5, 100→2982.5 (piecewise linear); y: ticks °C 3000→347.5, 2600→674.5, 2400→836, 2200→998, 2000→1159.5, 1800→1321, 1600→1483.5; scan rotation: frame bottom +1.1 px over 1498 px, left frame dx/dy = +0.0034",
    "method": "Liquidus traced along the stroke centre (shortest ink path between the junctions, centred across the stroke); invariant lines from the horizontal strokes.",
    "check": "Invariant lines read 2370 °C (labels 2370). Lime liquidus meets the axis at 2613 °C (label 2612). Periclase liquidus meets the axis at 2824 °C (label 2822). Digitized vs printed compositions (wt% MgO): 32.9 / '33'."
  },
  "phases": ["lime", "periclase"],
  "invariantPoints": [
    { "id": "cm-2370", "type": "binary", "reaction": "eutectic", "phases": ["lime", "periclase"],
      "temperature_C": 2370, "liquid_wt": { "CaO": 67.0, "MgO": 33.0 }, "status": "confirmed",
      "sources": [
        { "ref": "slag-atlas-1995", "figure": "Fig. 3.66", "printedPage": 61, "pdfPage": 81, "temperature": "printed label '2370' on the eutectic line; line reads 2370", "composition": "printed label '33' (mass% MgO); drawn junction at 32.9", "pixel": [1976, 861] },
        { "ref": "nsrds-nbs-61-1", "entry": 6180, "pdfPage": 118, "printedPage": 110,
          "reported": { "system": "CaO-MgO", "composition_mol": { "CaO": 59.3, "MgO": 40.7 }, "temperature_C": 2370, "uncertainty_C": null },
          "converted_wt": { "CaO": 67.0, "MgO": 33.0 }, "originalReference": "1446",
          "comparison": "ΔT = 0 °C, Δ = 0.0 wt%." }
      ],
      "notes": "Solid phases at the eutectic: lime ss at 17 and periclase ss at 92.2 mass% MgO (printed labels). The dashed Hillert-Wang liquidus curves meet slightly to the MgO side of the printed junction; that eutectic has no printed label. Fig. 3.249 edge: 67.0 wt% CaO, no temperature (cms-edge-lime-periclase)." }
  ],
  "solidSolutions": [
    { "phase": "lime", "modelledAs": "CaO (stoichiometric)",
      "range_wt_MgO": [ { "temperature_C": 2370, "from": 0, "to": 17 } ],
      "source": { "ref": "slag-atlas-1995", "figure": "Fig. 3.66", "printedPage": 61, "pdfPage": 81, "read": "printed label '17' at the CaO-side end of the eutectic line" },
      "notes": "Field labelled 'CaO ss'; the solvus falls steeply on cooling." },
    { "phase": "periclase", "modelledAs": "MgO (stoichiometric)",
      "range_wt_MgO": [ { "temperature_C": 2370, "from": 92.2, "to": 100 } ],
      "source": { "ref": "slag-atlas-1995", "figure": "Fig. 3.66", "printedPage": 61, "pdfPage": 81, "read": "printed label '92.2' at the MgO-side end of the eutectic line" },
      "notes": "Field labelled 'MgO ss'; the solvus falls steeply on cooling." }
  ],
  "liquidus": [
    { "phase": "lime", "from": "lime melting point", "to": "cm-2370", "status": "extracted",
      "points": [[0, 2612], [2, 2606], [4, 2595], [6, 2582], [8, 2573], [10, 2561], [12, 2549], [14, 2535], [16, 2521], [18, 2506], [20, 2491], [22, 2474], [24, 2457], [26, 2439], [28, 2420], [30, 2401], [32, 2381], [33.0, 2370]] },
    { "phase": "periclase", "from": "cm-2370", "to": "periclase melting point", "status": "extracted",
      "points": [[33.0, 2370], [34, 2381], [36, 2401], [38, 2423], [40, 2442], [45, 2490], [50, 2533], [55, 2576], [60, 2614], [65, 2650], [70, 2685], [75, 2711], [80, 2740], [85, 2764], [90, 2786], [95, 2806], [98, 2817], [100, 2822]] }
  ],
  "liquidusSource": { "ref": "slag-atlas-1995", "figure": "Fig. 3.66", "printedPage": 61, "pdfPage": 81, "read": "digitized stroke centre; end points set to the printed invariant and melting-point labels (2612, 2370 at 33, 2822)." }
}

File: shared/processed/phase-diagrams/systems/cao-sio2.json
{
  "system": "CaO-SiO2",
  "components": ["CaO", "SiO2"],
  "units": { "temperature_C": "°C", "liquid_wt": "wt%", "liquidus": "[wt% SiO2, °C]" },
  "source": {
    "ref": "slag-atlas-1995",
    "figure": "Fig. 3.70",
    "diagram": "CaO-SiO2 phase diagram after Muan, Osborn [1], based mainly on the work of Rankin, Wright [2], and with revisions according to Tewhey, Hess [3] and Hageman et al. [4] (miscibility gap), Welch, Gutt [5], Gutt [6] and Gutt, Russell [7] (melting relations involving 3CaO·SiO2) and Trömel et al. [8] (CaO excess in 2CaO·SiO2)",
    "printedPage": 63,
    "pdfPage": 83,
    "caption": "Atlas text (printed p. 63): 'Fig. 3.70. CaO-SiO2 phase diagram after Muan, Osborn [1], based mainly on the work of Rankin, Wright [2], and with revisions according to Tewhey, Hess [3] and Hageman et al. [4] (miscibility gap), Welch, Gutt [5], Gutt [6] and Gutt, Russell [7] (melting relations involving 3CaO·SiO2) and Trömel et al. [8] (CaO excess in 2CaO·SiO2). An alternative version of the system in the CaO-rich region, with the stability range of 3CaO·SiO2 between 1300 and 1800 °C, was reported by Trömel et al. [8]. For the polymorphism in 2CaO·SiO2, see also Foster [9] and Hanic et al. [10]. For thermodynamic assessments of the system and calculated phase diagrams, see an Mey [11], Taylor, Dinsdale [12], Eriksson et al. [13] and Hillert et al. [14, 15] (Figs. 3.I to 3.IV).' References: [1] A. Muan, E. F. Osborn: Phase Equilibria Among Oxides in Steelmaking, Ed.: Addison-Wesley Publishing Company, Inc., Reading Massachusetts, (1965); [2] G. A. Rankin, F. E. Wright: Am. J. Sci., 4th Ser. 39 (1915), p. 1/79; [3] J. D. Tewhey, P. C. Hess: Phys. Chem. Glasses 20 (1979) No. 3, p. 41/53; [4] V. B. M. Hageman, G. J. K. Van den Berg, H. J. Janssen, H. A. J. Oonk: Phys. Chem. Glasses 27 (1986) No. 2, p. 100/6; [5] J. H. Welch, W. Gutt: J. Am. Ceram. Soc. 42 (1959) No. 1, p. 11/5; [6] W. Gutt: Building Research Current Papers, CP90/68 (1968), 22 p.; [7] W. Gutt, A. D. Russell: J. Mater. Sci. 12 (1977) No. 9, p. 1869/78; [8] G. Trömel, W. Fix, R. Heinke: Tonind.-Ztg. 93 (1969) No. 1, p. 1/8; [9] W. R. Foster: J. Am. Ceram. Soc. 51 (1968) No. 6, p. 353/4; [10] F. Hanic, I. Kaprálik, V. Figus, J. Stracelský: Trans. J. Br. Ceram. Soc. 82 (1983), p. 205/7; [11] S. an Mey: PhD Thesis, RWTH Aachen, Germany, (1988), p. 118; [12] J. R. Taylor, A. T. Dinsdale: CALPHAD 14 (1990) No. 1, p. 71/88; [13] G. Eriksson, P. Wu, A. D. Pelton: Canad. Metall. Q. 33 (1994) 13/21; [14] M. Hillert, B. Sundman, X. Wang: Metall. Trans. B 21B (1990) No. 2, p. 303/12; [15] M. Hillert, B. Sundman, X. Wang, T. Barry: CALPHAD 15 (1991) No. 1, p. 53/58."
  },
  "digitization": {
    "render": "pdfPage 83 at 400 dpi (3306 × 4673 px), full page coordinates",
    "calibration": "x: mass% SiO2 ticks 0→1504, 10→1651.5, 20→1801, 40→2103.5, 50→2253, 60→2402.5, 70→2550.5, 80→2698.5, 90→2846.5, 100→2997 (piecewise linear); y: ticks °C 2600→357.5, 2400→472.5, 2200→585, 2000→698, 1800→812, 1600→925.5, 1400→1039.5, 1200→1153, 1000→1266, 800→1379, 600→1492.5; scan rotation: frame bottom +1.7 px over 1493 px, left frame dx/dy = +0.0046",
    "method": "Liquidus traced along the stroke centre (shortest ink path between the junctions, centred across the stroke); invariant lines from the horizontal strokes.",
    "check": "Compound lines (wt% SiO2): 3CaO·SiO2 line at 26.4 (stoichiometric 26.3); 2CaO·SiO2 line at 34.7 (stoichiometric 34.9); 3CaO·2SiO2 line at 41.6 (stoichiometric 41.7); CaO·SiO2 line at 51.7 (stoichiometric 51.7). Invariant lines read 2150.5 / 2048 / 1462.5 / 1462.5 / 1436.5 / 1696 °C (labels 2150 / 2050 / 1464 / 1460 / 1436 / 1695). Dicalcium-silicate maximum 2135 °C at 35.0 wt% (label 2130). Wollastonite maximum 1548 °C at 51.8 wt% (label 1544). Lime liquidus meets the axis at 2603 °C (label 2612). Silica liquidus meets the axis at 1745 °C (label 1725). Digitized vs printed compositions (wt% SiO2): 27.5 / '27.5', 29.6 / '29.6', 44.7 / '44.7', 45.3 / '45.3', 63.2 / '63', 72.8 / '72.8', 99.2 / '99.2'."
  },
  "phases": ["lime", "tricalcium-silicate", "dicalcium-silicate", "rankinite", "wollastonite", "silica"],
  "invariantPoints": [
    { "id": "cs-2150", "type": "binary", "reaction": "peritectic", "phases": ["lime", "tricalcium-silicate"],
      "temperature_C": 2150, "liquid_wt": { "CaO": 72.5, "SiO2": 27.5 }, "status": "extracted",
      "sources": [ { "ref": "slag-atlas-1995", "figure": "Fig. 3.70", "printedPage": 63, "pdfPage": 83, "temperature": "printed label '2150' on the peritectic line; line reads 2150.5", "composition": "not labelled (mass% SiO2); drawn junction at 27.5", "pixel": [1911, 613] } ],
      "notes": "Lime + liquid → 3CaO·SiO2. The line runs from the CaO axis to the 3CaO·SiO2 line; the dashed lime liquidus meets it there. Liquid composition not printed." },
    { "id": "cs-2050", "type": "binary", "reaction": "eutectic", "phases": ["tricalcium-silicate", "dicalcium-silicate"],
      "temperature_C": 2050, "liquid_wt": { "CaO": 70.4, "SiO2": 29.6 }, "status": "conflict",
      "sources": [
        { "ref": "slag-atlas-1995", "figure": "Fig. 3.70", "printedPage": 63, "pdfPage": 83, "temperature": "printed label '2050' on the eutectic line; line reads 2048", "composition": "not labelled (mass% SiO2); drawn junction at 29.6", "pixel": [1942, 671] },
        { "ref": "nsrds-nbs-61-1", "entry": 6120, "pdfPage": 117, "printedPage": 109,
          "reported": { "system": "CaO-SiO2", "composition_mol": { "CaO": 69.2, "SiO2": 30.8 }, "temperature_C": 2065, "uncertainty_C": null },
          "converted_wt": { "CaO": 67.7, "SiO2": 32.3 }, "originalReference": "1440",
          "comparison": "ΔT = +15 °C, Δ = 2.7 wt%." }
      ],
      "notes": "Solid phases: 3CaO·SiO2 and α-2CaO·SiO2 with CaO in solid solution (Trömel et al. [8]). Liquid composition not printed." },
    { "id": "cs-dicalcium-silicate-melting", "type": "compound-melting", "reaction": null, "phases": ["dicalcium-silicate"],
      "temperature_C": 2130, "liquid_wt": { "CaO": 65.1, "SiO2": 34.9 }, "status": "extracted",
      "sources": [ { "ref": "slag-atlas-1995", "figure": "Fig. 3.70", "printedPage": 63, "pdfPage": 83, "temperature": "printed label '2130' at the liquidus maximum; digitized 2135", "composition": "2CaO·SiO2 at 34.9 wt% SiO2 (stoichiometry); digitized maximum at 35.0", "pixel": [2024, 622] } ],
      "notes": "Congruent (α-2CaO·SiO2)." },
    { "id": "cs-1464", "type": "binary", "reaction": "peritectic", "phases": ["dicalcium-silicate", "rankinite"],
      "temperature_C": 1464, "liquid_wt": { "CaO": 55.3, "SiO2": 44.7 }, "status": "extracted",
      "sources": [ { "ref": "slag-atlas-1995", "figure": "Fig. 3.70", "printedPage": 63, "pdfPage": 83, "temperature": "printed label '1464' on the peritectic line; line reads 1462.5", "composition": "not labelled (mass% SiO2); drawn junction at 44.7", "pixel": [2172, 1004] } ],
      "notes": "Incongruent melting of 3CaO·2SiO2: α-2CaO·SiO2 + liquid → 3CaO·2SiO2. Drawn 4 °C (≈2 px) above the 1460 eutectic line; the line detector does not separate the two lines (both read 1462.5 °C). Liquid composition not printed; the 2CaO·SiO2 and CaO·SiO2 liquidus curves meet the lines 0.6 wt% apart." },
    { "id": "cs-1460", "type": "binary", "reaction": "eutectic", "phases": ["rankinite", "wollastonite"],
      "temperature_C": 1460, "liquid_wt": { "CaO": 54.7, "SiO2": 45.3 }, "status": "confirmed",
      "sources": [
        { "ref": "slag-atlas-1995", "figure": "Fig. 3.70", "printedPage": 63, "pdfPage": 83, "temperature": "printed label '1460' on the eutectic line; line reads 1462.5", "composition": "not labelled (mass% SiO2); drawn junction at 45.3", "pixel": [2181, 1004] },
        { "ref": "nsrds-nbs-61-1", "entry": 5874, "pdfPage": 113, "printedPage": 105,
          "reported": { "system": "CaO-SiO2", "composition_mol": { "CaO": 56.7, "SiO2": 43.3 }, "temperature_C": 1460, "uncertainty_C": null },
          "converted_wt": { "CaO": 55.0, "SiO2": 45.0 }, "originalReference": "1440",
          "comparison": "ΔT = 0 °C, Δ = 0.3 wt%." }
      ],
      "notes": "Liquid composition not printed." },
    { "id": "cs-wollastonite-melting", "type": "compound-melting", "reaction": null, "phases": ["wollastonite"],
      "temperature_C": 1544, "liquid_wt": { "CaO": 48.3, "SiO2": 51.7 }, "status": "extracted",
      "sources": [ { "ref": "slag-atlas-1995", "figure": "Fig. 3.70", "printedPage": 63, "pdfPage": 83, "temperature": "printed label '1544' at the liquidus maximum; digitized 1548", "composition": "CaO·SiO2 at 51.7 wt% SiO2 (stoichiometry); digitized maximum at 51.8", "pixel": [2278, 956] } ],
      "notes": "Congruent; field labelled CaO·SiO2 (pseudowollastonite at the melting point)." },
    { "id": "cs-1436", "type": "binary", "reaction": "eutectic", "phases": ["wollastonite", "silica"],
      "temperature_C": 1436, "liquid_wt": { "CaO": 37.0, "SiO2": 63.0 }, "status": "confirmed",
      "sources": [
        { "ref": "slag-atlas-1995", "figure": "Fig. 3.70", "printedPage": 63, "pdfPage": 83, "temperature": "printed label '1436' on the eutectic line; line reads 1436.5", "composition": "printed label '63' (mass% SiO2); drawn junction at 63.2", "pixel": [2448, 1020] },
        { "ref": "nsrds-nbs-61-1", "entry": 5858, "pdfPage": 112, "printedPage": 104,
          "reported": { "system": "CaO-SiO2", "composition_mol": { "CaO": 38.6, "SiO2": 61.4 }, "temperature_C": 1436, "uncertainty_C": null },
          "converted_wt": { "CaO": 37.0, "SiO2": 63.0 }, "originalReference": "1440",
          "comparison": "ΔT = 0 °C, Δ = 0.0 wt%." }
      ],
      "notes": "Silica is tridymite (between the 1470 and 870 °C lines). Composition printed as '(63)'." },
    { "id": "cs-1695", "type": "monotectic", "reaction": "monotectic", "phases": ["silica"],
      "temperature_C": 1695, "liquid_wt": { "CaO": 27.2, "SiO2": 72.8 }, "secondLiquid_wt": { "CaO": 0.8, "SiO2": 99.2 }, "status": "extracted",
      "sources": [ { "ref": "slag-atlas-1995", "figure": "Fig. 3.70", "printedPage": 63, "pdfPage": 83, "temperature": "printed label '1695' on the monotectic line; line reads 1696", "composition": "not labelled (mass% SiO2); drawn junction at 72.8; second liquid not labelled, digitized 99.2", "pixel": [2589, 872] } ],
      "notes": "Liquid → cristobalite + SiO2-rich liquid. Miscibility gap after Tewhey, Hess [3] and Hageman et al. [4]. Compositions not printed." }
  ],
  "liquidImmiscibility": {
    "region": "Two liquids above the monotectic cs-1695 between 72.8 and 99.2 wt% SiO2",
    "criticalPoint": { "temperature_C": 1871, "wt_SiO2": 90.4, "status": "extracted", "pixel": [2850, 773],
      "read": "top of the dome, not labelled; flat between 90.4 and 90.4 wt% SiO2", "notes": "Miscibility gap after Tewhey, Hess [3] and Hageman et al. [4] (caption)." },
    "boundary": [[72.8, 1695], [74, 1715], [76, 1746], [78, 1774], [80, 1798], [82, 1820], [84, 1839], [86, 1853], [88, 1860], [90.4, 1871], [92, 1863], [94, 1854], [96, 1828], [97, 1805], [98, 1771], [99.2, 1695]],
    "notes": "No crystals inside the dome; it does not change the liquidus (cristobalite disappears at 1695 °C across the gap). Not modelled."
  },
  "solidSolutions": [
    { "phase": "dicalcium-silicate", "modelledAs": "2CaO·SiO2 (stoichiometric)",
      "range_wt_SiO2": [ { "temperature_C": 2050, "from": 32.4, "to": 34.9 } ],
      "source": { "ref": "slag-atlas-1995", "figure": "Fig. 3.70", "printedPage": 63, "pdfPage": 83, "read": "CaO-side end of the 2050 line at x 1989 px (32.4 wt% SiO2); the solvus runs from there to the 2CaO·SiO2 line at the 1420 line" },
      "notes": "α-2CaO·SiO2 with CaO in solid solution (Trömel et al. [8], caption)." }
  ],
  "inversions": [
    { "phase": "silica", "change": "cristobalite → tridymite", "temperature_C": 1470, "source": "printed label '1470' on the line from the silica liquidus to the SiO2 axis (line reads 1467.5, merged with nearby strokes); arrows 'Cristobalite' / 'Tridymite' at the SiO2 axis. The line meets the silica liquidus between 63 and 64 wt% SiO2 (traced liquidus 1468 °C at 64 wt%), so the liquidus between 1436 and 1470 °C is the tridymite liquidus." },
    { "phase": "silica", "change": "tridymite → quartz", "temperature_C": 870, "source": "printed label '870' on the line from the CaO·SiO2 line to the SiO2 axis (line reads 870); arrows 'Tridymite' / 'Quartz'" },
    { "phase": "dicalcium-silicate", "change": "α-2CaO·SiO2 → α'-2CaO·SiO2", "temperature_C": 1420, "source": "printed label '1420' on the line from the 3CaO·SiO2 line to the 2CaO·SiO2 line (line reads 1417.5); fields labelled α-2CaO·SiO2 above, α'-2CaO·SiO2 below" },
    { "phase": "dicalcium-silicate", "change": "α'-2CaO·SiO2 → γ-2CaO·SiO2", "temperature_C": 725, "source": "printed label '725' on the line from the CaO axis to the 3CaO·2SiO2 line (line reads 724–726); label 'γ-2CaO·SiO2' with an arrow below it" },
    { "phase": "wollastonite", "change": "CaO·SiO2 polymorphism", "temperature_C": null, "source": "not drawn; field labelled CaO·SiO2" }
  ],
  "liquidus": [
    { "phase": "lime", "from": "lime melting point", "to": "cs-2150", "status": "extracted",
      "points": [[0, 2612], [2, 2603], [4, 2590], [6, 2572], [8, 2552], [10, 2531], [12, 2504], [14, 2475], [16, 2442], [18, 2404], [20, 2362], [22, 2316], [24, 2263], [26, 2196], [27.5, 2150]] },
    { "phase": "tricalcium-silicate", "from": "cs-2150", "to": "cs-2050", "status": "extracted",
      "points": [[27.5, 2150], [28, 2130], [29, 2087], [29.6, 2050]] },
    { "phase": "dicalcium-silicate", "from": "cs-2050", "to": "cs-dicalcium-silicate-melting", "status": "extracted",
      "points": [[29.6, 2050], [30, 2053], [31, 2086], [32, 2105], [33, 2117], [34, 2127], [34.9, 2130]] },
    { "phase": "dicalcium-silicate", "from": "cs-dicalcium-silicate-melting", "to": "cs-1464", "status": "extracted",
      "points": [[34.9, 2130], [36, 2122], [37, 2108], [38, 2083], [39, 2048], [40, 1998], [41, 1945], [42, 1867], [43, 1764], [44, 1632], [44.7, 1464]] },
    { "phase": "rankinite", "from": "cs-1464", "to": "cs-1460", "status": "extracted",
      "points": [[44.7, 1464], [45.3, 1460]] },
    { "phase": "wollastonite", "from": "cs-1460", "to": "cs-wollastonite-melting", "status": "extracted",
      "points": [[45.3, 1460], [46, 1476], [47, 1496], [48, 1514], [49, 1528], [50, 1537], [51, 1542], [51.7, 1544]] },
    { "phase": "wollastonite", "from": "cs-wollastonite-melting", "to": "cs-1436", "status": "extracted",
      "points": [[51.7, 1544], [53, 1543], [54, 1538], [55, 1531], [56, 1524], [57, 1515], [58, 1507], [59, 1496], [60, 1483], [61, 1468], [62, 1454], [63.0, 1436]] },
    { "phase": "silica", "from": "cs-1436", "to": "silica melting point", "status": "extracted",
      "points": [[63.0, 1436], [64, 1468], [65, 1504], [66, 1538], [67, 1570], [68, 1598], [69, 1622], [70, 1644], [71, 1665], [72, 1682], [72.8, 1695], [99.2, 1695], [100, 1725]] }
  ],
  "liquidusSource": { "ref": "slag-atlas-1995", "figure": "Fig. 3.70", "printedPage": 63, "pdfPage": 83, "read": "digitized stroke centre; end points set to the printed invariant and melting-point labels (2612, 2150 at 27.5, 2050 at 29.6, 2130, 1464 at 44.7, 1460 at 45.3, 1544, 1436 at 63, 1695 at 72.8, 1725). The rankinite branch is a straight segment between cs-1464 and cs-1460; the silica branch is flat at the cs-1695 temperature between 72.8 and 99.2 wt% SiO2." },
  "endMemberSources": [ { "phase": "lime", "temperature_C": 2612, "source": { "ref": "slag-atlas-1995", "figure": "Fig. 3.66", "printedPage": 61, "pdfPage": 81, "read": "printed label '2612' (CaO-MgO, systems/cao-mgo.json)" }, "notes": "Not printed in Fig. 3.70: the dashed lime liquidus leaves the frame at the 2600 °C edge near 1 wt% SiO2 (traced axis intercept 2603 °C). The liquidus point at 0 wt% uses the Fig. 3.66 value." }, { "phase": "silica", "temperature_C": 1725, "source": { "ref": "slag-atlas-1995", "figure": "Fig. 3.70", "printedPage": 63, "pdfPage": 83, "read": "printed label '1725' with an arrow to the SiO2 axis" } } ],
  "subsolidus": [ { "change": "3CaO·SiO2 → lime + α'-2CaO·SiO2 (lower stability limit of 3CaO·SiO2)", "temperature_C": 1250, "source": "printed label '1250' on the line from the CaO axis to the 2CaO·SiO2 line, where the 3CaO·SiO2 line ends (line reads 1250.5)", "notes": "The caption cites an alternative stability range of 3CaO·SiO2 between 1300 and 1800 °C (Trömel et al. [8]); not drawn." } ]
}
