Repository: zakhovalkopavel/thermal-software

# Thermal Software v2.0

Enterprise-grade thermal engineering software — NestJS backend, React frontend, Python tools.

---

## 🏗️ Architecture

```
thermal-software/
├── backend/        ← NestJS API  (refractory + thermodynamics modules)
├── frontend/       ← React SPA   (skeleton — in progress)
├── python/         ← Python tools (NASA thermo parser + OCR pipeline)
├── shared/         ← Shared types / constants
├── docs/           ← All documentation
└── legacy/         ← 📦 Archival reference ONLY — NOT a running service
```

File: shared/processed/phase-diagrams/systems/k2o-al2o3-sio2.json
{
  "system": "K2O-Al2O3-SiO2",
  "components": ["K2O", "Al2O3", "SiO2"],
  "units": { "temperature_C": "°C", "liquid_wt": "wt%" },
  "source": {
    "ref": "slag-atlas-1995",
    "figure": "Fig. 3.186",
    "diagram": "Liquidus surface and sub-solidus equilibria in the SiO2-rich portion of the Al2O3-K2O-SiO2 system",
    "printedPage": 112,
    "pdfPage": 132,
    "caption": "After Schairer, Bowen [1, 2]: J. F. Schairer, N. L. Bowen, Am. J. Sci. 245 (1947) 193/204; Am. J. Sci. 253 (1955) 681/746. Inset a) enlarges the 985/990/1140/1150 region."
  },
  "digitization": {
    "render": "pdfPage 132 at 400 dpi (3306 × 4673 px); pixel = full-page coordinates",
    "calibration": { "SiO2": [1900.5, 1236.5], "K2O": [1003.7, 2794.9], "Al2O3": [2804.0, 2786.6] },
    "method": "Corners from least-squares fits of the three triangle edges. Boundary curves isolated by stroke width; junctions from intersections of line fits to the strokes around each point; saddle points = boundary × compound join; edge points = boundary × triangle edge.",
    "check": "Compound circles reproduce stoichiometry within 0.3 wt% (KAS6, KAS4, KAS2, KS4, KS2)."
  },
  "phases": [
    "silica", "corundum", "mullite", "k-feldspar", "leucite", "kalsilite",
    "potassium-tetrasilicate", "potassium-disilicate", "potassium-metasilicate"
  ],
  "compatibilityTriangles": {
    "source": "Sub-solidus inset of Fig. 3.186",
    "triangles": [
      ["silica", "potassium-tetrasilicate", "k-feldspar"],
      ["potassium-tetrasilicate", "potassium-disilicate", "k-feldspar"],
      ["potassium-disilicate", "k-feldspar", "leucite"],
      ["potassium-disilicate", "leucite", "kalsilite"],
      ["silica", "k-feldspar", "mullite"],
      ["k-feldspar", "leucite", "mullite"],
      ["leucite", "mullite", "corundum"],
      ["leucite", "kalsilite", "corundum"]
    ],
    "notes": "SiO2, K-feldspar, leucite and kalsilite are collinear. Triangles below ≈35 wt% SiO2 (K2O·SiO2, K2O·Al2O3·SiO2, K2O·Al2O3, K2O·11Al2O3) are outside the figure."
  },
  "fields": {
    "type": "ternary = 3 solids + liquid; saddle = temperature maximum on a boundary curve where it crosses the join of its two phases; compound-melting = liquid of an incongruently melting compound; binary = invariant on an edge",
    "reaction": "eutectic | peritectic | null. Derived: eutectic if the liquid lies inside the triangle of its three phases."
  },
  "invariantPoints": [
    { "id": "kas-985", "type": "ternary", "reaction": "eutectic", "phases": ["silica", "k-feldspar", "mullite"],
      "temperature_C": 985, "liquid_wt": { "K2O": 9.5, "Al2O3": 10.9, "SiO2": 79.7 }, "status": "extracted",
      "sources": [ { "ref": "slag-atlas-1995", "figure": "Fig. 3.186", "printedPage": 112, "pdfPage": 132, "temperature": "printed label (main figure and inset a)", "composition": "digitized", "pixel": [1914, 1552] } ],
      "notes": "Silica is tridymite here. Liquid lies almost on the silica–K-feldspar side (mullite weight 0.01); classification sensitive to digitizing." },
    { "id": "kas-990", "type": "saddle", "reaction": null, "phases": ["silica", "k-feldspar"],
      "temperature_C": 990, "liquid_wt": { "K2O": 9.8, "Al2O3": 10.6, "SiO2": 79.5 }, "status": "extracted",
      "sources": [ { "ref": "slag-atlas-1995", "figure": "Fig. 3.186", "printedPage": 112, "pdfPage": 132, "temperature": "printed label (inset a)", "composition": "silica/K-feldspar boundary × SiO2–KAS6 join", "pixel": [1908, 1555] } ],
      "notes": "Separated from kas-985 only in inset a); position approximate (≈0.5 wt%)." },
    { "id": "kas-1140", "type": "ternary", "reaction": "peritectic", "phases": ["k-feldspar", "leucite", "mullite"],
      "temperature_C": 1140, "liquid_wt": { "K2O": 12.1, "Al2O3": 13.0, "SiO2": 74.9 }, "status": "extracted",
      "sources": [ { "ref": "slag-atlas-1995", "figure": "Fig. 3.186", "printedPage": 112, "pdfPage": 132, "temperature": "printed label (main figure and inset a)", "composition": "digitized", "pixel": [1910, 1626] } ],
      "notes": "Liquid lies almost on the SiO2–KAS6–KAS4 line; classification sensitive to digitizing." },
    { "id": "kas-1150", "type": "compound-melting", "reaction": "peritectic", "phases": ["k-feldspar", "leucite"],
      "temperature_C": 1150, "liquid_wt": { "K2O": 12.1, "Al2O3": 13.0, "SiO2": 74.9 }, "status": "extracted",
      "sources": [ { "ref": "slag-atlas-1995", "figure": "Fig. 3.186", "printedPage": 112, "pdfPage": 132, "temperature": "printed label (main figure and inset a)", "composition": "K-feldspar/leucite boundary × SiO2–KAS6–KAS4 line", "pixel": [1910, 1626] } ],
      "notes": "Incongruent melting of K-feldspar (KAS6 → leucite + liquid); also the temperature maximum of the K-feldspar/leucite boundary. Not separable from kas-1140 on the main figure; separated only in inset a)." },
    { "id": "kas-1315", "type": "ternary", "reaction": "peritectic", "phases": ["leucite", "mullite", "corundum"],
      "temperature_C": 1315, "liquid_wt": { "K2O": 13.9, "Al2O3": 19.6, "SiO2": 66.4 }, "status": "extracted",
      "sources": [ { "ref": "slag-atlas-1995", "figure": "Fig. 3.186", "printedPage": 112, "pdfPage": 132, "temperature": "printed label", "composition": "digitized", "pixel": [1953, 1758] } ] },
    { "id": "kas-1591", "type": "saddle", "reaction": null, "phases": ["leucite", "corundum"],
      "temperature_C": 1591, "liquid_wt": { "K2O": 19.9, "Al2O3": 29.7, "SiO2": 50.4 }, "status": "extracted",
      "sources": [ { "ref": "slag-atlas-1995", "figure": "Fig. 3.186", "printedPage": 112, "pdfPage": 132, "temperature": "printed label", "composition": "leucite/corundum boundary × KAS4–Al2O3 join", "pixel": [1990, 2007] } ] },
    { "id": "kas-1556", "type": "ternary", "reaction": "eutectic", "phases": ["leucite", "kalsilite", "corundum"],
      "temperature_C": 1556, "liquid_wt": { "K2O": 22.0, "Al2O3": 31.4, "SiO2": 46.6 }, "status": "extracted",
      "sources": [ { "ref": "slag-atlas-1995", "figure": "Fig. 3.186", "printedPage": 112, "pdfPage": 132, "temperature": "printed label", "composition": "digitized", "pixel": [1987, 2067] } ] },
    { "id": "kas-1619", "type": "saddle", "reaction": null, "phases": ["leucite", "kalsilite"],
      "temperature_C": 1619, "liquid_wt": { "K2O": 24.9, "Al2O3": 27.1, "SiO2": 48.1 }, "status": "extracted",
      "sources": [ { "ref": "slag-atlas-1995", "figure": "Fig. 3.186", "printedPage": 112, "pdfPage": 132, "temperature": "printed label", "composition": "leucite/kalsilite boundary × KAS4–KAS2 join", "pixel": [1922, 2044] } ] },
    { "id": "kas-1687", "type": "saddle", "reaction": null, "phases": ["kalsilite", "corundum"],
      "temperature_C": 1687, "liquid_wt": { "K2O": 27.0, "Al2O3": 38.6, "SiO2": 34.4 }, "status": "extracted",
      "sources": [ { "ref": "slag-atlas-1995", "figure": "Fig. 3.186", "printedPage": 112, "pdfPage": 132, "temperature": "printed label", "composition": "kalsilite/corundum boundary × KAS2–Al2O3 join", "pixel": [2008, 2256] } ] },
    { "id": "kas-710", "type": "ternary", "reaction": "eutectic", "phases": ["silica", "potassium-tetrasilicate", "k-feldspar"],
      "temperature_C": 710, "liquid_wt": { "K2O": 23.6, "Al2O3": 2.9, "SiO2": 73.5 }, "status": "extracted",
      "sources": [ { "ref": "slag-atlas-1995", "figure": "Fig. 3.186", "printedPage": 112, "pdfPage": 132, "temperature": "printed label", "composition": "digitized", "pixel": [1716, 1649] } ],
      "notes": "Silica is quartz here." },
    { "id": "kas-725", "type": "saddle", "reaction": null, "phases": ["potassium-tetrasilicate", "k-feldspar"],
      "temperature_C": 725, "liquid_wt": { "K2O": 26.6, "Al2O3": 3.0, "SiO2": 70.4 }, "status": "extracted",
      "sources": [ { "ref": "slag-atlas-1995", "figure": "Fig. 3.186", "printedPage": 112, "pdfPage": 132, "temperature": "printed label", "composition": "KS4/K-feldspar boundary × KS4–KAS6 join", "pixel": [1689, 1698] } ] },
    { "id": "kas-695", "type": "ternary", "reaction": "eutectic", "phases": ["potassium-tetrasilicate", "potassium-disilicate", "k-feldspar"],
      "temperature_C": 695, "liquid_wt": { "K2O": 30.6, "Al2O3": 3.0, "SiO2": 66.4 }, "status": "extracted",
      "sources": [ { "ref": "slag-atlas-1995", "figure": "Fig. 3.186", "printedPage": 112, "pdfPage": 132, "temperature": "printed label", "composition": "digitized", "pixel": [1653, 1760] } ] },
    { "id": "kas-810", "type": "ternary", "reaction": "peritectic", "phases": ["potassium-disilicate", "k-feldspar", "leucite"],
      "temperature_C": 810, "liquid_wt": { "K2O": 31.9, "Al2O3": 4.9, "SiO2": 63.2 }, "status": "extracted",
      "sources": [ { "ref": "slag-atlas-1995", "figure": "Fig. 3.186", "printedPage": 112, "pdfPage": 132, "temperature": "printed label", "composition": "digitized", "pixel": [1659, 1810] } ] },
    { "id": "kas-918", "type": "saddle", "reaction": null, "phases": ["potassium-disilicate", "leucite"],
      "temperature_C": 918, "liquid_wt": { "K2O": 37.0, "Al2O3": 7.4, "SiO2": 55.5 }, "status": "extracted",
      "sources": [ { "ref": "slag-atlas-1995", "figure": "Fig. 3.186", "printedPage": 112, "pdfPage": 132, "temperature": "printed label", "composition": "KS2/leucite boundary × KS2–KAS4 join", "pixel": [1635, 1929] } ] },
    { "id": "kas-905", "type": "ternary", "reaction": "eutectic", "phases": ["potassium-disilicate", "leucite", "kalsilite"],
      "temperature_C": 905, "liquid_wt": { "K2O": 39.3, "Al2O3": 8.1, "SiO2": 52.6 }, "status": "extracted",
      "sources": [ { "ref": "slag-atlas-1995", "figure": "Fig. 3.186", "printedPage": 112, "pdfPage": 132, "temperature": "printed label", "composition": "digitized", "pixel": [1621, 1974] } ] },
    { "id": "kas-923", "type": "saddle", "reaction": null, "phases": ["potassium-disilicate", "kalsilite"],
      "temperature_C": 923, "liquid_wt": { "K2O": 40.7, "Al2O3": 7.8, "SiO2": 51.5 }, "status": "extracted",
      "sources": [ { "ref": "slag-atlas-1995", "figure": "Fig. 3.186", "printedPage": 112, "pdfPage": 132, "temperature": "printed label", "composition": "KS2/kalsilite boundary × KS2–KAS2 join", "pixel": [1606, 1991] } ] },

    { "id": "kas-edge-silica-mullite", "type": "binary", "reaction": "eutectic", "phases": ["silica", "mullite"],
      "temperature_C": 1590, "liquid_wt": { "K2O": 0.0, "Al2O3": 6.5, "SiO2": 93.5 }, "status": "extracted",
      "sources": [ { "ref": "slag-atlas-1995", "figure": "Fig. 3.186", "printedPage": 112, "pdfPage": 132, "temperature": "printed label '~1590'", "composition": "boundary end on the edge", "pixel": [1959, 1337] } ],
      "notes": "Superseded by the binary (systems/al2o3-sio2.json, as-eutectic: 1586 °C, 8.0 wt% Al2O3)." },
    { "id": "kas-edge-mullite-corundum", "type": "binary", "reaction": null, "phases": ["mullite", "corundum"],
      "temperature_C": 1840, "liquid_wt": { "K2O": 0.0, "Al2O3": 77.7, "SiO2": 22.3 }, "status": "extracted",
      "sources": [ { "ref": "slag-atlas-1995", "figure": "Fig. 3.186", "printedPage": 112, "pdfPage": 132, "temperature": "printed label '~1840'; mullite marked '~1850'", "composition": "boundary end on the edge", "pixel": [2603, 2442] } ],
      "notes": "Older congruent-mullite version (cf. Fig. 3.36). Superseded by the binary (systems/al2o3-sio2.json, as-mullite-peritectic: 1889 °C, 76.0 wt% Al2O3)." },
    { "id": "kas-edge-silica-ks4", "type": "binary", "reaction": "eutectic", "phases": ["silica", "potassium-tetrasilicate"],
      "temperature_C": 769, "liquid_wt": { "K2O": 26.1, "Al2O3": 0.0, "SiO2": 73.9 }, "status": "conflict",
      "sources": [
        { "ref": "slag-atlas-1995", "figure": "Fig. 3.186", "printedPage": 112, "pdfPage": 132, "temperature": "printed label", "composition": "boundary end on the edge", "pixel": [1667, 1643] },
        { "ref": "nsrds-nbs-61-1", "entry": 4992, "pdfPage": 97, "printedPage": 89,
          "reported": { "system": "K2O-SiO2", "composition_mol": { "K2O": 20.0, "SiO2": 80.0 }, "approximate": true, "temperature_C": 762, "uncertainty_C": null },
          "converted_wt": { "K2O": 28.2, "Al2O3": 0.0, "SiO2": 71.8 }, "originalReference": "1330",
          "comparison": "ΔT = −7 °C, Δ = 2.1 wt%. NBS composition equals K2O·4SiO2 exactly and is marked approximate." }
      ],
      "notes": "Silica is quartz here. Atlas value recommended." },
    { "id": "kas-edge-ks4-ks2", "type": "binary", "reaction": "eutectic", "phases": ["potassium-tetrasilicate", "potassium-disilicate"],
      "temperature_C": 742, "liquid_wt": { "K2O": 32.7, "Al2O3": 0.0, "SiO2": 67.3 }, "status": "confirmed",
      "sources": [
        { "ref": "slag-atlas-1995", "figure": "Fig. 3.186", "printedPage": 112, "pdfPage": 132, "temperature": "printed label", "composition": "boundary end on the edge", "pixel": [1607, 1746] },
        { "ref": "nsrds-nbs-61-1", "entry": 4866, "pdfPage": 95, "printedPage": 87,
          "reported": { "system": "K2O-SiO2", "composition_mol": { "K2O": 23.5, "SiO2": 76.5 }, "approximate": true, "temperature_C": 739, "uncertainty_C": null },
          "converted_wt": { "K2O": 32.5, "Al2O3": 0.0, "SiO2": 67.5 }, "originalReference": "1330",
          "comparison": "ΔT = −3 °C, Δ = 0.2 wt%." }
      ] },
    { "id": "kas-edge-ks2-ks", "type": "binary", "reaction": "eutectic", "phases": ["potassium-disilicate", "potassium-metasilicate"],
      "temperature_C": 780, "liquid_wt": { "K2O": 54.4, "Al2O3": 0.0, "SiO2": 45.6 }, "status": "confirmed",
      "sources": [
        { "ref": "slag-atlas-1995", "figure": "Fig. 3.186", "printedPage": 112, "pdfPage": 132, "temperature": "printed label", "composition": "boundary end on the edge", "pixel": [1412, 2085] },
        { "ref": "nsrds-nbs-61-1", "entry": 5062, "pdfPage": 99, "printedPage": 91,
          "reported": { "system": "K2O-SiO2", "composition_mol": { "K2O": 42.5, "SiO2": 57.5 }, "approximate": true, "temperature_C": 780, "uncertainty_C": null },
          "converted_wt": { "K2O": 53.7, "Al2O3": 0.0, "SiO2": 46.3 }, "originalReference": "1330",
          "comparison": "ΔT = 0 °C, Δ = 0.7 wt%." }
      ] }
  ],
  "inversions": [
    { "phase": "silica", "change": "cristobalite → tridymite", "temperature_C": 1470, "source": "printed label, dash-dot line in the silica field" },
    { "phase": "silica", "change": "tridymite → quartz", "temperature_C": 867, "source": "printed label, on the K2O-SiO2 edge and on the silica/K-feldspar boundary" },
    { "phase": "kalsilite", "change": "orthorhombic → hexagonal KAlSiO4", "temperature_C": 1540, "source": "printed label, dash-dot line in the KAlSiO4 field" }
  ],
  "unidentifiedLabels": [
    { "label": "800", "pixel": [1590, 1770], "notes": "Leader to the K2O-SiO2 edge just below the 742 point; probably an isotherm in the KS2 field." },
    { "label": "1700", "pixel": [1983, 2198], "notes": "Leader to a thin line next to the kalsilite/corundum boundary; probably an isotherm." }
  ],
  "boundaryCurves": [
    { "fields": ["silica", "mullite"], "path": ["kas-edge-silica-mullite", "kas-985"], "polyline_wt": null },
    { "fields": ["silica", "k-feldspar"], "path": ["kas-985", "kas-990", "kas-710"], "polyline_wt": null },
    { "fields": ["silica", "potassium-tetrasilicate"], "path": ["kas-edge-silica-ks4", "kas-710"], "polyline_wt": null },
    { "fields": ["potassium-tetrasilicate", "k-feldspar"], "path": ["kas-710", "kas-725", "kas-695"], "polyline_wt": null },
    { "fields": ["potassium-tetrasilicate", "potassium-disilicate"], "path": ["kas-edge-ks4-ks2", "kas-695"], "polyline_wt": null },
    { "fields": ["potassium-disilicate", "k-feldspar"], "path": ["kas-695", "kas-810"], "polyline_wt": null },
    { "fields": ["k-feldspar", "mullite"], "path": ["kas-985", "kas-1140"], "polyline_wt": null },
    { "fields": ["k-feldspar", "leucite"], "path": ["kas-1140", "kas-1150", "kas-810"], "polyline_wt": null },
    { "fields": ["leucite", "mullite"], "path": ["kas-1140", "kas-1315"], "polyline_wt": null },
    { "fields": ["mullite", "corundum"], "path": ["kas-edge-mullite-corundum", "kas-1315"], "polyline_wt": null },
    { "fields": ["leucite", "corundum"], "path": ["kas-1315", "kas-1591", "kas-1556"], "polyline_wt": null },
    { "fields": ["potassium-disilicate", "leucite"], "path": ["kas-810", "kas-918", "kas-905"], "polyline_wt": null },
    { "fields": ["leucite", "kalsilite"], "path": ["kas-905", "kas-1619", "kas-1556"], "polyline_wt": null },
    { "fields": ["kalsilite", "corundum"], "path": ["kas-1556", "kas-1687"], "polyline_wt": null, "notes": "Continues below the figure (SiO2 < ≈30 wt%)." },
    { "fields": ["potassium-disilicate", "kalsilite"], "path": ["kas-905", "kas-923"], "polyline_wt": null, "notes": "Continues beyond the figure." },
    { "fields": ["potassium-disilicate", "potassium-metasilicate"], "path": ["kas-edge-ks2-ks"], "polyline_wt": null, "notes": "Continues beyond the figure." }
  ],
  "isotherms": [
    { "field": "silica", "temperature_C": 1600, "polyline_wt": null },
    { "field": "silica", "temperature_C": 1400, "polyline_wt": null },
    { "field": "silica", "temperature_C": 1200, "polyline_wt": null },
    { "field": "silica", "temperature_C": 1000, "polyline_wt": null },
    { "field": "leucite", "temperature_C": 1000, "polyline_wt": null },
    { "field": "leucite", "temperature_C": 1200, "polyline_wt": null },
    { "field": "leucite", "temperature_C": 1400, "polyline_wt": null },
    { "field": "leucite", "temperature_C": 1600, "polyline_wt": null }
  ]
}

File: shared/processed/phase-diagrams/systems/k2o-sio2.json
{
  "system": "K2O-SiO2",
  "components": ["K2O", "SiO2"],
  "units": { "temperature_C": "°C", "liquid_wt": "wt%", "liquidus": "[wt% SiO2, °C]" },
  "source": {
    "ref": "slag-atlas-1995",
    "figure": "Fig. 3.117",
    "diagram": "Sub-system K2O·SiO2-SiO2 after Kracek [1] and Kracek et al. [2]",
    "printedPage": 85,
    "pdfPage": 105,
    "caption": "Atlas text (printed p. 85): 'Fig. 3.117. Sub-system K2O·SiO2-SiO2 after Kracek [1] and Kracek et al. [2]. The additional compound K2O·3SiO2, melting incongruently and reported by Eipeltauer, More [3] is indicated by a dashed line. For the phase equilibria in the SiO2-rich region of the system, with tridymite as a solution phase and not as the polymorph of pure silica, see Wollast [4] and Holmquist [5]. For thermodynamic assessment of the system and calculated phase diagram, see Wu at al. [6].' References: [1] Kracek, F. C.: J. Am. Chem. Soc. 52 (1930), p. 1436/42; [2] Kracek, F. C., N. L. Bowen, G. W. Morey: J. Phys. Chem. 41 (1937) No. 9, p. 1183/93; [3] Eipeltauer, E., A. More: Radex Rundsch. (1960) No. 4, p. 230/8; [4] Wollast, R.: Silicates Ind. 26 (1961) No. 2, p. 89/92; [5] Holmquist, S. B.: J. Am. Ceram. Soc. 44 (1961) No. 2, p. 82/6; [6] Wu, P., G. Eriksson, A. D. Pelton: J. Am. Ceram. Soc. 76 (1993) No. 8, p. 2059/64."
  },
  "digitization": {
    "render": "pdfPage 105 at 400 dpi (3306 × 4673 px), full page coordinates",
    "calibration": "x: mass% SiO2 ticks 40→1519, 50→1766.5, 60→2011.5, 70→2256.5, 80→2500, 90→2743.5, 100→2988.5 (piecewise linear); y: ticks °C 1800→347.5, 1600→510.5, 1400→672.5, 1200→835, 1000→997.5, 800→1159, 600→1320.5, 400→1482; scan rotation: frame bottom -1.6 px over 1470 px, left frame dx/dy = +0.0060",
    "method": "Liquidus traced along the stroke centre (shortest ink path between the junctions, centred across the stroke); invariant lines from the horizontal strokes.",
    "check": "Compound lines (wt% SiO2): K2O·2SiO2 line at 56.0 (stoichiometric 56.1); K2O·4SiO2 line at 71.8 (stoichiometric 71.8). Invariant lines read 741.5 / 769.5 °C (labels 742 / 769). Potassium-disilicate maximum 1046 °C at 56.1 wt% (label 1045). Potassium-tetrasilicate maximum 771 °C at 71.8 wt% (label 770). Potassium-metasilicate liquidus meets the axis at 993 °C (label 976). Silica liquidus meets the axis at 1727 °C (label 1725). Digitized vs printed compositions (wt% SiO2): 45.5 / '45.5', 67.4 / '67.6', 72.5 / '72.5'."
  },
  "phases": ["potassium-metasilicate", "potassium-disilicate", "potassium-tetrasilicate", "silica"],
  "invariantPoints": [
    { "id": "ks-780", "type": "binary", "reaction": "eutectic", "phases": ["potassium-metasilicate", "potassium-disilicate"],
      "temperature_C": 780, "liquid_wt": { "K2O": 54.5, "SiO2": 45.5 }, "status": "confirmed",
      "sources": [
        { "ref": "slag-atlas-1995", "figure": "Fig. 3.117", "printedPage": 85, "pdfPage": 105, "temperature": "printed label '780' on the eutectic line", "composition": "printed label '45.5' (mass% SiO2); drawn junction at 45.5", "pixel": [1654, 1174] },
        { "ref": "nsrds-nbs-61-1", "entry": 5062, "pdfPage": 99, "printedPage": 91,
          "reported": { "system": "K2O-SiO2", "composition_mol": { "K2O": 42.5, "SiO2": 57.5 }, "approximate": true, "temperature_C": 780, "uncertainty_C": null },
          "converted_wt": { "K2O": 53.7, "SiO2": 46.3 }, "originalReference": "1330",
          "comparison": "ΔT = 0 °C, Δ = 0.8 wt% (approximate value)." }
      ],
      "notes": "Eutectic line and K2O·SiO2 liquidus drawn dashed; the line detector does not find the line, temperature and composition are the printed labels." },
    { "id": "ks-disilicate-melting", "type": "compound-melting", "reaction": null, "phases": ["potassium-disilicate"],
      "temperature_C": 1045, "liquid_wt": { "K2O": 43.9, "SiO2": 56.1 }, "status": "extracted",
      "sources": [ { "ref": "slag-atlas-1995", "figure": "Fig. 3.117", "printedPage": 85, "pdfPage": 105, "temperature": "printed label '1045' at the liquidus maximum; digitized 1046", "composition": "K2O·2SiO2 at 56.1 wt% SiO2 (stoichiometry); digitized maximum at 56.1", "pixel": [1912, 960] } ],
      "notes": "Congruent." },
    { "id": "ks-742", "type": "binary", "reaction": "eutectic", "phases": ["potassium-disilicate", "potassium-tetrasilicate"],
      "temperature_C": 742, "liquid_wt": { "K2O": 32.4, "SiO2": 67.6 }, "status": "confirmed",
      "sources": [
        { "ref": "slag-atlas-1995", "figure": "Fig. 3.117", "printedPage": 85, "pdfPage": 105, "temperature": "printed label '742' on the eutectic line; line reads 741.5", "composition": "printed label '67.6' (mass% SiO2); drawn junction at 67.4", "pixel": [2192, 1205] },
        { "ref": "nsrds-nbs-61-1", "entry": 4866, "pdfPage": 95, "printedPage": 87,
          "reported": { "system": "K2O-SiO2", "composition_mol": { "K2O": 23.5, "SiO2": 76.5 }, "approximate": true, "temperature_C": 739, "uncertainty_C": null },
          "converted_wt": { "K2O": 32.5, "SiO2": 67.5 }, "originalReference": "1330",
          "comparison": "ΔT = −3 °C, Δ = 0.1 wt% (approximate value)." }
      ],
      "notes": "Kracek et al. version. The dashed K2O·3SiO2 alternative (Eipeltauer, More) is not modelled (verbatim.alternativeCompound)." },
    { "id": "ks-tetrasilicate-melting", "type": "compound-melting", "reaction": null, "phases": ["potassium-tetrasilicate"],
      "temperature_C": 770, "liquid_wt": { "K2O": 28.2, "SiO2": 71.8 }, "status": "extracted",
      "sources": [ { "ref": "slag-atlas-1995", "figure": "Fig. 3.117", "printedPage": 85, "pdfPage": 105, "temperature": "printed label '770' at the liquidus maximum; digitized 771", "composition": "K2O·4SiO2 at 71.8 wt% SiO2 (stoichiometry); digitized maximum at 71.8", "pixel": [2299, 1181] } ],
      "notes": "Congruent. The maximum lies on the 769 °C eutectic line (1 °C ≈ 0.8 px apart); the liquidus between the maximum and the 769 eutectic is not resolved." },
    { "id": "ks-769", "type": "binary", "reaction": "eutectic", "phases": ["potassium-tetrasilicate", "silica"],
      "temperature_C": 769, "liquid_wt": { "K2O": 27.5, "SiO2": 72.5 }, "status": "confirmed",
      "sources": [
        { "ref": "slag-atlas-1995", "figure": "Fig. 3.117", "printedPage": 85, "pdfPage": 105, "temperature": "printed label '769' on the eutectic line; line reads 769.5", "composition": "printed label '72.5' (mass% SiO2); drawn junction at 72.5", "pixel": [2315, 1183] },
        { "ref": "nsrds-nbs-61-1", "entry": 4992, "pdfPage": 97, "printedPage": 89,
          "reported": { "system": "K2O-SiO2", "composition_mol": { "K2O": 20.0, "SiO2": 80.0 }, "approximate": true, "temperature_C": 762, "uncertainty_C": null },
          "converted_wt": { "K2O": 28.2, "SiO2": 71.8 }, "originalReference": "1330",
          "comparison": "ΔT = −7 °C, Δ = 0.7 wt% (approximate value)." }
      ],
      "notes": "Silica is quartz (high quartz between the 573 and 870 °C lines)." }
  ],
  "inversions": [
    { "phase": "silica", "change": "cristobalite → tridymite", "temperature_C": 1470, "source": "printed label '1470' on the line from the silica liquidus (≈90 wt% SiO2, traced 1471 °C at 90) to the SiO2 axis (line reads 1471); arrows 'Cristobalite' / 'Tridymite' at the SiO2 axis" },
    { "phase": "silica", "change": "tridymite → high quartz", "temperature_C": 870, "source": "printed label '870' on the line from the silica liquidus (≈74.8 wt% SiO2) to the SiO2 axis (line reads 868–870.5); arrows 'Tridymite' / 'H-Quartz'. The liquidus between 769 and 870 °C is the quartz liquidus." },
    { "phase": "silica", "change": "high quartz → low quartz", "temperature_C": 573, "source": "printed label '573' on the line from the K2O·4SiO2 line to the SiO2 axis (line reads 571–573.5); arrows 'H-Quartz' / 'L-Quartz'" }
  ],
  "liquidus": [
    { "phase": "potassium-metasilicate", "from": "potassium-metasilicate melting point", "to": "ks-780", "status": "extracted",
      "points": [[38.9, 976], [40, 961], [41, 945], [42, 922], [43, 894], [44, 857], [45, 812], [45.5, 780]] },
    { "phase": "potassium-disilicate", "from": "ks-780", "to": "ks-disilicate-melting", "status": "extracted",
      "points": [[45.5, 780], [46, 806], [47, 850], [48, 891], [49, 928], [50, 959], [51, 985], [52, 1006], [53, 1024], [54, 1035], [55, 1043], [56.1, 1045]] },
    { "phase": "potassium-disilicate", "from": "ks-disilicate-melting", "to": "ks-742", "status": "extracted",
      "points": [[56.1, 1045], [57, 1041], [58, 1035], [59, 1022], [60, 1008], [61, 989], [62, 967], [63, 939], [64, 910], [65, 873], [66, 832], [67, 781], [67.6, 742]] },
    { "phase": "potassium-tetrasilicate", "from": "ks-742", "to": "ks-tetrasilicate-melting", "status": "extracted",
      "points": [[67.6, 742], [68, 745], [69, 757], [70, 765], [71, 770], [71.8, 770]] },
    { "phase": "potassium-tetrasilicate", "from": "ks-tetrasilicate-melting", "to": "ks-769", "status": "extracted",
      "points": [[71.8, 770], [72.5, 769]] },
    { "phase": "silica", "from": "ks-769", "to": "silica melting point", "status": "extracted",
      "points": [[72.5, 769], [73, 792], [74, 833], [75, 879], [76, 942], [78, 1055], [80, 1156], [82, 1245], [84, 1321], [86, 1381], [88, 1429], [90, 1471], [92, 1508], [94, 1545], [96, 1590], [98, 1649], [100, 1725]] }
  ],
  "liquidusSource": { "ref": "slag-atlas-1995", "figure": "Fig. 3.117", "printedPage": 85, "pdfPage": 105, "read": "digitized stroke centre; end points set to the printed invariant and melting-point labels (976, 780 at 45.5, 1045, 742 at 67.6, 770, 769 at 72.5, 1725). The potassium-tetrasilicate branch is a straight segment between ks-tetrasilicate-melting and ks-769." },
  "endMemberSources": [ { "phase": "potassium-metasilicate", "temperature_C": 976, "source": { "ref": "slag-atlas-1995", "figure": "Fig. 3.117", "printedPage": 85, "pdfPage": 105, "read": "printed label '976' at the left frame edge (K2O·SiO2, 38.9 wt% SiO2 stoichiometric; the calibrated frame edge reads 38.7), where the dashed liquidus starts" }, "notes": "The figure covers the sub-system K2O·SiO2-SiO2 only; the K2O-rich side is not drawn." }, { "phase": "silica", "temperature_C": 1725, "source": { "ref": "slag-atlas-1995", "figure": "Fig. 3.117", "printedPage": 85, "pdfPage": 105, "read": "printed label '1725' at the SiO2 axis, where the silica liquidus ends" } } ],
  "alternativeCompound": { "phase": "K2O·3SiO2 (not in the phase catalog)", "reported": "Eipeltauer, More [3] (caption: melting incongruently, indicated by a dashed line)", "read": "dashed vertical at 65.6 wt% SiO2 (x 2149 px; stoichiometric 65.7) from the bottom of the frame to a dashed horizontal line at ≈801 °C (y 1158 px, not printed) running from the K2O·2SiO2 line (56.1 wt%) to the K2O·2SiO2 liquidus at ≈66.5 wt% (x 2170 px)", "notes": "Read as incongruent melting K2O·3SiO2 → K2O·2SiO2 + liquid at ≈801 °C. Not modelled: the full lines (Kracek et al.) give the K2O·2SiO2 + K2O·4SiO2 eutectic at 742 °C without K2O·3SiO2." },
  "silicaSolution": { "notes": "Caption: for the SiO2-rich region with tridymite as a solution phase (not the polymorph of pure silica), see Wollast [4] and Holmquist [5]; not drawn, silica modelled as pure SiO2." }
}
