Repository: zakhovalkopavel/thermal-software

# Thermal Software v2.0

Enterprise-grade thermal engineering software — NestJS backend, React frontend, Python tools.

---

## 🏗️ Architecture

```
thermal-software/
├── backend/        ← NestJS API  (refractory + thermodynamics modules)
├── frontend/       ← React SPA   (skeleton — in progress)
├── python/         ← Python tools (NASA thermo parser + OCR pipeline)
├── shared/         ← Shared types / constants
├── docs/           ← All documentation
└── legacy/         ← 📦 Archival reference ONLY — NOT a running service
```

File: shared/processed/phase-diagrams/systems/mgo-al2o3-sio2.json
{
  "system": "MgO-Al2O3-SiO2",
  "components": ["MgO", "Al2O3", "SiO2"],
  "units": { "temperature_C": "°C", "liquid_wt": "wt%" },
  "source": {
    "ref": "slag-atlas-1995",
    "figure": "Fig. 3.187",
    "diagram": "Liquidus surface in the system Al2O3-MgO-SiO2",
    "printedPage": 113,
    "pdfPage": 133,
    "caption": "After Osborn, Muan [1] based mainly on the work of Rankin, Merwin [2], Greig [3], Keith, Schairer [4], Foster [5, 6]. The invariant points bordering the primary fields of the 2MgO·2Al2O3·5SiO2 and 4MgO·5Al2O3·2SiO2 solution phases have been revised by Smart, Glasser [7]. References (printed p. 114): [1] E. F. Osborn, A. Muan, Ceramic Foundation 1960; [2] A. G. Rankin, H. E. Merwin, Am. J. Sci. 45 (1918) 301/25; [3] J. W. Greig, Am. J. Sci. 13 (1927) 1/154; [4] M. L. Keith, J. F. Schairer, J. Geol. 60 (1952) 181/86; [5] W. R. Foster, J. Am. Ceram. Soc. 33 (1950) 73/84; [6] W. R. Foster, J. Geol. 58 (1950) 135/51; [7] R. M. Smart, F. P. Glasser, J. Mater. Sci. 11 (1976) 1459/64; [8] R. M. Smart, F. P. Glasser, Ceram. Int. 7 (1981) 90/7."
  },
  "digitization": {
    "render": "pdfPage 133 at 400 dpi (3306 × 4673 px); pixel = full-page coordinates",
    "calibration": { "SiO2": [1677.9, 495.6], "MgO": [562.7, 2447.4], "Al2O3": [2802.8, 2450.0] },
    "method": "Corners from least-squares fits of the three triangle edges. Boundary curves isolated by stroke width; junctions from intersections of line fits to the strokes around each point; saddle points = boundary × compound join; edge points = line fit of the boundary end × triangle edge.",
    "check": "Compound circles reproduce stoichiometry within ≈6 px ≈ 0.3 wt% (MS, M2S, A3S2, M2A2S5, M4A5S2)."
  },
  "phases": [
    "silica", "periclase", "corundum", "mullite", "spinel", "forsterite", "enstatite", "cordierite", "sapphirine"
  ],
  "compatibilityTriangles": {
    "source": "Fig. 3.190 (printed p. 114, pdfPage 134): isothermal section at 1350 °C after Smart, Glasser [8], below the lowest invariant (1355 °C), i.e. fully solid.",
    "triangles": [
      ["silica", "enstatite", "cordierite"],
      ["enstatite", "forsterite", "cordierite"],
      ["forsterite", "cordierite", "spinel"],
      ["forsterite", "spinel", "periclase"],
      ["silica", "cordierite", "mullite"],
      ["cordierite", "mullite", "corundum"],
      ["cordierite", "corundum", "sapphirine"],
      ["cordierite", "sapphirine", "spinel"],
      ["sapphirine", "spinel", "corundum"]
    ],
    "notes": "Atlas text: below 1350 °C cordierite + Al2O3 become more stable than spinel + mullite (Smart, Glasser [8]); at liquidus temperatures spinel + mullite coexist (mas-1482, mas-1578). Cordierite and sapphirine are solid solutions (M2A2S5 ss, M4A5S2 ss), modelled at their stoichiometry. The MgO corner is outside Fig. 3.190; forsterite–spinel–periclase follows from the M2S–MA tie line."
  },
  "fields": {
    "type": "ternary = 3 solids + liquid; saddle = temperature maximum on a boundary curve where it crosses the join of its two phases; compound-melting = liquid of an incongruently melting compound; binary = invariant on an edge",
    "reaction": "eutectic | peritectic | null. Derived: eutectic if the liquid lies inside the triangle of its three phases; checked against the arrows on the boundary curves."
  },
  "invariantPoints": [
    { "id": "mas-1355", "type": "ternary", "reaction": "eutectic", "phases": ["silica", "enstatite", "cordierite"],
      "temperature_C": 1355, "liquid_wt": { "MgO": 20.5, "Al2O3": 17.7, "SiO2": 61.8 }, "status": "confirmed",
      "sources": [
        { "ref": "slag-atlas-1995", "figure": "Fig. 3.187", "printedPage": 113, "pdfPage": 133, "temperature": "printed label", "composition": "digitized", "pixel": [1648, 1242] },
        { "ref": "nsrds-nbs-61-1", "entry": 5802, "pdfPage": 111, "printedPage": 103,
          "reported": { "system": "Al2O3-MgO-SiO2", "composition_mol": { "Al2O3": 10.5, "MgO": 29.5, "SiO2": 60.0 }, "temperature_C": 1345, "uncertainty_C": null },
          "converted_wt": { "MgO": 20.3, "Al2O3": 18.3, "SiO2": 61.5 }, "originalReference": "2063",
          "comparison": "ΔT = −10 °C, Δ = 0.6 wt%." }
      ],
      "notes": "Silica is tridymite, enstatite is protoenstatite here." },
    { "id": "mas-1367", "type": "saddle", "reaction": null, "phases": ["enstatite", "cordierite"],
      "temperature_C": 1367, "liquid_wt": { "MgO": 24.4, "Al2O3": 20.8, "SiO2": 54.8 }, "status": "extracted",
      "sources": [ { "ref": "slag-atlas-1995", "figure": "Fig. 3.187", "printedPage": 113, "pdfPage": 133, "temperature": "printed label (arrows pointing away)", "composition": "enstatite/cordierite boundary × MS–M2A2S5 join", "pixel": [1639, 1379] } ],
      "notes": "≈1 wt% from mas-1365; position approximate." },
    { "id": "mas-1365", "type": "ternary", "reaction": "eutectic", "phases": ["enstatite", "forsterite", "cordierite"],
      "temperature_C": 1365, "liquid_wt": { "MgO": 24.9, "Al2O3": 21.2, "SiO2": 53.9 }, "status": "extracted",
      "sources": [ { "ref": "slag-atlas-1995", "figure": "Fig. 3.187", "printedPage": 113, "pdfPage": 133, "temperature": "printed label", "composition": "digitized", "pixel": [1638, 1396] } ],
      "notes": "Forsterite weight in the triangle 0.05; classification sensitive to digitizing." },
    { "id": "mas-1370", "type": "ternary", "reaction": "peritectic", "phases": ["forsterite", "cordierite", "spinel"],
      "temperature_C": 1370, "liquid_wt": { "MgO": 25.6, "Al2O3": 23.0, "SiO2": 51.4 }, "status": "extracted",
      "sources": [ { "ref": "slag-atlas-1995", "figure": "Fig. 3.187", "printedPage": 113, "pdfPage": 133, "temperature": "printed label", "composition": "digitized", "pixel": [1652, 1444] } ] },
    { "id": "mas-1440", "type": "ternary", "reaction": "peritectic", "phases": ["silica", "mullite", "cordierite"],
      "temperature_C": 1440, "liquid_wt": { "MgO": 9.4, "Al2O3": 22.7, "SiO2": 67.9 }, "status": "extracted",
      "sources": [ { "ref": "slag-atlas-1995", "figure": "Fig. 3.187", "printedPage": 113, "pdfPage": 133, "temperature": "printed label", "composition": "digitized", "pixel": [1829, 1123] } ],
      "notes": "Silica is tridymite here. Liquid lies almost on the SiO2–cordierite join (mullite weight −0.015); classification sensitive to digitizing. Arrows: the silica/cordierite boundary leaves the point." },
    { "id": "mas-1465", "type": "compound-melting", "reaction": "peritectic", "phases": ["cordierite", "mullite"],
      "temperature_C": 1465, "liquid_wt": { "MgO": 14.7, "Al2O3": 32.4, "SiO2": 52.9 }, "status": "extracted",
      "sources": [ { "ref": "slag-atlas-1995", "figure": "Fig. 3.187", "printedPage": 113, "pdfPage": 133, "temperature": "printed label (leader to the mullite/cordierite boundary next to the cordierite point)", "composition": "mullite/cordierite boundary × A3S2–M2A2S5 line extended beyond cordierite", "pixel": [1879, 1416] } ],
      "notes": "Incongruent melting of cordierite (→ mullite + liquid); also the temperature maximum of the mullite/cordierite boundary." },
    { "id": "mas-1453", "type": "ternary", "reaction": "peritectic", "phases": ["cordierite", "spinel", "sapphirine"],
      "temperature_C": 1453, "liquid_wt": { "MgO": 19.0, "Al2O3": 31.4, "SiO2": 49.6 }, "status": "extracted",
      "sources": [ { "ref": "slag-atlas-1995", "figure": "Fig. 3.187", "printedPage": 113, "pdfPage": 133, "temperature": "printed label", "composition": "digitized", "pixel": [1819, 1480] } ],
      "notes": "Revised by Smart, Glasser [7] (caption)." },
    { "id": "mas-1460", "type": "ternary", "reaction": "peritectic", "phases": ["cordierite", "sapphirine", "mullite"],
      "temperature_C": 1460, "liquid_wt": { "MgO": 16.4, "Al2O3": 34.4, "SiO2": 49.2 }, "status": "extracted",
      "sources": [ { "ref": "slag-atlas-1995", "figure": "Fig. 3.187", "printedPage": 113, "pdfPage": 133, "temperature": "printed label", "composition": "digitized", "pixel": [1882, 1487] } ],
      "notes": "Revised by Smart, Glasser [7] (caption)." },
    { "id": "mas-1482", "type": "ternary", "reaction": "peritectic", "phases": ["sapphirine", "spinel", "mullite"],
      "temperature_C": 1482, "liquid_wt": { "MgO": 16.9, "Al2O3": 37.4, "SiO2": 45.8 }, "status": "extracted",
      "sources": [ { "ref": "slag-atlas-1995", "figure": "Fig. 3.187", "printedPage": 113, "pdfPage": 133, "temperature": "printed label", "composition": "digitized", "pixel": [1910, 1555] } ],
      "notes": "Revised by Smart, Glasser [7] (caption). One boundary in (spinel/mullite), two out." },
    { "id": "mas-1578", "type": "ternary", "reaction": "peritectic", "phases": ["spinel", "mullite", "corundum"],
      "temperature_C": 1578, "liquid_wt": { "MgO": 16.0, "Al2O3": 41.2, "SiO2": 42.8 }, "status": "extracted",
      "sources": [ { "ref": "slag-atlas-1995", "figure": "Fig. 3.187", "printedPage": 113, "pdfPage": 133, "temperature": "printed label", "composition": "digitized", "pixel": [1963, 1612] } ],
      "notes": "The label leader ends ≈45 px lower, where the dashed 1600 isotherm crosses the spinel/corundum boundary; the only three-boundary junction nearby is taken." },
    { "id": "mas-1720", "type": "saddle", "reaction": null, "phases": ["forsterite", "spinel"],
      "temperature_C": 1720, "liquid_wt": { "MgO": 48.8, "Al2O3": 21.0, "SiO2": 30.2 }, "status": "extracted",
      "sources": [ { "ref": "slag-atlas-1995", "figure": "Fig. 3.187", "printedPage": 113, "pdfPage": 133, "temperature": "printed label '~1720'", "composition": "forsterite/spinel boundary × M2S–MA join", "pixel": [1370, 1859] } ] },
    { "id": "mas-1710", "type": "ternary", "reaction": "eutectic", "phases": ["periclase", "forsterite", "spinel"],
      "temperature_C": 1710, "liquid_wt": { "MgO": 51.1, "Al2O3": 20.3, "SiO2": 28.5 }, "status": "extracted",
      "sources": [ { "ref": "slag-atlas-1995", "figure": "Fig. 3.187", "printedPage": 113, "pdfPage": 133, "temperature": "printed label '~1710'", "composition": "digitized", "pixel": [1336, 1891] } ] },

    { "id": "mas-edge-silica-mullite", "type": "binary", "reaction": "eutectic", "phases": ["silica", "mullite"],
      "temperature_C": 1590, "liquid_wt": { "MgO": 0.0, "Al2O3": 6.2, "SiO2": 93.8 }, "status": "extracted",
      "sources": [ { "ref": "slag-atlas-1995", "figure": "Fig. 3.187", "printedPage": 113, "pdfPage": 133, "temperature": "printed label", "composition": "boundary end on the edge", "pixel": [1748, 618] } ],
      "notes": "Superseded by the binary (systems/al2o3-sio2.json, as-eutectic: 1586 °C, 8.0 wt% Al2O3)." },
    { "id": "mas-edge-mullite-corundum", "type": "binary", "reaction": null, "phases": ["mullite", "corundum"],
      "temperature_C": 1840, "liquid_wt": { "MgO": 0.0, "Al2O3": 77.2, "SiO2": 22.8 }, "status": "extracted",
      "sources": [ { "ref": "slag-atlas-1995", "figure": "Fig. 3.187", "printedPage": 113, "pdfPage": 133, "temperature": "printed label '~1840'; mullite marked '~1850'", "composition": "boundary end on the edge", "pixel": [2546, 2004] } ],
      "notes": "Older congruent-mullite version (cf. Fig. 3.36). Superseded by the binary (systems/al2o3-sio2.json, as-mullite-peritectic: 1889 °C, 76.0 wt% Al2O3)." },
    { "id": "mas-edge-enstatite-silica", "type": "binary", "reaction": "eutectic", "phases": ["enstatite", "silica"],
      "temperature_C": 1543, "liquid_wt": { "MgO": 35.0, "Al2O3": 0.0, "SiO2": 65.0 }, "status": "extracted",
      "sources": [ { "ref": "slag-atlas-1995", "figure": "Fig. 3.187", "printedPage": 113, "pdfPage": 133, "temperature": "printed label", "composition": "boundary end on the edge", "pixel": [1288, 1178] } ],
      "notes": "Silica is cristobalite, enstatite is protoenstatite here. Atlas binary Fig. 3.125: 1543 °C at 64 wt% SiO2 (mgo-sio2.json → ms-1543)." },
    { "id": "mas-edge-forsterite-enstatite", "type": "binary", "reaction": "peritectic", "phases": ["forsterite", "enstatite"],
      "temperature_C": 1557, "liquid_wt": { "MgO": 39.4, "Al2O3": 0.0, "SiO2": 60.6 }, "status": "extracted",
      "sources": [ { "ref": "slag-atlas-1995", "figure": "Fig. 3.187", "printedPage": 113, "pdfPage": 133, "temperature": "printed label", "composition": "boundary end on the edge", "pixel": [1239, 1264] } ],
      "notes": "Incongruent melting of (proto)enstatite → forsterite + liquid; the liquid lies on the SiO2 side of MS (40.1 wt% MgO). Atlas binary Fig. 3.125: 1557 °C at 61 wt% SiO2 (mgo-sio2.json → ms-1557)." },
    { "id": "mas-edge-periclase-forsterite", "type": "binary", "reaction": "eutectic", "phases": ["periclase", "forsterite"],
      "temperature_C": 1860, "liquid_wt": { "MgO": 63.8, "Al2O3": 0.0, "SiO2": 36.2 }, "status": "extracted",
      "sources": [ { "ref": "slag-atlas-1995", "figure": "Fig. 3.187", "printedPage": 113, "pdfPage": 133, "temperature": "printed label '~1860'", "composition": "boundary end on the edge", "pixel": [966, 1742] } ],
      "notes": "Atlas binary Fig. 3.125: 1850 °C at 38 wt% SiO2 (mgo-sio2.json → ms-1850)." },
    { "id": "mas-edge-periclase-spinel", "type": "binary", "reaction": "eutectic", "phases": ["periclase", "spinel"],
      "temperature_C": 1850, "liquid_wt": { "MgO": 45.2, "Al2O3": 54.8, "SiO2": 0.0 }, "status": "conflict",
      "sources": [
        { "ref": "slag-atlas-1995", "figure": "Fig. 3.187", "printedPage": 113, "pdfPage": 133, "temperature": "printed label '1850' (leader to the boundary end)", "composition": "boundary end on the edge", "pixel": [1791, 2449] },
        { "ref": "nsrds-nbs-61-1", "entry": 6095, "pdfPage": 116, "printedPage": 108,
          "reported": { "system": "Al2O3-MgO", "composition_mol": { "Al2O3": 32.6, "MgO": 67.4 }, "temperature_C": 1995, "uncertainty_C": null },
          "converted_wt": { "MgO": 45.0, "Al2O3": 55.0, "SiO2": 0.0 }, "originalReference": "1442",
          "comparison": "ΔT = +145 °C, Δ = 0.2 wt%." },
        { "ref": "nsrds-nbs-61-1", "entry": 6096, "pdfPage": 116, "printedPage": 108,
          "reported": { "system": "Al2O3-MgO", "composition_mol": { "Al2O3": 35.0, "MgO": 65.0 }, "approximate": true, "temperature_C": 2000, "uncertainty_C": null },
          "converted_wt": { "MgO": 42.3, "Al2O3": 57.7, "SiO2": 0.0 }, "originalReference": "1483",
          "comparison": "ΔT = +150 °C, Δ = 2.9 wt% (approximate value)." }
      ],
      "notes": "Compositions agree, temperatures differ by ≈150 °C. NBS 6095 is the dedicated study of MgO-MgAl2O4 (Alper et al. 1962). The lower part of the periclase/spinel boundary is drawn dashed in Fig. 3.187. Atlas binary Fig. 3.30 gives 1995 °C at 45 wt% MgO, confirmed by NBS 6095 (al2o3-mgo.json → am-1995); the ternary label 1850 is the outlier. Needs a decision." },
    { "id": "mas-edge-spinel-corundum", "type": "binary", "reaction": "eutectic", "phases": ["spinel", "corundum"],
      "temperature_C": null, "liquid_wt": { "MgO": 2.4, "Al2O3": 97.6, "SiO2": 0.0 }, "status": "conflict",
      "sources": [
        { "ref": "slag-atlas-1995", "figure": "Fig. 3.187", "printedPage": 113, "pdfPage": 133, "temperature": "not printed", "composition": "boundary end on the edge", "pixel": [2749, 2450] },
        { "ref": "nsrds-nbs-61-1", "entry": 6077, "pdfPage": 116, "printedPage": 108,
          "reported": { "system": "Al2O3-MgO", "composition_mol": { "Al2O3": 88.3, "MgO": 11.7 }, "approximate": true, "temperature_C": 1925, "uncertainty_C": null },
          "converted_wt": { "MgO": 5.0, "Al2O3": 95.0, "SiO2": 0.0 }, "originalReference": "2309",
          "comparison": "Δ = 2.6 wt%." },
        { "ref": "nsrds-nbs-61-1", "entry": 6097, "pdfPage": 116, "printedPage": 108,
          "reported": { "system": "Al2O3-MgO", "composition_mol": { "Al2O3": 85.0, "MgO": 15.0 }, "approximate": true, "temperature_C": 2000, "uncertainty_C": null },
          "converted_wt": { "MgO": 6.5, "Al2O3": 93.5, "SiO2": 0.0 }, "originalReference": "1483",
          "comparison": "Δ = 4.1 wt%." }
      ],
      "notes": "Atlas gives no temperature; the two NBS entries differ by 75 °C and both are approximate. Spinel solid solution on the edge drawn hatched from MA (71.7 wt% Al2O3) to ≈93 wt% Al2O3. Atlas binary Fig. 3.30 gives 1975 °C at 4 wt% MgO (al2o3-mgo.json → am-1975), between the two NBS values." }
  ],
  "liquidImmiscibility": {
    "region": "Two liquids in the cristobalite field near the MgO-SiO2 edge",
    "temperature_C": 1703,
    "edgeLimits_wt": { "MgO-rich": { "MgO": 30.8, "SiO2": 69.2 }, "SiO2-rich": "at the SiO2 corner (label '1703' with leader to the apex)" },
    "pixel": [1334, 1097],
    "notes": "Printed labels '1703' at both ends on the MgO-SiO2 edge. Atlas binary Fig. 3.125: monotectic 1695 °C, 70 and 98.9 wt% SiO2 (mgo-sio2.json → ms-1695). Not modelled."
  },
  "inversions": [
    { "phase": "silica", "change": "cristobalite → tridymite", "temperature_C": 1470, "source": "printed label, line across the silica field; a line with the same label continues into the protoenstatite field (meaning not stated)" },
    { "phase": "enstatite", "change": "protoenstatite at the liquidus", "temperature_C": null, "source": "field label 'Protoenstatite'; modelled as enstatite (MS)" }
  ],
  "boundaryCurves": [
    { "fields": ["silica", "mullite"], "path": ["mas-edge-silica-mullite", "mas-1440"], "polyline_wt": null },
    { "fields": ["silica", "cordierite"], "path": ["mas-1440", "mas-1355"], "polyline_wt": null },
    { "fields": ["mullite", "cordierite"], "path": ["mas-1440", "mas-1465", "mas-1460"], "polyline_wt": null },
    { "fields": ["silica", "enstatite"], "path": ["mas-edge-enstatite-silica", "mas-1355"], "polyline_wt": null },
    { "fields": ["enstatite", "cordierite"], "path": ["mas-1355", "mas-1367", "mas-1365"], "polyline_wt": null },
    { "fields": ["forsterite", "enstatite"], "path": ["mas-edge-forsterite-enstatite", "mas-1365"], "polyline_wt": null },
    { "fields": ["forsterite", "cordierite"], "path": ["mas-1365", "mas-1370"], "polyline_wt": null },
    { "fields": ["forsterite", "spinel"], "path": ["mas-1370", "mas-1720", "mas-1710"], "polyline_wt": null },
    { "fields": ["spinel", "cordierite"], "path": ["mas-1370", "mas-1453"], "polyline_wt": null },
    { "fields": ["cordierite", "sapphirine"], "path": ["mas-1453", "mas-1460"], "polyline_wt": null },
    { "fields": ["spinel", "sapphirine"], "path": ["mas-1453", "mas-1482"], "polyline_wt": null },
    { "fields": ["sapphirine", "mullite"], "path": ["mas-1460", "mas-1482"], "polyline_wt": null },
    { "fields": ["spinel", "mullite"], "path": ["mas-1482", "mas-1578"], "polyline_wt": null },
    { "fields": ["mullite", "corundum"], "path": ["mas-edge-mullite-corundum", "mas-1578"], "polyline_wt": null },
    { "fields": ["spinel", "corundum"], "path": ["mas-1578", "mas-edge-spinel-corundum"], "polyline_wt": null },
    { "fields": ["periclase", "forsterite"], "path": ["mas-edge-periclase-forsterite", "mas-1710"], "polyline_wt": null },
    { "fields": ["periclase", "spinel"], "path": ["mas-1710", "mas-edge-periclase-spinel"], "polyline_wt": null, "notes": "Lower part drawn dashed." }
  ],
  "isotherms": [
    { "field": "silica", "temperature_C": 1700, "polyline_wt": null },
    { "field": "silica", "temperature_C": 1600, "polyline_wt": null },
    { "field": "silica", "temperature_C": 1500, "polyline_wt": null },
    { "field": "mullite", "temperature_C": 1600, "polyline_wt": null },
    { "field": "mullite", "temperature_C": 1800, "polyline_wt": null },
    { "field": "forsterite", "temperature_C": 1600, "polyline_wt": null },
    { "field": "forsterite", "temperature_C": 1800, "polyline_wt": null },
    { "field": "spinel", "temperature_C": 1600, "polyline_wt": null },
    { "field": "spinel", "temperature_C": 1800, "polyline_wt": null },
    { "field": "spinel", "temperature_C": 2000, "polyline_wt": null },
    { "field": "periclase", "temperature_C": 2000, "polyline_wt": null },
    { "field": "periclase", "temperature_C": 2200, "polyline_wt": null },
    { "field": "periclase", "temperature_C": 2400, "polyline_wt": null },
    { "field": "periclase", "temperature_C": 2600, "polyline_wt": null },
    { "field": "corundum", "temperature_C": 1800, "polyline_wt": null },
    { "field": "corundum", "temperature_C": 2000, "polyline_wt": null }
  ]
}

File: shared/processed/phase-diagrams/systems/mgo-sio2.json
{
  "system": "MgO-SiO2",
  "components": ["MgO", "SiO2"],
  "units": { "temperature_C": "°C", "liquid_wt": "wt%", "liquidus": "[wt% SiO2, °C]" },
  "source": {
    "ref": "slag-atlas-1995",
    "figure": "Fig. 3.125",
    "diagram": "MgO-SiO2 phase diagram based mainly on the results of Bowen, Andersen [1], Smyth [2], Henriksen, Kingery [3], Henney, Jones [4] and Hageman, Oonk [5]",
    "printedPage": 88,
    "pdfPage": 108,
    "caption": "Atlas text (printed p. 88): 'Contrary to previous results by Schlaudt, Roy [6], no solubility of SiO2 in MgO was reported by Henney, Jones [4] and Henriksen, Kingery [3]. The polymorphism in MgO·SiO2 has been investigated by Foster [7], Atlas [8], Sarver, Hummel [9] and Smyth [2]. The miscibility gap in the system MgO-SiO2 has been investigated by Greig [10], Olshansky [11] and recently by Hageman, Oonk [5]. The critical temperature reported by Hageman, Oonk [5], which is considerably below the previous reported values, has been adopted. The recent investigations of liquidus relations at 1600 and 1700 °C by Kambayashi, Kato [12, 13] (dashed line in the figure) suggest congruent melting of MgO·SiO2.' References: [1] N. L. Bowen, O. Andersen, Am. J. Sci., 4th Ser. 37 (1914) No. 222, 487/501; [2] J. R. Smyth, Am. Mineral. 59 (1974) 345/52; [3] A. F. Henriksen, W. D. Kingery, Ceramurgia Int. 5 (1979) No. 1, 11/7; [4] J. W. Henney, J. W. S. Jones, Trans. J. Br. Ceram. Soc. 68 (1969) 201/3; [5] V. B. Hageman, H. A. Oonk, Phys. Chem. Glasses 27 (1986) No. 5, 194/8; [6] C. M. Schlaudt, D. M. Roy, J. Am. Ceram. Soc. 48 (1965) No. 5, 248/51; [7] W. R. Foster, J. Am. Ceram. Soc. 34 (1951) No. 9, 255/9; [8] L. Atlas, J. Geol. 60 (1952) 125/47; [9] J. F. Sarver, F. A. Hummel, J. Am. Ceram. Soc. 45 (1962) No. 4, 152/6; [10] J. W. Greig, Am. J. Sci., 5th Ser. 13 (1927) No. 73, 1/154; [11] Ya. I. Olshansky, Dokl. Akad. Nauk SSSR 76 (1951) No. 1, 94/6; [12] S. Kambayashi, E. Kato, J. Chem. Thermodyn. 15 (1983) No. 8, 701/7; [13] S. Kambayashi, E. Kato, J. Chem. Thermodyn. 16 (1984) No. 3, 241/8."
  },
  "nbsCrossCheck": {
    "ref": "nsrds-nbs-61-1",
    "result": "No MgO-SiO2 binary entry. The system index (PDF p. 140, printed p. 132) lists MgO-Sc2O3 followed by MgO-SiO2-SrO; no Mg2SiO4-MgSiO3 or MgSiO3-SiO2 join either. All values below are atlas-only (status 'extracted')."
  },
  "digitization": {
    "render": "pdfPage 108 at 400 dpi (3306 × 4673 px), full page coordinates",
    "calibration": "x: mass% SiO2 ticks every 10 % at 1425.5, 1574.5, 1724.5, 1872.5, 2023.5, 2175, 2322.5, 2473.5, 2622.5, 2772, 2920 (piecewise linear); y: ticks 3000 … 1000 °C every 200 °C at 2174.5, 2287.5, 2398, 2511, 2622.75, 2734.25, 2846, 2960.25, 3072.25, 3183.5, 3296.5; scan rotation: +1.5 px over 1450 px",
    "method": "Liquidus and miscibility gap traced along the stroke centre, column by column (row by row on the steep SiO2-side branch); invariant lines from the horizontal strokes.",
    "check": "Compound lines at 42.7 and 59.9 wt% SiO2 (stoichiometric Mg2SiO4 42.7, MgSiO3 59.9). Invariant lines read 1849 / 1556 / 1541 / 1695 / 1468.5 °C (labels 1850 / 1557 / 1543 / 1695 / 1470). Forsterite maximum 1887 °C (label 1890); periclase liquidus meets the MgO axis at 2830 °C (label 2822); cristobalite liquidus meets the SiO2 axis at 1725 °C (label 1725). Digitized vs printed composition labels: 61.2 / '61', 63.4 / '64', but 39.3 / '38' and 68.9 / '70' wt% SiO2 (drawn ≈1.2 wt% from the label)."
  },
  "phases": ["periclase", "forsterite", "enstatite", "silica"],
  "invariantPoints": [
    { "id": "ms-1850", "type": "binary", "reaction": "eutectic", "phases": ["periclase", "forsterite"],
      "temperature_C": 1850, "liquid_wt": { "MgO": 62.0, "SiO2": 38.0 }, "status": "extracted",
      "sources": [ { "ref": "slag-atlas-1995", "figure": "Fig. 3.125", "printedPage": 88, "pdfPage": 108, "temperature": "printed label '1850' on the eutectic line; line reads 1849", "composition": "printed label '38' (mass% SiO2) under the junction; drawn junction at 39.3", "pixel": [2013, 2819] } ],
      "notes": "Fig. 3.187 edge prints ~1860 °C at 36.2 wt% SiO2 (mas-edge-periclase-forsterite)." },
    { "id": "ms-forsterite-melting", "type": "compound-melting", "reaction": null, "phases": ["forsterite"],
      "temperature_C": 1890, "liquid_wt": { "MgO": 57.3, "SiO2": 42.7 }, "status": "extracted",
      "sources": [ { "ref": "slag-atlas-1995", "figure": "Fig. 3.125", "printedPage": 88, "pdfPage": 108, "temperature": "printed label '1890' at the liquidus maximum; digitized 1887", "composition": "Mg2SiO4 line at 42.7 wt% SiO2", "pixel": [2062, 2796] } ],
      "notes": "Congruent. Fig. 3.187 prints '~1900'." },
    { "id": "ms-1557", "type": "binary", "reaction": "peritectic", "phases": ["forsterite", "enstatite"],
      "temperature_C": 1557, "liquid_wt": { "MgO": 39.0, "SiO2": 61.0 }, "status": "extracted",
      "sources": [ { "ref": "slag-atlas-1995", "figure": "Fig. 3.125", "printedPage": 88, "pdfPage": 108, "temperature": "printed label '1557' on the peritectic line; line reads 1556", "composition": "printed label '61' (mass% SiO2); digitized 61.2", "pixel": [2341, 2985] } ],
      "notes": "Incongruent melting of (proto)enstatite: MgSiO3 → forsterite + liquid. Fig. 3.187 edge: 1557 °C at 60.6 wt% SiO2 (mas-edge-forsterite-enstatite). The dashed line in the enstatite field (Kambayashi, Kato [12, 13]) suggests congruent melting; not used." },
    { "id": "ms-1543", "type": "binary", "reaction": "eutectic", "phases": ["enstatite", "silica"],
      "temperature_C": 1543, "liquid_wt": { "MgO": 36.0, "SiO2": 64.0 }, "status": "extracted",
      "sources": [ { "ref": "slag-atlas-1995", "figure": "Fig. 3.125", "printedPage": 88, "pdfPage": 108, "temperature": "printed label '1543' on the eutectic line; line reads 1541", "composition": "printed label '64' (mass% SiO2) under the junction; digitized 63.4", "pixel": [2374, 2993] } ],
      "notes": "Silica is cristobalite. Fig. 3.187 edge: 1543 °C at 65.0 wt% SiO2 (mas-edge-enstatite-silica)." },
    { "id": "ms-1695", "type": "monotectic", "reaction": "monotectic", "phases": ["silica"],
      "temperature_C": 1695, "liquid_wt": { "MgO": 30.0, "SiO2": 70.0 }, "secondLiquid_wt": { "MgO": 1.1, "SiO2": 98.9 }, "status": "extracted",
      "sources": [ { "ref": "slag-atlas-1995", "figure": "Fig. 3.125", "printedPage": 88, "pdfPage": 108, "temperature": "printed label '1695' on the monotectic line; line reads 1695", "composition": "printed label '70' (mass% SiO2) at the MgO-rich end, drawn at 68.9; SiO2-rich liquid not labelled, digitized 98.9", "pixel": [2457, 2905] } ],
      "notes": "Liquid (70 wt% SiO2) → cristobalite + SiO2-rich liquid (98.9 wt% SiO2). Fig. 3.187 prints 1703 °C for the two-liquid limits on this edge (MgO-rich limit 69.2 wt% SiO2)." }
  ],
  "liquidImmiscibility": {
    "region": "Two liquids above the monotectic ms-1695 between 70 and 98.9 wt% SiO2",
    "criticalPoint": { "temperature_C": 1967, "wt_SiO2": 87.8, "status": "extracted", "pixel": [2733, 2752],
      "read": "top of the dome, not labelled; flat between 87.4 and 88.2 wt% SiO2", "notes": "Critical temperature after Hageman, Oonk [5], adopted by the atlas." },
    "boundary": [[70.0, 1695], [72, 1764], [74, 1806], [76, 1846], [78, 1878], [80, 1907], [82, 1929], [84, 1949], [86, 1961], [87.8, 1967], [90, 1964], [92, 1953], [94, 1930], [95, 1913], [96, 1888], [97, 1854], [98, 1797], [98.9, 1695]],
    "notes": "No crystals inside the dome; it does not change the liquidus (cristobalite disappears at 1695 °C for 70–98.9 wt% SiO2). Not modelled."
  },
  "solidSolutions": [
    { "phase": "periclase", "modelledAs": "MgO (stoichiometric)", "range_wt_SiO2": null,
      "source": { "ref": "slag-atlas-1995", "figure": "Fig. 3.125", "printedPage": 88, "pdfPage": 108, "read": "atlas text" },
      "notes": "No solubility of SiO2 in MgO (Henney, Jones [4]; Henriksen, Kingery [3]), contrary to Schlaudt, Roy [6]." }
  ],
  "inversions": [
    { "phase": "silica", "change": "cristobalite → tridymite", "temperature_C": 1470, "source": "printed label '1470' on the line across the silica-rich side (line reads 1468.5); arrows 'Cristobalite' / 'Tridymite' at the SiO2 axis" },
    { "phase": "enstatite", "change": "MgSiO3 polymorphism (Foster [7], Atlas [8], Sarver, Hummel [9], Smyth [2])", "temperature_C": null, "source": "atlas text; not drawn; modelled as enstatite (MS)" }
  ],
  "liquidus": [
    { "phase": "periclase", "from": "periclase melting point", "to": "ms-1850", "status": "extracted",
      "points": [[0, 2822], [2, 2807], [5, 2768], [10, 2694], [15, 2606], [20, 2503], [25, 2379], [30, 2236], [32, 2171], [34, 2097], [36, 2015], [38.0, 1850]] },
    { "phase": "forsterite", "from": "ms-1850", "to": "ms-forsterite-melting", "status": "extracted",
      "points": [[38.0, 1850], [40, 1866], [41, 1880], [42, 1886], [42.7, 1890]] },
    { "phase": "forsterite", "from": "ms-forsterite-melting", "to": "ms-1557", "status": "extracted",
      "points": [[42.7, 1890], [44, 1884], [46, 1875], [48, 1856], [50, 1824], [52, 1790], [54, 1748], [56, 1704], [58, 1655], [59, 1628], [60, 1597], [61.0, 1557]] },
    { "phase": "enstatite", "from": "ms-1557", "to": "ms-1543", "status": "extracted",
      "points": [[61.0, 1557], [64.0, 1543]] },
    { "phase": "silica", "from": "ms-1543", "to": "silica melting point", "status": "extracted",
      "points": [[64.0, 1543], [65, 1586], [66, 1619], [67, 1647], [68, 1674], [70.0, 1695], [98.9, 1695], [100, 1725]] }
  ],
  "liquidusSource": { "ref": "slag-atlas-1995", "figure": "Fig. 3.125", "printedPage": 88, "pdfPage": 108, "read": "digitized stroke centre; end points set to the printed invariant and melting-point labels (2822, 1850 at 38, 1890, 1557 at 61, 1543 at 64, 1695 at 70, 1725). Digitized points within 1.5 wt% of the junctions drawn away from their labels (38, 70) are omitted. The enstatite branch is a short segment between the two invariants; the silica branch is flat at the monotectic between 70 and 98.9 wt% SiO2." }
}

File: shared/processed/phase-diagrams/systems/na2o-al2o3-sio2.json
{
  "system": "Na2O-Al2O3-SiO2",
  "components": ["Na2O", "Al2O3", "SiO2"],
  "units": { "temperature_C": "°C", "liquid_wt": "wt%", "polyline_wt": "[wt% Na2O, wt% Al2O3, wt% SiO2]" },
  "source": {
    "ref": "slag-atlas-1995",
    "figure": "Fig. 3.195",
    "diagram": "Liquidus surface and compatibility relations in the Al2O3-Na2O-SiO2 system",
    "printedPage": 117,
    "pdfPage": 137,
    "caption": "Drawn by Osborn, Muan [1] according to experimental results of Bowen, Schairer [2, 3], De Pablo-Galan, Foster [4], and Galakhov [5]: [1] E. F. Osborn, A. Muan, Ceramic Foundation 1960; [2] J. F. Schairer, N. L. Bowen, Am. J. Sci. 245 (1947) 193/204; [3] J. F. Schairer, N. L. Bowen, Am. J. Sci. 254 (1956) 129/95; [4] L. De Pablo-Galan, W. F. Foster, J. Am. Ceram. Soc. 42 (1959) 491/8; [5] F. Ya. Galakhov, Izv. Akad. Nauk SSSR (1959) 770/3. An enlarged inset right of the main figure covers the 1050–1280 °C region."
  },
  "variantChoice": {
    "chosen": "Fig. 3.195",
    "alternative": "Fig. 3.196 (printed p. 117, pdfPage 137): part of the liquidus surface at the Na2O-SiO2 edge as re-investigated by Moir, Glasser [6] (Phys. Chem. Glasses 17 (1976) 45/53). Adds the phase Na6Si8O19 (N3S8) and the labels 799, 755, 765, 808, 837.",
    "reason": "Atlas text: \"The results reported by Bowen, Schairer [2, 3] have been generally accepted.\" N3S8 is not in the phase catalog."
  },
  "digitization": {
    "render": "pdfPage 137 at 400 dpi (3306 × 4673 px); pixel = full-page coordinates",
    "calibration": { "SiO2": [1940.5, 473.9], "Na2O": [1036.9, 2041.0], "Al2O3": [2843.0, 2042.5] },
    "method": "Corners from least-squares fits of the three triangle edges. Boundary curves isolated by stroke width; junctions from intersections of line fits to the strokes around each point; saddle points = boundary × compound join (stoichiometric compound positions); edge points = line fit of the boundary end × triangle edge.",
    "check": "Compound circles reproduce stoichiometry within 2 px ≈ 0.2 wt% (NAS6, NAS2, NS2, NS, N2S, A3S2, N·11A); NA within 10 px."
  },
  "phases": ["silica", "corundum", "mullite", "albite", "nepheline", "sodium-disilicate", "sodium-metasilicate", "sodium-orthosilicate", "beta-alumina"],
  "compatibilityTriangles": {
    "source": "Sub-solidus inset of Fig. 3.195 (upper left)",
    "triangles": [["silica", "albite", "mullite"], ["albite", "mullite", "corundum"], ["albite", "nepheline", "corundum"], ["silica", "albite", "sodium-disilicate"], ["albite", "sodium-disilicate", "nepheline"], ["sodium-disilicate", "sodium-metasilicate", "nepheline"], ["sodium-metasilicate", "sodium-orthosilicate", "nepheline"], ["nepheline", "corundum", "beta-alumina"]],
    "notes": "Nepheline (and NaAlO2) form solid solutions drawn as dotted bands. The nepheline–corundum–β-alumina (Na2O·11Al2O3) triangle is drawn dashed (line from the nepheline band to the Na2O·11Al2O3 circle, inset ≈ (1057, 1017)). Triangles with Na2O·Al2O3 and Na2O are drawn dashed and are outside the phase catalog."
  },
  "fields": {
    "type": "ternary = 3 solids + liquid; saddle = temperature maximum on a boundary curve where it crosses the join of its two phases; compound-melting = liquid of an incongruently melting compound; binary = invariant on an edge",
    "reaction": "eutectic | peritectic | null. Derived: eutectic if the liquid lies inside the triangle of its three phases; checked against the arrows on the boundary curves."
  },
  "invariantPoints": [
    { "id": "nas-1050", "type": "ternary", "reaction": "eutectic", "phases": ["silica", "albite", "mullite"],
      "temperature_C": 1050, "liquid_wt": { "Na2O": 7.4, "Al2O3": 13.3, "SiO2": 79.4 }, "status": "extracted",
      "sources": [ { "ref": "slag-atlas-1995", "figure": "Fig. 3.195", "printedPage": 117, "pdfPage": 137, "temperature": "printed label (main figure and inset)", "composition": "digitized", "pixel": [1994, 797] } ],
      "notes": "Silica is tridymite here. Mullite weight in the triangle 0.02." },
    { "id": "nas-1062", "type": "saddle", "reaction": null, "phases": ["silica", "albite"],
      "temperature_C": 1062, "liquid_wt": { "Na2O": 8.1, "Al2O3": 13.4, "SiO2": 78.5 }, "status": "extracted",
      "sources": [ { "ref": "slag-atlas-1995", "figure": "Fig. 3.195", "printedPage": 117, "pdfPage": 137, "temperature": "printed label (main figure and inset)", "composition": "silica/albite boundary × SiO2–NAS6 join", "pixel": [1988, 811] } ],
      "notes": "≈1 wt% from nas-1050; position approximate." },
    { "id": "nas-1104", "type": "ternary", "reaction": "peritectic", "phases": ["albite", "mullite", "corundum"],
      "temperature_C": 1104, "liquid_wt": { "Na2O": 11.0, "Al2O3": 20.6, "SiO2": 68.4 }, "status": "extracted",
      "sources": [ { "ref": "slag-atlas-1995", "figure": "Fig. 3.195", "printedPage": 117, "pdfPage": 137, "temperature": "printed label (main figure and inset)", "composition": "digitized", "pixel": [2027, 969] } ],
      "notes": "Liquid outside the albite–mullite–corundum triangle; the albite/mullite boundary leaves the point towards nas-1050." },
    { "id": "nas-1108", "type": "saddle", "reaction": null, "phases": ["albite", "corundum"],
      "temperature_C": 1108, "liquid_wt": { "Na2O": 11.5, "Al2O3": 21.4, "SiO2": 67.1 }, "status": "extracted",
      "sources": [ { "ref": "slag-atlas-1995", "figure": "Fig. 3.195", "printedPage": 117, "pdfPage": 137, "temperature": "printed label (main figure and inset, arrows pointing away)", "composition": "albite/corundum boundary × NAS6–Al2O3 join", "pixel": [2030, 991] } ] },
    { "id": "nas-1063", "type": "ternary", "reaction": "eutectic", "phases": ["albite", "nepheline", "corundum"],
      "temperature_C": 1063, "liquid_wt": { "Na2O": 13.4, "Al2O3": 24.4, "SiO2": 62.2 }, "status": "conflict",
      "sources": [
        { "ref": "slag-atlas-1995", "figure": "Fig. 3.195", "printedPage": 117, "pdfPage": 137, "temperature": "printed label '1063' (main figure, leader to the junction)", "composition": "digitized", "pixel": [2039, 1067] },
        { "ref": "slag-atlas-1995", "figure": "Fig. 3.195", "printedPage": 117, "pdfPage": 137, "temperature": "printed label '1163' (inset)", "composition": "same junction" }
      ],
      "notes": "Atlas-internal conflict. 1063 recommended: the inset marks nas-1108 as a maximum with the albite/corundum boundary falling towards this junction, which requires a value below 1108. Corundum weight in the triangle 0.02." },
    { "id": "nas-1068", "type": "saddle", "reaction": null, "phases": ["albite", "nepheline"],
      "temperature_C": 1068, "liquid_wt": { "Na2O": 14.3, "Al2O3": 23.6, "SiO2": 62.1 }, "status": "conflict",
      "sources": [
        { "ref": "slag-atlas-1995", "figure": "Fig. 3.195", "printedPage": 117, "pdfPage": 137, "temperature": "printed label '1068' (main figure)", "composition": "albite/nepheline boundary × NAS6–NAS2 join", "pixel": [2024, 1068] },
        { "ref": "slag-atlas-1995", "figure": "Fig. 3.195", "printedPage": 117, "pdfPage": 137, "temperature": "printed label '1168' (inset)", "composition": "same point" }
      ],
      "notes": "Same atlas-internal conflict as nas-1063; 1068 recommended (consistent with nas-1063 = 1063)." },
    { "id": "nas-740", "type": "ternary", "reaction": "eutectic", "phases": ["silica", "albite", "sodium-disilicate"],
      "temperature_C": 740, "liquid_wt": { "Na2O": 21.7, "Al2O3": 4.2, "SiO2": 74.0 }, "status": "extracted",
      "sources": [ { "ref": "slag-atlas-1995", "figure": "Fig. 3.195", "printedPage": 117, "pdfPage": 137, "temperature": "printed label", "composition": "digitized", "pixel": [1783, 881] } ],
      "notes": "Silica is quartz here." },
    { "id": "nas-767", "type": "saddle", "reaction": null, "phases": ["albite", "sodium-disilicate"],
      "temperature_C": 767, "liquid_wt": { "Na2O": 25.3, "Al2O3": 7.6, "SiO2": 67.1 }, "status": "extracted",
      "sources": [ { "ref": "slag-atlas-1995", "figure": "Fig. 3.195", "printedPage": 117, "pdfPage": 137, "temperature": "printed label (arrows pointing away)", "composition": "albite/NS2 boundary × NS2–NAS6 join", "pixel": [1780, 990] } ] },
    { "id": "nas-732", "type": "ternary", "reaction": "eutectic", "phases": ["albite", "sodium-disilicate", "nepheline"],
      "temperature_C": 732, "liquid_wt": { "Na2O": 26.3, "Al2O3": 12.1, "SiO2": 61.6 }, "status": "extracted",
      "sources": [ { "ref": "slag-atlas-1995", "figure": "Fig. 3.195", "printedPage": 117, "pdfPage": 137, "temperature": "printed label", "composition": "digitized", "pixel": [1813, 1076] } ] },
    { "id": "nas-768", "type": "saddle", "reaction": null, "phases": ["sodium-disilicate", "nepheline"],
      "temperature_C": 768, "liquid_wt": { "Na2O": 30.3, "Al2O3": 11.0, "SiO2": 58.7 }, "status": "extracted",
      "sources": [ { "ref": "slag-atlas-1995", "figure": "Fig. 3.195", "printedPage": 117, "pdfPage": 137, "temperature": "printed label (arrows pointing away)", "composition": "NS2/nepheline boundary × NS2–NAS2 join", "pixel": [1766, 1121] } ] },
    { "id": "nas-760", "type": "ternary", "reaction": "eutectic", "phases": ["sodium-disilicate", "sodium-metasilicate", "nepheline"],
      "temperature_C": 760, "liquid_wt": { "Na2O": 31.8, "Al2O3": 9.9, "SiO2": 58.3 }, "status": "extracted",
      "sources": [ { "ref": "slag-atlas-1995", "figure": "Fig. 3.195", "printedPage": 117, "pdfPage": 137, "temperature": "printed label", "composition": "digitized", "pixel": [1743, 1128] } ] },
    { "id": "nas-955", "type": "ternary", "reaction": null, "phases": ["sodium-metasilicate", "sodium-orthosilicate", "nepheline"],
      "temperature_C": 955, "liquid_wt": { "Na2O": 43.8, "Al2O3": 16.8, "SiO2": 39.4 }, "status": "extracted",
      "sources": [ { "ref": "slag-atlas-1995", "figure": "Fig. 3.195", "printedPage": 117, "pdfPage": 137, "temperature": "printed label", "composition": "digitized", "pixel": [1696, 1424] } ],
      "notes": "Fields are not labelled; phases inferred from the sub-solidus triangle NS–N2S–NAS2 (nepheline as carnegieite). Liquid lies inside that triangle (eutectic geometry), but the arrows show the boundary towards 915 leaving the point, so the reaction type is left open. Outside refractory compositions (> 40 wt% Na2O)." },

    { "id": "nas-edge-silica-mullite", "type": "binary", "reaction": "eutectic", "phases": ["silica", "mullite"],
      "temperature_C": 1590, "liquid_wt": { "Na2O": 0.0, "Al2O3": 6.4, "SiO2": 93.6 }, "status": "extracted",
      "sources": [ { "ref": "slag-atlas-1995", "figure": "Fig. 3.195", "printedPage": 117, "pdfPage": 137, "temperature": "printed label '~1590'", "composition": "boundary end on the edge", "pixel": [1998, 575] } ],
      "notes": "Superseded by the binary (systems/al2o3-sio2.json, as-eutectic: 1586 °C, 8.0 wt% Al2O3)." },
    { "id": "nas-edge-mullite-corundum", "type": "binary", "reaction": null, "phases": ["mullite", "corundum"],
      "temperature_C": 1840, "liquid_wt": { "Na2O": 0.0, "Al2O3": 78.5, "SiO2": 21.5 }, "status": "extracted",
      "sources": [ { "ref": "slag-atlas-1995", "figure": "Fig. 3.195", "printedPage": 117, "pdfPage": 137, "temperature": "printed label '1840'; mullite marked '~1850'", "composition": "end of the dashed boundary on the edge", "pixel": [2649, 1705] } ],
      "notes": "Older congruent-mullite version (cf. Fig. 3.36). Superseded by the binary (systems/al2o3-sio2.json, as-mullite-peritectic: 1889 °C, 76.0 wt% Al2O3)." },
    { "id": "nas-edge-silica-ns2", "type": "binary", "reaction": "eutectic", "phases": ["silica", "sodium-disilicate"],
      "temperature_C": 789, "liquid_wt": { "Na2O": 25.6, "Al2O3": 0.0, "SiO2": 74.4 }, "status": "confirmed",
      "sources": [
        { "ref": "slag-atlas-1995", "figure": "Fig. 3.195", "printedPage": 117, "pdfPage": 137, "temperature": "printed label", "composition": "boundary end on the edge", "pixel": [1709, 876] },
        { "ref": "nsrds-nbs-61-1", "entry": 5096, "pdfPage": 99, "printedPage": 91,
          "reported": { "system": "Na2O-SiO2", "composition_mol": { "Na2O": 25.2, "SiO2": 74.8 }, "temperature_C": 789, "uncertainty_C": null },
          "converted_wt": { "Na2O": 25.8, "Al2O3": 0.0, "SiO2": 74.2 }, "originalReference": "2317",
          "comparison": "ΔT = 0 °C, Δ = 0.2 wt%." },
        { "ref": "nsrds-nbs-61-1", "entry": 5116, "pdfPage": 99, "printedPage": 91,
          "reported": { "system": "Na2O-SiO2", "composition_mol": { "Na2O": 25.5, "SiO2": 74.5 }, "temperature_C": 793, "uncertainty_C": null },
          "converted_wt": { "Na2O": 26.1, "Al2O3": 0.0, "SiO2": 73.9 }, "originalReference": "2316",
          "comparison": "ΔT = +4 °C, Δ = 0.5 wt%." }
      ],
      "notes": "Silica is quartz here." },
    { "id": "nas-edge-ns2-ns", "type": "binary", "reaction": "eutectic", "phases": ["sodium-disilicate", "sodium-metasilicate"],
      "temperature_C": 837, "liquid_wt": { "Na2O": 38.0, "Al2O3": 0.0, "SiO2": 62.0 }, "status": "confirmed",
      "sources": [
        { "ref": "slag-atlas-1995", "figure": "Fig. 3.195", "printedPage": 117, "pdfPage": 137, "temperature": "printed label", "composition": "boundary end on the edge", "pixel": [1597, 1069] },
        { "ref": "nsrds-nbs-61-1", "entry": 5261, "pdfPage": 102, "printedPage": 94,
          "reported": { "system": "Na2O-SiO2", "composition_mol": { "Na2O": 36.9, "SiO2": 63.1 }, "temperature_C": 837, "uncertainty_C": 1 },
          "converted_wt": { "Na2O": 37.6, "Al2O3": 0.0, "SiO2": 62.4 }, "originalReference": "2317",
          "comparison": "ΔT = 0 °C, Δ = 0.4 wt%." },
        { "ref": "nsrds-nbs-61-1", "entry": 5286, "pdfPage": 102, "printedPage": 94,
          "reported": { "system": "Na2O-SiO2", "composition_mol": { "Na2O": 37.2, "SiO2": 62.8 }, "temperature_C": 846, "uncertainty_C": null },
          "converted_wt": { "Na2O": 37.9, "Al2O3": 0.0, "SiO2": 62.1 }, "originalReference": "2316",
          "comparison": "ΔT = +9 °C, Δ = 0.1 wt%." }
      ] },
    { "id": "nas-edge-ns-n2s", "type": "binary", "reaction": "eutectic", "phases": ["sodium-metasilicate", "sodium-orthosilicate"],
      "temperature_C": 1022, "liquid_wt": { "Na2O": 56.8, "Al2O3": 0.0, "SiO2": 43.2 }, "status": "confirmed",
      "sources": [
        { "ref": "slag-atlas-1995", "figure": "Fig. 3.195", "printedPage": 117, "pdfPage": 137, "temperature": "printed label", "composition": "boundary end on the edge", "pixel": [1427, 1365] },
        { "ref": "nsrds-nbs-61-1", "entry": 5596, "pdfPage": 108, "printedPage": 100,
          "reported": { "system": "Na2O-SiO2", "composition_mol": { "Na2O": 56.1, "SiO2": 43.9 }, "temperature_C": 1022, "uncertainty_C": null },
          "converted_wt": { "Na2O": 56.9, "Al2O3": 0.0, "SiO2": 43.1 }, "originalReference": "2316",
          "comparison": "ΔT = 0 °C, Δ = 0.1 wt%." }
      ],
      "notes": "Outside refractory compositions." },
    { "id": "nas-edge-n2s-melting", "type": "compound-melting", "reaction": "peritectic", "phases": ["sodium-orthosilicate"],
      "temperature_C": 1120, "liquid_wt": { "Na2O": 59.3, "Al2O3": 0.0, "SiO2": 40.7 }, "status": "extracted",
      "sources": [ { "ref": "slag-atlas-1995", "figure": "Fig. 3.195", "printedPage": 117, "pdfPage": 137, "temperature": "printed label", "composition": "boundary end on the edge", "pixel": [1404, 1404] } ],
      "notes": "End of the N2S field on the Na2O-rich side; the liquid (59.3 wt% Na2O) is not at the N2S composition (67.4 wt%), so N2S melts incongruently. The solid on the other side of the boundary is not labelled. Outside refractory compositions." },
    { "id": "nas-nepheline-corundum-beta-alumina", "type": "ternary", "reaction": "peritectic", "phases": ["nepheline", "corundum", "beta-alumina"], "temperature_C": null, "liquid_wt": { "Na2O": 18.8, "Al2O3": 36.8, "SiO2": 44.4 }, "status": "extracted", "sources": [ { "ref": "slag-atlas-1995", "figure": "Fig. 3.195", "printedPage": 117, "pdfPage": 137, "temperature": "not printed", "composition": "intersection of line fits to the two dashed β-alumina boundaries (nepheline side x = 2123.5 + 0.303·(y − 1415), dashes y 1415–2030; corundum side x = 2170 + 0.977·(y − 1415), dashes y 1415–2030); hidden by the 'Na2O·Al2O3·2SiO2' label", "pixel": [2103, 1346] } ], "notes": "Reaction derived: the liquid (SiO2 > 42.3 wt%, the SiO2 of NAS2) lies outside the nepheline–corundum–β-alumina triangle; arrowheads (2142, 1475) and (2227, 1475) point into the point on both β-alumina boundaries, the nepheline/corundum arrow points away towards nas-1063." },
    { "id": "nas-edge-beta-alumina-corundum", "type": "binary", "reaction": null, "phases": ["beta-alumina", "corundum"], "temperature_C": null, "liquid_wt": { "Na2O": 3.3, "Al2O3": 96.7, "SiO2": 0.0 }, "status": "extracted", "sources": [ { "ref": "slag-atlas-1995", "figure": "Fig. 3.195", "printedPage": 117, "pdfPage": 137, "temperature": "not printed", "composition": "end of the dashed corundum/β-alumina boundary on the edge (line fit x = 2170 + 0.977·(y − 1415) × Na2O-Al2O3 edge; last dash centre (2771, 2030))", "pixel": [2783, 2042] } ], "notes": "Between the Na2O·11Al2O3 circle (2736, 2042) and the Al2O3 corner; no temperature printed on the Na2O-Al2O3 edge. NSRDS-NBS 61 (pd-nbs-suggest Na2O Al2O3) has no entry near this composition." }
  ],
  "inversions": [
    { "phase": "silica", "change": "cristobalite → tridymite", "temperature_C": 1470, "source": "printed label, dash-dot line in the silica field" },
    { "phase": "silica", "change": "tridymite → quartz", "temperature_C": 867, "source": "printed label, dashed line in the silica field" },
    { "phase": "nepheline", "change": "carnegieite → nepheline (NaAlSiO4)",
      "temperature_C": null,
      "source": "Boundary between the carnegieite and nepheline fields (main figure and inset). Printed values along it: 1280 (maximum, on the NAS6–NAS2 join, arrows pointing away), 1270 (junction with corundum), 1248 (label on the curve towards 915), 915 (junction with NS).",
      "points": [
        { "temperature_C": 1280, "liquid_wt": { "Na2O": 17.6, "Al2O3": 28.9, "SiO2": 53.5 }, "pixel": [2043, 1203] },
        { "temperature_C": 1270, "liquid_wt": { "Na2O": 16.9, "Al2O3": 29.2, "SiO2": 53.9 }, "pixel": [2052, 1196] },
        { "temperature_C": 915, "liquid_wt": { "Na2O": 37.4, "Al2O3": 18.6, "SiO2": 43.9 }, "pixel": [1770, 1353] }
      ],
      "notes": "Same stoichiometry; modelled as one phase (nepheline), so these are not invariants of the model.", "polyline_wt": [[17.0, 29.3, 53.7], [20.1, 28.5, 51.4], [23.1, 27.5, 49.4], [25.7, 26.4, 47.9], [28.4, 25.1, 46.5], [30.8, 23.8, 45.4], [33.2, 22.2, 44.6], [35.4, 20.5, 44.1], [37.5, 18.6, 43.9]] }
  ],
  "notModelled": {
    "region": "Na2O·Al2O3 field (Na2O-Al2O3 side, left of the nepheline/β-alumina boundary)",
    "notes": "No field label and no boundary between the carnegieite and Na2O·Al2O3 fields drawn; the nepheline/β-alumina boundary reaches the Na2O-Al2O3 edge at (2314, 2042), between the Na2O·Al2O3 (2171) and Na2O·11Al2O3 (2736) circles. No temperatures on the Na2O-Al2O3 edge. Corner labels: Na2O ~920, Al2O3 ~2020."
  },
  "unmatchedSourcePoints": [
    { "ref": "nsrds-nbs-61-1", "entry": 5842, "pdfPage": 112, "printedPage": 104,
      "reported": { "system": "Al2O3-Na2O", "composition_mol": { "Al2O3": 55.5, "Na2O": 44.5 }, "temperature_C": 1410, "uncertainty_C": null },
      "converted_wt": { "Al2O3": 67.2, "Na2O": 32.8 }, "originalReference": "1457",
      "notes": "No catalog phase on the Na2O-Al2O3 edge; the atlas gives no value there." }
  ],
  "otherAtlasData": {
    "mulliteSolubility": "Na2O solubility in mullite reported not to exceed 0.4 mass% (Schneider [7], J. Am. Ceram. Soc. 67 (1984) C130/1).",
    "nephelineSolidSolution": "Homogeneity range Na2O·Al2O3·2SiO2 to Na2O·Al2O3·(0.7)SiO2 (Badger, Hummel [9]; Tyabotina, Yakovlev [8])."
  },
  "boundaryCurves": [
    { "fields": ["silica", "mullite"], "path": ["nas-edge-silica-mullite", "nas-1050"], "polyline_wt": [[0.0, 6.4, 93.6], [1.5, 8.7, 89.8], [3.2, 10.5, 86.3], [5.2, 12.1, 82.7], [7.4, 13.3, 79.3]], "arrows": [">"] },
    { "fields": ["silica", "albite"], "path": ["nas-1050", "nas-1062", "nas-740"], "polyline_wt": [[7.4, 13.3, 79.3], [7.3, 13.4, 79.3], [7.5, 13.6, 78.9], [8.1, 13.4, 78.5], [11.7, 11.2, 77.1], [15.1, 9.0, 75.9], [18.6, 6.6, 74.8], [21.7, 4.2, 74.1]], "arrows": ["<", ">"] },
    { "fields": ["albite", "mullite"], "path": ["nas-1104", "nas-1050"], "polyline_wt": [[11.0, 20.6, 68.4], [9.8, 19.0, 71.2], [8.7, 17.2, 74.1], [7.9, 15.1, 77.0], [7.4, 13.3, 79.3]], "arrows": [">"] },
    { "fields": ["mullite", "corundum"], "path": ["nas-edge-mullite-corundum", "nas-1104"], "polyline_wt": [[0.0, 78.5, 21.5], [5.6, 49.7, 44.7], [11.0, 20.6, 68.4]], "notes": "Drawn dashed.", "arrows": [">"] },
    { "fields": ["albite", "corundum"], "path": ["nas-1104", "nas-1108", "nas-1063"], "polyline_wt": [[11.0, 20.6, 68.4], [11.5, 21.4, 67.1], [13.4, 24.4, 62.2]], "arrows": ["<", ">"] },
    { "fields": ["albite", "nepheline"], "path": ["nas-1063", "nas-1068", "nas-732"], "polyline_wt": [[13.4, 24.4, 62.2], [14.3, 23.6, 62.1], [17.6, 20.9, 61.5], [20.7, 18.0, 61.3], [23.6, 15.1, 61.3], [26.3, 12.1, 61.6]], "arrows": ["<", ">"] },
    { "fields": ["nepheline", "corundum"], "path": ["nas-1063", "nas-nepheline-corundum-beta-alumina"], "polyline_wt": [[13.4, 24.4, 62.2], [16.2, 28.5, 55.3], [17.0, 29.3, 53.7], [17.7, 33.2, 49.1], [18.8, 36.8, 44.4]], "notes": "Crosses the carnegieite inversion at 1270 °C and ends at the β-alumina junction (nas-nepheline-corundum-beta-alumina), hidden by the 'Na2O·Al2O3·2SiO2' label; below it the boundary continues dashed as nepheline/β-alumina.", "arrows": ["<"] },
    { "fields": ["silica", "sodium-disilicate"], "path": ["nas-edge-silica-ns2", "nas-740"], "polyline_wt": [[25.6, 0.0, 74.4], [21.7, 4.2, 74.1]], "arrows": ["?"] },
    { "fields": ["albite", "sodium-disilicate"], "path": ["nas-740", "nas-767", "nas-732"], "polyline_wt": [[21.7, 4.2, 74.1], [23.8, 5.9, 70.3], [25.3, 7.6, 67.1], [25.7, 8.3, 66.0], [26.0, 9.4, 64.6], [26.3, 12.1, 61.6]], "arrows": ["<", ">"] },
    { "fields": ["sodium-disilicate", "nepheline"], "path": ["nas-732", "nas-768", "nas-760"], "polyline_wt": [[26.3, 12.1, 61.6], [28.5, 11.4, 60.1], [30.3, 11.0, 58.7], [31.8, 9.9, 58.3]], "arrows": ["<", ">"] },
    { "fields": ["sodium-disilicate", "sodium-metasilicate"], "path": ["nas-edge-ns2-ns", "nas-760"], "polyline_wt": [[38.0, 0.0, 62.0], [35.0, 5.1, 59.9], [31.8, 9.9, 58.3]], "arrows": [">"] },
    { "fields": ["sodium-metasilicate", "nepheline"], "path": ["nas-760", "nas-955"], "polyline_wt": [[31.8, 9.9, 58.3], [32.6, 11.9, 55.5], [33.8, 13.8, 52.4], [35.0, 15.2, 49.8], [36.4, 16.2, 47.4], [38.0, 16.9, 45.1], [39.7, 17.2, 43.1], [41.6, 17.2, 41.2], [43.8, 16.8, 39.4]], "notes": "Crosses the carnegieite inversion at 915 °C.", "arrows": ["<"] },
    { "fields": ["sodium-metasilicate", "sodium-orthosilicate"], "path": ["nas-edge-ns-n2s", "nas-955"], "polyline_wt": [[56.8, 0.0, 43.2], [56.0, 1.6, 42.4], [54.3, 4.2, 41.5], [51.2, 8.7, 40.1], [47.6, 12.9, 39.5], [43.8, 16.8, 39.4]], "arrows": [">"] },
    { "fields": ["sodium-orthosilicate", null], "path": ["nas-edge-n2s-melting", "nas-955"], "polyline_wt": [[59.3, 0.0, 40.7], [58.2, 2.0, 39.8], [56.3, 4.7, 39.0], [54.5, 7.1, 38.4], [52.6, 9.3, 38.1], [50.5, 11.4, 38.1], [48.4, 13.4, 38.2], [46.1, 15.2, 38.7], [43.8, 16.8, 39.4]], "notes": "Second field not labelled.", "arrows": [">"] },
    { "fields": ["corundum", "beta-alumina"], "path": ["nas-edge-beta-alumina-corundum", "nas-nepheline-corundum-beta-alumina"], "polyline_wt": [[3.3, 96.7, 0.0], [11.2, 66.6, 22.2], [18.8, 36.8, 44.4]], "notes": "Dashed, straight (dash centres within 2 px of x = 2170 + 0.977·(y − 1415)); arrowhead at (2227, 1475) points up-left towards the β-alumina junction.", "arrows": [">"] },
    { "fields": ["nepheline", "beta-alumina"], "path": ["nas-nepheline-corundum-beta-alumina"], "polyline_wt": [[18.8, 36.8, 44.4], [29.3, 70.7, 0.0]], "notes": "Dashed, straight (dash centres within 2 px of x = 2123.5 + 0.303·(y − 1415)); arrowhead at (2142, 1475) points up towards the β-alumina junction. Open end on the Na2O-Al2O3 edge (2314, 2042): the field to its left is drawn without a label or a boundary to the Na2O·Al2O3 field (notModelled).", "arrows": ["<"] }
  ],
  "isotherms": [
    { "field": "silica", "temperature_C": 1600, "polyline_wt": [[4.5, 0.1, 95.4], [2.1, 2.9, 95.0], [0.0, 5.5, 94.5]] },
    { "field": "silica", "temperature_C": 1400, "polyline_wt": [[13.2, 0.3, 86.5], [9.5, 2.9, 87.6], [6.8, 5.2, 88.0], [4.8, 7.4, 87.8], [3.3, 9.6, 87.1]] },
    { "field": "silica", "temperature_C": 1200, "polyline_wt": [[18.2, 0.2, 81.6], [12.0, 6.2, 81.8], [5.9, 12.3, 81.8]] },
    { "field": "silica", "temperature_C": 1000, "polyline_wt": [[21.9, 0.3, 77.8], [15.4, 6.7, 77.9], [8.6, 12.8, 78.6]] },
    { "field": "sodium-disilicate", "temperature_C": 800, "polyline_wt": [[33.7, 6.9, 59.4], [31.8, 7.5, 60.7], [30.3, 7.7, 62.0], [29.0, 7.5, 63.5], [28.1, 7.1, 64.8], [27.3, 6.5, 66.2], [26.8, 5.4, 67.8], [26.5, 4.1, 69.4], [26.4, 2.4, 71.2]] },
    { "field": "nepheline", "temperature_C": 1000, "polyline_wt": [[34.9, 21.0, 44.1], [34.1, 19.4, 46.5], [33.0, 18.3, 48.7], [31.5, 17.6, 50.9], [29.9, 17.3, 52.8], [28.0, 17.4, 54.6], [25.5, 18.0, 56.5], [22.8, 18.9, 58.3], [19.9, 20.2, 59.9]] },
    { "field": "nepheline", "temperature_C": 1200, "polyline_wt": [[28.4, 24.8, 46.8], [25.1, 24.8, 50.1], [21.7, 25.0, 53.3], [18.2, 25.5, 56.3], [14.8, 26.2, 59.0]] },
    { "field": "nepheline", "temperature_C": 1400, "polyline_wt": [[50.2, 16.1, 33.7], [45.1, 20.7, 34.2], [41.2, 23.9, 34.9], [37.6, 26.4, 36.0], [34.5, 28.3, 37.2], [31.5, 29.4, 39.1], [30.1, 29.8, 40.1], [28.9, 29.9, 41.2], [26.5, 29.7, 43.8], [25.3, 29.2, 45.5], [24.3, 28.9, 46.8], [23.3, 28.8, 47.9], [22.3, 29.0, 48.7], [21.1, 29.4, 49.5], [19.9, 30.0, 50.1], [18.7, 30.9, 50.4], [17.2, 32.1, 50.7]], "notes": "Carnegieite field." },
    { "field": "nepheline", "temperature_C": 1600, "polyline_wt": [[50.2, 19.7, 30.1], [47.8, 22.1, 30.1], [45.2, 24.4, 30.4], [42.7, 26.4, 30.9], [40.0, 28.4, 31.6], [37.2, 30.1, 32.7], [34.4, 31.7, 33.9], [31.5, 33.0, 35.5], [28.6, 34.1, 37.3], [27.0, 35.2, 37.8], [25.4, 36.4, 38.2], [24.5, 37.4, 38.1], [23.8, 38.3, 37.9], [23.3, 39.3, 37.4], [22.9, 40.4, 36.7], [22.7, 42.5, 34.8], [23.2, 45.0, 31.8]], "notes": "Carnegieite field." },
    { "field": "nepheline", "temperature_C": 1000, "part": 2, "inferred": { "from": [1400], "step": 100 }, "polyline_wt": [[45.0, 16.2, 38.8], [42.2, 18.3, 39.5], [39.2, 20.1, 40.7]], "notes": "Carnegieite field, unlabelled: from the sodium-orthosilicate boundary at (1680, 1433) to the '915' label (open end); 100 °C steps below the printed 1400 (user, 2026-10-08)." },
    { "field": "nepheline", "temperature_C": 1100, "inferred": { "from": [1000, 1200], "step": 100 }, "polyline_wt": [[49.2, 13.7, 37.1], [46.9, 15.7, 37.4], [43.3, 18.6, 38.1], [40.4, 20.7, 38.9], [38.4, 22.0, 39.6], [36.6, 23.0, 40.4], [35.3, 23.5, 41.2], [34.0, 23.8, 42.2], [32.9, 23.7, 43.4]], "notes": "Carnegieite field, unlabelled: free end (1620, 1460) to the inversion curve at (1857, 1361), where the unlabelled nepheline line between the printed 1000 and 1200 starts." },
    { "field": "nepheline", "temperature_C": 1200, "part": 2, "inferred": { "from": [1400], "step": 100 }, "polyline_wt": [[50.0, 13.8, 36.2], [47.2, 16.6, 36.2], [44.4, 19.0, 36.6], [41.8, 21.0, 37.2], [39.2, 22.6, 38.2], [36.9, 23.8, 39.3], [34.5, 24.6, 40.9], [32.2, 25.1, 42.7], [30.0, 25.2, 44.8]], "notes": "Carnegieite field, unlabelled: free end (1614, 1474) to the inversion curve at (1897, 1339), next to the start of the printed nepheline 1200." },
    { "field": "nepheline", "temperature_C": 1300, "inferred": { "from": [1200, 1400], "step": 100 }, "polyline_wt": [[50.5, 14.6, 34.9], [45.5, 18.9, 35.6], [40.9, 22.5, 36.6], [37.0, 25.1, 37.9], [35.3, 26.1, 38.6], [33.6, 26.9, 39.5], [31.5, 27.6, 40.9], [29.8, 27.9, 42.3], [28.5, 27.8, 43.7], [26.1, 26.9, 47.0], [24.3, 26.7, 49.0], [21.9, 26.9, 51.2], [19.4, 27.7, 52.9]], "notes": "Carnegieite field, unlabelled: free end (1616, 1494); runs just below the inversion curve and merges into its stroke at (2015, 1212), near the 1280 maximum." },
    { "field": "nepheline", "temperature_C": 1500, "inferred": { "from": [1400, 1600], "step": 100 }, "polyline_wt": [[50.3, 17.5, 32.2], [47.0, 20.7, 32.3], [43.8, 23.5, 32.7], [40.7, 25.9, 33.4], [37.7, 27.9, 34.4], [34.0, 30.1, 35.9], [32.1, 30.9, 37.0], [30.4, 31.5, 38.1], [27.8, 32.2, 40.0], [26.2, 32.1, 41.7], [24.8, 32.3, 42.9], [23.7, 32.5, 43.8], [22.8, 32.9, 44.3], [21.7, 33.7, 44.6], [20.8, 34.6, 44.6], [20.0, 35.8, 44.2], [19.5, 37.2, 43.3]], "notes": "Carnegieite field, unlabelled line between the printed 1400 and 1600: free end (1644, 1538), behind the 'Carnegieite' label (1854, 1503)–(1926, 1464), peak (2060, 1341), to the end of the solid nepheline/corundum boundary at (2100, 1363)." },
    { "field": "nepheline", "temperature_C": 1700, "inferred": { "from": [1600], "step": 100 }, "polyline_wt": [[50.7, 21.7, 27.6], [47.5, 24.7, 27.8], [44.1, 27.4, 28.5], [40.2, 30.1, 29.7], [37.0, 31.9, 31.1], [35.2, 33.1, 31.7], [33.2, 34.7, 32.1], [31.5, 36.2, 32.3], [29.6, 38.4, 32.0], [27.9, 41.0, 31.1], [26.8, 43.6, 29.6], [25.9, 46.5, 27.6]], "notes": "Carnegieite field, unlabelled line below the printed 1600: free ends (1678, 1609) and (2126, 1610), peak (1980, 1536); 100 °C steps (user, 2026-10-08)." }
  ]
}
