Repository: zakhovalkopavel/thermal-software

# Thermal Software v2.0

Enterprise-grade thermal engineering software — NestJS backend, React frontend, Python tools.

---

## 🏗️ Architecture

```
thermal-software/
├── backend/        ← NestJS API  (refractory + thermodynamics modules)
├── frontend/       ← React SPA   (skeleton — in progress)
├── python/         ← Python tools (NASA thermo parser + OCR pipeline)
├── shared/         ← Shared types / constants
├── docs/           ← All documentation
└── legacy/         ← 📦 Archival reference ONLY — NOT a running service
```

File: shared/processed/phase-diagrams/systems/na2o-sio2.json
{
  "system": "Na2O-SiO2",
  "components": ["Na2O", "SiO2"],
  "units": { "temperature_C": "°C", "liquid_wt": "wt%", "liquidus": "[wt% SiO2, °C]" },
  "source": {
    "ref": "slag-atlas-1995",
    "figure": "Fig. 3.137",
    "diagram": "Na2O-SiO2 phase diagram according to Kracek [1-3] (from 50 to 100 mass % SiO2) and Willgallis [4], with the additional compound 3Na2O·8SiO2",
    "printedPage": 94,
    "pdfPage": 114,
    "caption": "Atlas text (printed p. 94): 'Fig. 3.137. Na2O-SiO2 phase diagram according to Kracek [1-3] (from 50 to 100 mass % SiO2) and Willgallis [4], with the additional compound 3Na2O·8SiO2 found by Williamson, Glasser [5] and confirmed by Mogensen, Christensen [6]. The phase equilibria involving 3Na2O·8SiO2 have been drawn after Glasser, Marr [7] and Lee et al. [8]. The phase relations in the Na2O-rich region of the system after D'Ans, Löffler [9] and Löffler [10]. For the SiO2-rich part of the system with tridymite stable only as a binary solution phase, see Holmquist [11]. For thermodynamic assessment of the system and calculated phase diagram, see Wu et al. [12].' References: [1] Kracek, F. C.: J. Am. Chem. Soc. 52 (1930), p. 1436/42; [2] Kracek, F. C.: J. Phys. Chem. 34 (1930), p. 1583/98; [3] Kracek, F. C.: J. Am. Chem. Soc. 61 (1939) No. 10, p. 2863/77; [4] Willgallis, A.: Glastech. Ber. 42 (1969) No. 12, p. 506/9; [5] Williamson, J., F. P. Glasser: Science 148 (1965) No. 6, p. 1589/91; [6] Mogensen, G., N. H. Christensen: Phys. Chem. Glasses 22 (1981) No. 1, p. 17/22; [7] Glasser, F. P., J. Marr: J. Am. Ceram. Soc. 62 (1979) No. 1-2, p. 42/7; [8] Lee, F. C., J. Marr, R. P. Gunawardane, F. P., Glasser: Br. Ceram. Trans. J. 90 (1991) No. 1, p. 8/11; [9] D'Ans, J., J. Löffler: Z. Anorg. Allg. Chem. 191 (1930) No. 1, p. 1/35; [10] Löffler, J.: Glastech. Ber. 42 (1969) No. 3, p. 92/6; [11] Holmquist, S. B.: J. Am. Ceram. Soc. 44 (1961) No. 2, p. 82/6; [12] Wu. P, G. Eriksson, A. D. Pelton: J. Am. Ceram. Soc. 76 (1993) No. 8, p. 2059/64."
  },
  "digitization": {
    "render": "pdfPage 114 at 400 dpi (3306 × 4673 px), full page coordinates",
    "calibration": "x: mass% SiO2 ticks 0→1426.5, 10→1577, 20→1727.5, 30→1878, 40→2027, 50→2175.5, 60→2325.5, 70→2476.5, 80→2625, 90→2775.5, 100→2923.5 (piecewise linear); y: ticks °C 1800→360, 1650→473, 1500→586.5, 1350→700.5, 1200→814, 1050→928, 900→1040.5, 750→1153.5, 600→1266.5, 450→1379.5, 300→1493; scan rotation: frame bottom +11.1 px over 1497 px, left frame dx/dy = -0.0022",
    "method": "Liquidus traced along the stroke centre (shortest ink path between the junctions, centred across the stroke); invariant lines from the horizontal strokes.",
    "check": "Compound lines (wt% SiO2): 2Na2O·SiO2 line at 32.7 (stoichiometric 32.6); 3Na2O·2SiO2 line at 39.3 (stoichiometric 39.3); Na2O·SiO2 line at 49.3 (stoichiometric 49.2); Na2O·2SiO2 line at 66.1 (stoichiometric 66.0). Invariant lines read 963 / 1005 / 837 / 805.5 / 800.5 °C (labels 962 / 1005 / 837 / 808 / 799). Sodium-orthosilicate maximum 1083 °C at 32.8 wt% (label 1078). Sodium-pyrosilicate maximum 1120 °C at 39.3 wt% (label 1115). Sodium-metasilicate maximum 1092 °C at 49.4 wt% (label 1088). Sodium-disilicate maximum 876 °C at 66.1 wt% (label 874). Sodium-oxide liquidus meets the axis at 1134 °C (label 1133). Silica liquidus meets the axis at 1718 °C (label 1725). Digitized vs printed compositions (wt% SiO2): 16.3 / '16.3', 36.5 / '36.5', 45.1 / '45.1', 61.8 / '62', 73.3 / '73.4', 73.5 / '73.5'."
  },
  "phases": ["sodium-oxide", "sodium-orthosilicate", "sodium-pyrosilicate", "sodium-metasilicate", "sodium-disilicate", "sodium-n3s8", "silica"],
  "invariantPoints": [
    { "id": "ns-eutectic-n-n2s", "type": "binary", "reaction": "eutectic", "phases": ["sodium-oxide", "sodium-orthosilicate"],
      "temperature_C": 801, "liquid_wt": { "Na2O": 83.7, "SiO2": 16.3 }, "status": "extracted",
      "sources": [ { "ref": "slag-atlas-1995", "figure": "Fig. 3.137", "printedPage": 94, "pdfPage": 114, "temperature": "not labelled; no line detected, digitized at the lowest point of the traced liquidus curves", "composition": "not labelled (mass% SiO2); drawn junction at 16.3", "pixel": [1672, 1117] } ],
      "notes": "Na2O-rich region after D'Ans, Löffler [9] and Löffler [10] (caption): eutectic line and both liquidus curves drawn dashed, no printed values." },
    { "id": "ns-orthosilicate-melting", "type": "compound-melting", "reaction": null, "phases": ["sodium-orthosilicate"],
      "temperature_C": 1078, "liquid_wt": { "Na2O": 67.4, "SiO2": 32.6 }, "status": "extracted",
      "sources": [ { "ref": "slag-atlas-1995", "figure": "Fig. 3.137", "printedPage": 94, "pdfPage": 114, "temperature": "printed label '1078' at the liquidus maximum; digitized 1083", "composition": "2Na2O·SiO2 at 32.6 wt% SiO2 (stoichiometry); digitized maximum at 32.8", "pixel": [1922, 907] } ],
      "notes": "Congruent in this figure. The 960 °C line from the liquidus to the 2Na2O·SiO2 line is read as a polymorphic transition of 2Na2O·SiO2 (verbatim.inversions)." },
    { "id": "ns-962", "type": "binary", "reaction": "eutectic", "phases": ["sodium-orthosilicate", "sodium-pyrosilicate"],
      "temperature_C": 962, "liquid_wt": { "Na2O": 63.5, "SiO2": 36.5 }, "status": "extracted",
      "sources": [ { "ref": "slag-atlas-1995", "figure": "Fig. 3.137", "printedPage": 94, "pdfPage": 114, "temperature": "printed label '962' on the eutectic line; line reads 963", "composition": "not labelled (mass% SiO2); drawn junction at 36.5", "pixel": [1976, 998] } ],
      "notes": "Drawn at the level of the 960 °C 2Na2O·SiO2 transition line (2 °C apart); composition not printed." },
    { "id": "ns-pyrosilicate-melting", "type": "compound-melting", "reaction": null, "phases": ["sodium-pyrosilicate"],
      "temperature_C": 1115, "liquid_wt": { "Na2O": 60.7, "SiO2": 39.3 }, "status": "extracted",
      "sources": [ { "ref": "slag-atlas-1995", "figure": "Fig. 3.137", "printedPage": 94, "pdfPage": 114, "temperature": "printed label '1115' at the liquidus maximum; digitized 1120", "composition": "3Na2O·2SiO2 at 39.3 wt% SiO2 (stoichiometry); digitized maximum at 39.3", "pixel": [2018, 879] } ],
      "notes": "Congruent in this figure." },
    { "id": "ns-1005", "type": "binary", "reaction": "eutectic", "phases": ["sodium-pyrosilicate", "sodium-metasilicate"],
      "temperature_C": 1005, "liquid_wt": { "Na2O": 54.9, "SiO2": 45.1 }, "status": "conflict",
      "sources": [
        { "ref": "slag-atlas-1995", "figure": "Fig. 3.137", "printedPage": 94, "pdfPage": 114, "temperature": "printed label '1005' on the eutectic line; line reads 1005", "composition": "not labelled (mass% SiO2); drawn junction at 45.1", "pixel": [2104, 967] },
        { "ref": "nsrds-nbs-61-1", "entry": 5596, "pdfPage": 108, "printedPage": 100,
          "reported": { "system": "Na2O-SiO2", "composition_mol": { "Na2O": 56.1, "SiO2": 43.9 }, "temperature_C": 1022, "uncertainty_C": null },
          "converted_wt": { "Na2O": 56.9, "SiO2": 43.1 }, "originalReference": "2316",
          "comparison": "ΔT = +17 °C, Δ = 2.0 wt%." }
      ],
      "notes": "Composition not printed. NBS 5596 (Kracek) gives the Na2O·SiO2 eutectic towards the Na2O side at 1022 °C." },
    { "id": "ns-metasilicate-melting", "type": "compound-melting", "reaction": null, "phases": ["sodium-metasilicate"],
      "temperature_C": 1088, "liquid_wt": { "Na2O": 50.8, "SiO2": 49.2 }, "status": "extracted",
      "sources": [ { "ref": "slag-atlas-1995", "figure": "Fig. 3.137", "printedPage": 94, "pdfPage": 114, "temperature": "printed label '1088' at the liquidus maximum; digitized 1092", "composition": "Na2O·SiO2 at 49.2 wt% SiO2 (stoichiometry); digitized maximum at 49.4", "pixel": [2169, 902] } ],
      "notes": "Congruent. Fig. 3.195 prints 1089 °C." },
    { "id": "ns-837", "type": "binary", "reaction": "eutectic", "phases": ["sodium-metasilicate", "sodium-disilicate"],
      "temperature_C": 837, "liquid_wt": { "Na2O": 38.0, "SiO2": 62.0 }, "status": "confirmed",
      "sources": [
        { "ref": "slag-atlas-1995", "figure": "Fig. 3.137", "printedPage": 94, "pdfPage": 114, "temperature": "printed label '837' on the eutectic line; line reads 837", "composition": "printed label '62' (mass% SiO2); drawn junction at 61.8", "pixel": [2354, 1095] },
        { "ref": "nsrds-nbs-61-1", "entry": 5261, "pdfPage": 102, "printedPage": 94,
          "reported": { "system": "Na2O-SiO2", "composition_mol": { "Na2O": 36.9, "SiO2": 63.1 }, "temperature_C": 837, "uncertainty_C": 1 },
          "converted_wt": { "Na2O": 37.6, "SiO2": 62.4 }, "originalReference": "2317",
          "comparison": "ΔT = 0 °C, Δ = 0.4 wt%." },
        { "ref": "nsrds-nbs-61-1", "entry": 5286, "pdfPage": 102, "printedPage": 94,
          "reported": { "system": "Na2O-SiO2", "composition_mol": { "Na2O": 37.2, "SiO2": 62.8 }, "temperature_C": 846, "uncertainty_C": null },
          "converted_wt": { "Na2O": 37.9, "SiO2": 62.1 }, "originalReference": "2316",
          "comparison": "ΔT = +9 °C, Δ = 0.1 wt%." }
      ],
      "notes": "Composition printed in parentheses '(62)'." },
    { "id": "ns-disilicate-melting", "type": "compound-melting", "reaction": null, "phases": ["sodium-disilicate"],
      "temperature_C": 874, "liquid_wt": { "Na2O": 34.0, "SiO2": 66.0 }, "status": "extracted",
      "sources": [ { "ref": "slag-atlas-1995", "figure": "Fig. 3.137", "printedPage": 94, "pdfPage": 114, "temperature": "printed label '874' at the liquidus maximum; digitized 876", "composition": "Na2O·2SiO2 at 66 wt% SiO2 (stoichiometry); digitized maximum at 66.1", "pixel": [2420, 1066] } ],
      "notes": "Congruent." },
    { "id": "ns-808", "type": "binary", "reaction": "peritectic", "phases": ["sodium-disilicate", "sodium-n3s8"],
      "temperature_C": 808, "liquid_wt": { "Na2O": 26.6, "SiO2": 73.4 }, "status": "extracted",
      "sources": [ { "ref": "slag-atlas-1995", "figure": "Fig. 3.137", "printedPage": 94, "pdfPage": 114, "temperature": "printed label '808' on the peritectic line; line reads 805.5", "composition": "printed label '73.4' (mass% SiO2); drawn junction at 73.3", "pixel": [2527, 1120] } ],
      "notes": "Incongruent melting of 3Na2O·8SiO2: Na2O·2SiO2 + liquid → 3Na2O·8SiO2 (after Glasser, Marr [7] and Lee et al. [8]). The printed '(73.4)' sits under the single drawn junction where the 808 line ends and the 799 line passes; assigned to this point." },
    { "id": "ns-799", "type": "binary", "reaction": "eutectic", "phases": ["sodium-n3s8", "silica"],
      "temperature_C": 799, "liquid_wt": { "Na2O": 26.5, "SiO2": 73.5 }, "status": "confirmed",
      "sources": [
        { "ref": "slag-atlas-1995", "figure": "Fig. 3.137", "printedPage": 94, "pdfPage": 114, "temperature": "printed label '799' on the eutectic line; line reads 800.5", "composition": "not labelled (mass% SiO2); drawn junction at 73.5", "pixel": [2529, 1124] },
        { "ref": "nsrds-nbs-61-1", "entry": 5096, "pdfPage": 99, "printedPage": 91,
          "reported": { "system": "Na2O-SiO2", "composition_mol": { "Na2O": 25.2, "SiO2": 74.8 }, "temperature_C": 789, "uncertainty_C": null },
          "converted_wt": { "Na2O": 25.8, "SiO2": 74.2 }, "originalReference": "2317",
          "comparison": "ΔT = −10 °C, Δ = 0.7 wt%." },
        { "ref": "nsrds-nbs-61-1", "entry": 5116, "pdfPage": 99, "printedPage": 91,
          "reported": { "system": "Na2O-SiO2", "composition_mol": { "Na2O": 25.5, "SiO2": 74.5 }, "temperature_C": 793, "uncertainty_C": null },
          "converted_wt": { "Na2O": 26.1, "SiO2": 73.9 }, "originalReference": "2316",
          "comparison": "ΔT = −6 °C, Δ = 0.4 wt%." }
      ],
      "notes": "Silica is quartz (high quartz between the 573 and 870 °C lines). Drawn at the same junction as ns-808; composition digitized. NBS 5096 and 5116 (Kracek) are the Na2O·2SiO2 + silica eutectic of the version without 3Na2O·8SiO2." }
  ],
  "inversions": [
    { "phase": "sodium-orthosilicate", "change": "polymorphic transition (forms not named)", "temperature_C": 960, "source": "printed label '960' under the line from the 2Na2O·SiO2 liquidus (where the dashed and the full liquidus meet, ≈29 wt% SiO2; the traced liquidus kinks there, 963 °C at 29 wt%) to the 2Na2O·SiO2 line" },
    { "phase": "silica", "change": "cristobalite → tridymite", "temperature_C": 1470, "source": "printed label '1470' on the line from the silica liquidus to the SiO2 axis; arrows 'Cristobalite' / 'Tridymite' at the SiO2 axis" },
    { "phase": "silica", "change": "tridymite → high quartz", "temperature_C": 870, "source": "printed label '870' on the line from the silica liquidus to the SiO2 axis; arrow 'Tridymite' above. The liquidus between 799 and 870 °C is the quartz liquidus." },
    { "phase": "silica", "change": "high quartz → low quartz", "temperature_C": 573, "source": "printed label '573' on the line from the Na2O·2SiO2 line to the SiO2 axis; arrows 'H-Quartz' / 'L-Quartz'" }
  ],
  "liquidus": [
    { "phase": "sodium-oxide", "from": "sodium-oxide melting point", "to": "ns-eutectic-n-n2s", "status": "extracted",
      "points": [[0, 1133], [2, 1103], [4, 1076], [6, 1033], [8, 995], [10, 952], [12, 907], [14, 853], [16.3, 801]] },
    { "phase": "sodium-orthosilicate", "from": "ns-eutectic-n-n2s", "to": "ns-orthosilicate-melting", "status": "extracted",
      "points": [[16.3, 801], [18, 840], [20, 874], [22, 899], [24, 929], [26, 938], [27, 946], [28, 955], [29, 963], [30, 1013], [31, 1052], [32, 1072], [32.6, 1078]] },
    { "phase": "sodium-orthosilicate", "from": "ns-orthosilicate-melting", "to": "ns-962", "status": "extracted",
      "points": [[32.6, 1078], [33, 1077], [34, 1061], [35, 1034], [36.5, 962]] },
    { "phase": "sodium-pyrosilicate", "from": "ns-962", "to": "ns-pyrosilicate-melting", "status": "extracted",
      "points": [[36.5, 962], [37, 1025], [38, 1083], [39, 1112], [39.3, 1115]] },
    { "phase": "sodium-pyrosilicate", "from": "ns-pyrosilicate-melting", "to": "ns-1005", "status": "extracted",
      "points": [[39.3, 1115], [40, 1113], [41, 1105], [42, 1091], [43, 1074], [44, 1051], [45.1, 1005]] },
    { "phase": "sodium-metasilicate", "from": "ns-1005", "to": "ns-metasilicate-melting", "status": "extracted",
      "points": [[45.1, 1005], [46, 1043], [47, 1064], [48, 1077], [49, 1087], [49.2, 1088]] },
    { "phase": "sodium-metasilicate", "from": "ns-metasilicate-melting", "to": "ns-837", "status": "extracted",
      "points": [[49.2, 1088], [50, 1086], [52, 1068], [54, 1041], [56, 1002], [58, 957], [60, 903], [61, 871], [62.0, 837]] },
    { "phase": "sodium-disilicate", "from": "ns-837", "to": "ns-disilicate-melting", "status": "extracted",
      "points": [[62.0, 837], [63, 854], [64, 865], [65, 871], [66.0, 874]] },
    { "phase": "sodium-disilicate", "from": "ns-disilicate-melting", "to": "ns-808", "status": "extracted",
      "points": [[66.0, 874], [67, 873], [68, 870], [69, 862], [70, 853], [71, 840], [72, 826], [73.4, 808]] },
    { "phase": "sodium-n3s8", "from": "ns-808", "to": "ns-799", "status": "extracted",
      "points": [[73.4, 808], [73.5, 799]] },
    { "phase": "silica", "from": "ns-799", "to": "silica melting point", "status": "extracted",
      "points": [[73.5, 799], [74, 817], [75, 848], [76, 892], [78, 1018], [80, 1123], [82, 1212], [84, 1295], [86, 1370], [88, 1442], [90, 1506], [92, 1549], [94, 1574], [96, 1602], [98, 1646], [100, 1725]] }
  ],
  "liquidusSource": { "ref": "slag-atlas-1995", "figure": "Fig. 3.137", "printedPage": 94, "pdfPage": 114, "read": "digitized stroke centre; end points set to the printed invariant and melting-point labels (1133, 801 (digitized) at 16.3, 1078, 962 at 36.5, 1115, 1005 at 45.1, 1088, 837 at 62, 874, 808 at 73.4, 799 at 73.5, 1725). The sodium-n3s8 branch is a straight segment between ns-808 and ns-799." },
  "endMemberSources": [ { "phase": "sodium-oxide", "temperature_C": 1133, "source": { "ref": "slag-atlas-1995", "figure": "Fig. 3.137", "printedPage": 94, "pdfPage": 114, "read": "printed label '1133' at the Na2O axis, where the dashed liquidus starts" } }, { "phase": "silica", "temperature_C": 1725, "source": { "ref": "slag-atlas-1995", "figure": "Fig. 3.137", "printedPage": 94, "pdfPage": 114, "read": "printed label '1725' at the SiO2 axis, where the silica liquidus ends" } } ],
  "stabilityLimits": [ { "phase": "sodium-n3s8", "lowerLimit_C": 700, "source": "printed label '700' on the line from the Na2O·2SiO2 line to the SiO2 axis; the 3Na2O·8SiO2 line runs from this line up to the 808 line, with an arrow from the compound label" }, { "phase": "sodium-pyrosilicate", "lowerLimit_C": 402, "source": "printed label '402' under the line from the 2Na2O·SiO2 line to the Na2O·SiO2 line; the 3Na2O·2SiO2 line ends on it" } ],
  "silicaSolution": { "notes": "Caption: for the SiO2-rich part with tridymite stable only as a binary solution phase, see Holmquist [11]; not drawn, silica modelled as pure SiO2." }
}
