Repository: zakhovalkopavel/thermal-software

# Thermal Software v2.0

Enterprise-grade thermal engineering software — NestJS backend, React frontend, Python tools.

---

## 🏗️ Architecture

```
thermal-software/
├── backend/        ← NestJS API  (refractory + thermodynamics modules)
├── frontend/       ← React SPA   (skeleton — in progress)
├── python/         ← Python tools (NASA thermo parser + OCR pipeline)
├── shared/         ← Shared types / constants
├── docs/           ← All documentation
└── legacy/         ← 📦 Archival reference ONLY — NOT a running service
```

## 🚀 Quick Start

### First time

```bash

# 2. Generate secure secrets (JWT + DB password)
make setup-secrets

# 3. Start all 6 services
make up

# 4. Verify
docker compose ps
```

After changing OCR/Modal keys in `.env`, run `make sync-vendor-env`. To pull newer
vendor libs: `make update-submodules`. Full notes: [SETUP.md](SETUP.md),
[docs/SHARED_LIBRARIES_SUBMODULES.md](docs/SHARED_LIBRARIES_SUBMODULES.md).

### Every other time

```bash
make up
```

### Access points

| URL                              | What                          |
|----------------------------------|-------------------------------|
| `http://localhost`               | Frontend ⚠️ skeleton WIP      |
| `http://localhost/api/v1`        | Backend REST API              |
| `http://localhost/api/docs`      | Swagger / OpenAPI UI          |
| `http://localhost/api/v1/health` | Health check                  |

---

## 📊 Current Status — May 2026

| Component                    | Status                  | Detail                                              |
|------------------------------|-------------------------|-----------------------------------------------------|
| **Backend — Refractory**     | 🚧 In Progress          | 10 services scaffolded (blend-optimizer, glass-viscosity, packing, participation, phase-equilibrium, psd-calculator, refractoriness, shrinkage, thermal-performance, water-demand) |
| **Backend — Thermodynamics** | 🚧 In Progress          | 8 services scaffolded (aerodynamics, diffusion, dimensionless-calculation, dimensionless-numbers, fluid-property, gas-properties, radiation, transport) |
| **Frontend**                 | 🚧 Skeleton only        | React 19 + Vite 7 + MUI 7 — no pages yet           |
| **Python tools**             | ✅ Active               | NASA-7/9 coefficient parser + OCR extraction pipeline |
| **Database (postgres/redis)**| ✅ Ready                | Health-checked, persistent volumes                  |
| **Docker / nginx infra**     | ✅ Complete             | Hot reload, volume mounts, reverse proxy            |
| **Legacy system**            | 📦 Archival only        | On disk — no Docker service, not running            |

**→ Full implementation roadmap:** [`docs/migration/ROADMAP.md`](docs/migration/ROADMAP.md)  
**→ Detailed progress:** [`docs/migration/IMPLEMENTATION_STATUS.md`](docs/migration/IMPLEMENTATION_STATUS.md)

---

## 📚 Documentation & Standards

### Code Standards (read before writing any code)
- ⭐ **[docs/NAMING_CONVENTIONS.md](docs/NAMING_CONVENTIONS.md)** — File, class, variable, constant naming
- ⭐ **[docs/CONVENTIONS.md](docs/CONVENTIONS.md)** — Mandatory context linking all standards
- 📐 **[docs/CODE_QUALITY_STANDARDS.md](docs/CODE_QUALITY_STANDARDS.md)** — SRP, DTOs, no hardcoded values
- 🔢 **[docs/NUMERICAL_METHODS_CONVENTION.md](docs/NUMERICAL_METHODS_CONVENTION.md)** — Approved numerical wrappers

### Architecture & Interfaces
- 🏗️ **[docs/INTERFACES_IMPLEMENTATION_INDEX.md](docs/INTERFACES_IMPLEMENTATION_INDEX.md)** — All 97+ TypeScript interfaces
- 🔌 **[backend/src/modules/refractory/interfaces/README.md](backend/src/modules/refractory/interfaces/README.md)** — Refractory interface quick reference

### Algorithms & Calculations
- 📐 **[docs/algorithms/README.md](docs/algorithms/README.md)** — Index of all documented algorithms
  - Refractory: Blend Optimizer, PSD, Packing, Shrinkage, Phase Equilibrium, Refractoriness, Glass Viscosity, Mineral Phase, Component Effects
  - Thermodynamics: NASA-7/9, Sutherland, Eucken, Chapman-Enskog, dimensionless numbers, Nusselt correlations, radiation

#### Numeric Methods (`numeric.controller.ts` → `/api/v1/numeric`)

| Endpoint | Description |
|----------|-------------|
| `POST /numeric/brentq` | Brent root-finding method |
| `POST /numeric/nelder-mead` | Nelder-Mead optimiser (named-variable API) |
| `POST /numeric/regression/linear` | Linear regression |
| `POST /numeric/regression/polynomial` | Polynomial regression (ascending coefficients) |
| `POST /numeric/regression/exponential` | Exponential regression |
| `POST /numeric/regression/power` | Power-law regression |
| `POST /numeric/regression/levenberg-marquardt` | Non-linear least-squares fitting |

All numeric endpoints are stateless pure-math wrappers. Response shapes defined in [`docs/api/THERMODYNAMICS_API_SPEC.md §8`](docs/api/THERMODYNAMICS_API_SPEC.md).

---

# Specific file
docker compose exec backend npm run test -- psd-calculator.service.spec

File: shared/sources/fluegel_2007/Fluegel_table3.csv
"Component","log(η/(Pa s))",,
,1.5,6.6,12
"Ag2O",0.0003,0,0
"Al2O3",11.3,12.7,10
"As2O3",0.11,0.11,0.11
"B2O3",18.15,16.97,16.97
"BaO",10,8,19.2
"Bi2O3",2.83,0,0
"CaO",33.47,33.1,50.14
"CdO",0.13,0,0
"CeO2",3.21,0.3,0.3
"Cl",1.48,0,0
"Co3O4",0.05,0.05,0.05
"Cr2O3",0.35,0.16,0.16
"Cs2O",0.26,0,0
"CuO",2.54,0,0
"Eu2O3",0.86,0,0
"F",10.31,10.31,4.55
"Fe2O3",6.99,2.15,0.57
"Ga2O3",1.1,0,0
"Gd2O3",1.54,0,0
"I",0.08,0,0
"K2O",41.67,30,34.05
"La2O3",0.42,0,0
"Li2O",35.9,33.3,45
"MgO",16.9,20,16.61
"MnO2",3.43,0.18,0.18
"MoO3",0.33,0,0
"Na2O",44,42,42
"Nb2O5",0.01,0,0
"Nd2O3",1.78,0,0
"NiO",1.87,0,0
"P2O5",4.64,0.85,0
"PbO",49.96,50,56
"PdO",0.001,0,0
"Pr2O3",0.0005,0,0
"Rb2O",0.001,0,0
"ReO2",0.03,0,0
"Rh2O3",0.001,0,0
"RuO2",0.002,0,0
"Sb2O3",0.17,0.17,0.17
"Se",0.02,0.02,0.02
"SiO2, min.",42.62,42.62,41.4
"SiO2, max.",89.2,87.1,91.97
"Sm2O3",0.87,0,0
"SnO2",1.83,0.27,0
"SO3",1.24,0.32,0.33
"SrO",7.37,7.37,18.02
"TeO2",0.001,0,0
"ThO2",1.46,0,0
"TiO2",9.26,3.29,25
"UO2",4.19,0,0
"V2O5",2.13,0,0
"WO3",0.04,0,0
"Y2O3",0.91,0,0
"ZnO",5.19,8,2.81
"ZrO2",9.78,2.77,1.76

File: shared/sources/fluegel_2007/Fluegel_table4.csv
"Variable","Coefficient","t-value"
"Constant",1824.497,"-"
"Al2O3",19.341,12.4
"B2O3","-22.347","-25.97"
"(B2O )23",0.60376,11.69
"BaO","-18.931","-25.61"
"Bi2O3","-42.416","-8.05"
"CaO","-17.453","-20.28"
"(CaO)2",0.12038,5.09
"CeO2","-22.418","-8.07"
"Cl","-8.563","-2.33"
"CuO","-30.913","-5.31"
"F","-11.739","-15.51"
"Fe2O3","-13.611","-15.81"
"K2O","-31.907","-27.61"
"(K O)22",0.61234,9.51
"(K2O)3","-0.006662","-6.13"
"Li2O","-30.336","-30.42"
"(Li2O)2",0.22499,7.95
"MgO","-5.038","-12.38"
"MnO2","-17.050","-5.11"
"K2O.MgO",0.59449,2.51
"Na2O","-30.610","-53.42"
"(Na2O)2",0.27887,25.22
"Nd2O3","-39.662","-9.41"
"PbO","-21.349","-144.74"
"SO3","-13.908","-2.54"
"SrO","-17.292","-22.94"
"ThO2","-17.185","-2.97"
"TiO2","-10.323","-13.63"
"UO2","-17.672","-6.67"
"V2O5","-21.727","-5.80"
"ZnO","-6.280","-5.78"
"ZrO2",0.173,15.86
"B2O3×Na2O",0.28237,-7.95
"B2O3×K2O",0.2789,-3.27
"B2O3×Li2O",0.16843,-3.47
"Al2O3×Na2O",0.23085,-3.16
"Al2O3×Li2O",0.38421,-3.94
"Al2O3×MgO",0.44589,-3.53
"Al2O3×CaO",0.93909,-12.38
"Na2O×K2O",0.58773,6.7
"Na2O×Li2O",0.20691,5.64
"Na2O×CaO",0.19254,5.61
"K2O×Li2O",0.24924,5.98
"K2O×CaO",0.29628,2.78
"MgO.CaO",0.17394,-4.19
"Al2O3×Na2O×CaO",0.03362,5.44

File: shared/sources/fluegel_2007/Fluegel_table5.csv
"Variable","Coefficient","t-value"
"Constant",939.479,"−"
"Al2O3",5.812,10.67
"B2O3","−4.366","−6.23"
"(B 2O3)  2","−0.17367","−4.99"
"BaO","−3.385","−7.51"
"CaO","−1.791","−7.64"
"F","−9.328","−17.11"
"Fe2O3","−11.013","−8.21"
"K2O","−20.659","−22.15"
"(K O)22",0.58116,8.45
"(K2O)3","−0.009370","−5.99"
"Li2O","−25.075","−29.30"
"(Li2O)2",0.46012,16.42
"MgO",0.93,2.88
"Na2O","−19.051","−25.01"
"(Na2O)2",0.32209,8.93
"(Na 2O)  3","−0.002080","−3.59"
"P2O5",14.857,2.01
"PbO","−8.871","−57.79"
"SrO","−2.191","−4"
"TiO2","−2.862","−1.81"
"ZnO","−1.065","−1.98"
"ZrO2",12.425,7.2
"B2O3×Na2O",0.32005,13.98
"B2O3×K2O",0.42514,16.31
"B2O3×Li2O",0.39626,5.61
"B2O3×CaO","−0.24066","−9.82"
"Al2O3×Na2O",0.08442,2.71
"Al2O3×K2O",0.48055,7.95
"Na2O×K2O",0.15519,3.53
"Na2O×Li2O",0.20781,4.37
"Na2O×CaO",0.09392,6.65
"K2O×Li2O",0.46938,13.4
"K2O×MgO",0.26354,9.29
"K2O×CaO",0.47564,14.72
"MgO×CaO","−0.15553","−6.35"
"B2O3×Al2O3×Na2O","−0.033573","−6.23"
"Al2O3×Na2O×CaO","−0.006780","−2.71"
"Na2O×MgO×CaO","−0.012589","−4.64"

File: shared/sources/fluegel_2007/Fluegel_table6.csv
"Variable","Coefficient","t-value"
"Constant",624.829,
"Al2O3",4.929,16.68
"B2O3","-1.121","-3.24"
"BaO","-1.110","-3.75"
"CaO",6.84,20.93
"(CaO)2","-0.08269","-14.07"
"F","-8.123","-9.93"
"Fe2O3","-8.453","-1.77"
"K2O","-12.460","-21.02"
"(K2O)2",0.39706,8.42
"(K O)32","-0.005382","-5.05"
"Li2O","-11.571","-19.38"
"(Li O)22",0.27802,7.75
"(Li 2O)  3","-0.002576","-4.41"
"MgO",1.141,4.41
"Na2O","-12.854","-29.36"
"(Na2O)2",0.35785,15.09
"(Na 2O)  3","-0.004179","-10.37"
"PbO","-4.349","-54.42"
"SrO",1.388,4.8
"TiO2",3.864,18.7
"ZrO2",8.927,4.82
"B2O3×Na2O",0.38413,18.1
"B2O3×CaO","-0.20958","-7.91"
"B2O3×Al2O3","-0.33380","-4.55"
"Al2O3×CaO","-0.13741","-5.44"
"Na2O×K2O",0.06169,3.35
"Na2O×Li2O",0.08558,5.26
"Na2O×CaO","-0.10283","-8.56"
"K2O×Li2O",0.17538,9.3
"K2O×MgO",0.27425,3.61
"K2O×CaO",0.2247,6.09
"MgO×CaO","-0.21563","-8.30"
"CaO×Li2O","-0.88170","-7.97"
"Al2O3×Na2O×CaO",0.013868,4.21
