Repository: zakhovalkopavel/thermal-software

# Thermal Software v2.0

Enterprise-grade thermal engineering software — NestJS backend, React frontend, Python tools.

---

## 🏗️ Architecture

```
thermal-software/
├── backend/        ← NestJS API  (refractory + thermodynamics modules)
├── frontend/       ← React SPA   (skeleton — in progress)
├── python/         ← Python tools (NASA thermo parser + OCR pipeline)
├── shared/         ← Shared types / constants
├── docs/           ← All documentation
└── legacy/         ← 📦 Archival reference ONLY — NOT a running service
```

## 🚀 Quick Start

### First time

```bash

# 2. Generate secure secrets (JWT + DB password)
make setup-secrets

# 3. Start all 6 services
make up

# 4. Verify
docker compose ps
```

After changing OCR/Modal keys in `.env`, run `make sync-vendor-env`. To pull newer
vendor libs: `make update-submodules`. Full notes: [SETUP.md](SETUP.md),
[docs/SHARED_LIBRARIES_SUBMODULES.md](docs/SHARED_LIBRARIES_SUBMODULES.md).

### Every other time

```bash
make up
```

### Access points

| URL                              | What                          |
|----------------------------------|-------------------------------|
| `http://localhost`               | Frontend ⚠️ skeleton WIP      |
| `http://localhost/api/v1`        | Backend REST API              |
| `http://localhost/api/docs`      | Swagger / OpenAPI UI          |
| `http://localhost/api/v1/health` | Health check                  |

---

## 📊 Current Status — May 2026

| Component                    | Status                  | Detail                                              |
|------------------------------|-------------------------|-----------------------------------------------------|
| **Backend — Refractory**     | 🚧 In Progress          | 10 services scaffolded (blend-optimizer, glass-viscosity, packing, participation, phase-equilibrium, psd-calculator, refractoriness, shrinkage, thermal-performance, water-demand) |
| **Backend — Thermodynamics** | 🚧 In Progress          | 8 services scaffolded (aerodynamics, diffusion, dimensionless-calculation, dimensionless-numbers, fluid-property, gas-properties, radiation, transport) |
| **Frontend**                 | 🚧 Skeleton only        | React 19 + Vite 7 + MUI 7 — no pages yet           |
| **Python tools**             | ✅ Active               | NASA-7/9 coefficient parser + OCR extraction pipeline |
| **Database (postgres/redis)**| ✅ Ready                | Health-checked, persistent volumes                  |
| **Docker / nginx infra**     | ✅ Complete             | Hot reload, volume mounts, reverse proxy            |
| **Legacy system**            | 📦 Archival only        | On disk — no Docker service, not running            |

**→ Full implementation roadmap:** [`docs/migration/ROADMAP.md`](docs/migration/ROADMAP.md)  
**→ Detailed progress:** [`docs/migration/IMPLEMENTATION_STATUS.md`](docs/migration/IMPLEMENTATION_STATUS.md)

---

## 📚 Documentation & Standards

### Code Standards (read before writing any code)
- ⭐ **[docs/NAMING_CONVENTIONS.md](docs/NAMING_CONVENTIONS.md)** — File, class, variable, constant naming
- ⭐ **[docs/CONVENTIONS.md](docs/CONVENTIONS.md)** — Mandatory context linking all standards
- 📐 **[docs/CODE_QUALITY_STANDARDS.md](docs/CODE_QUALITY_STANDARDS.md)** — SRP, DTOs, no hardcoded values
- 🔢 **[docs/NUMERICAL_METHODS_CONVENTION.md](docs/NUMERICAL_METHODS_CONVENTION.md)** — Approved numerical wrappers

### Architecture & Interfaces
- 🏗️ **[docs/INTERFACES_IMPLEMENTATION_INDEX.md](docs/INTERFACES_IMPLEMENTATION_INDEX.md)** — All 97+ TypeScript interfaces
- 🔌 **[backend/src/modules/refractory/interfaces/README.md](backend/src/modules/refractory/interfaces/README.md)** — Refractory interface quick reference

### Algorithms & Calculations
- 📐 **[docs/algorithms/README.md](docs/algorithms/README.md)** — Index of all documented algorithms
  - Refractory: Blend Optimizer, PSD, Packing, Shrinkage, Phase Equilibrium, Refractoriness, Glass Viscosity, Mineral Phase, Component Effects
  - Thermodynamics: NASA-7/9, Sutherland, Eucken, Chapman-Enskog, dimensionless numbers, Nusselt correlations, radiation

#### Numeric Methods (`numeric.controller.ts` → `/api/v1/numeric`)

| Endpoint | Description |
|----------|-------------|
| `POST /numeric/brentq` | Brent root-finding method |
| `POST /numeric/nelder-mead` | Nelder-Mead optimiser (named-variable API) |
| `POST /numeric/regression/linear` | Linear regression |
| `POST /numeric/regression/polynomial` | Polynomial regression (ascending coefficients) |
| `POST /numeric/regression/exponential` | Exponential regression |
| `POST /numeric/regression/power` | Power-law regression |
| `POST /numeric/regression/levenberg-marquardt` | Non-linear least-squares fitting |

All numeric endpoints are stateless pure-math wrappers. Response shapes defined in [`docs/api/THERMODYNAMICS_API_SPEC.md §8`](docs/api/THERMODYNAMICS_API_SPEC.md).

---

# Specific file
docker compose exec backend npm run test -- psd-calculator.service.spec

File: shared/sources/fluegel_2007/Fluegel_table1.csv
,"Soda–lime–silica (CO) container glass(38)","NIST 710A(39)","NIST 717A(40)","711(41)","710(42)","DGG I","Waste glass standard (WGS)(44)"
,,,,,,,
"SiO2",74.41,71.43,72.25,71.28,72.74,70.94,53.76
"Al2O3",0.75,1.31,2.19,0.51,0.11,0.72,3.04
"Na2O",12.9,8.25,1.03,3.76,8.7,14.34,12.54
"K2O",0.19,6.27,5.42,5.55,5.07,0.21,1.93
"MgO",0.3,0,0,0,0,6.16,1.41
"CaO",11.27,9.62,0,0,12.82,7.13,1.77
"SO3",0.16,0,0,0,0.15,0.32,0
"Fe2O3",0.01,0,0,0,0.01,0.07,6
"TiO2",0.01,0.32,0,0,0,0.1,1
"ZnO",0,2.81,0,0,0,0,0
"B2O3",0,0,16.97,0,0,0,8.24
"Li2O",0,0,2.14,0,0,0,7.33
"PbO",0,0,0,18.9,0,0,0
"Sb2O3",0,0,0,0,0.4,0,0
"MnO2",0,0,0,0,0,0,1.84
"Cr2O3",0,0,0,0,0,0,0.04
"ZrO2",0,0,0,0,0,0,0.06
"BaO",0,0,0,0,0,0,0.04
"NiO",0,0,0,0,0,0,1

File: shared/sources/fluegel_2007/Fluegel_table2.csv
"Model","Melting point prediction (°C)",,,,,,
,"CO","710A","717A",711,710,"DGG I","WGS"
"Experiment",1467,1464,1555,1327,1434,1439,1048
"Mazurin(1,9)",1440,"-","-","-","-",1428,"-"
"Bottinga(15)",1494,1525,"-","-",1475,1443,"-"
"Lakatos 1972(7)",1478,"(1509)","-","-","(1441)","(1458)","-"
"Lakatos 1976(7)",1473,"(1471)","-","-","(1444)","(1456)","-"
"Lyon(14)",1479,"(1461)","-","-","(1423)",1454,"-"
"Sasek(10,34)",1507,"(1590)","-","-","(1493)",1498,"-"
"Ledererova(13,34,36)",1529,"(1571)","-","-","(1498)",1508,"-"
"Cuartas(12,34,36)","(1460)","(1545)","-","-","(1491)",1455,"-"
"Braginskii(11,34,36)","(1321)","-","-","-","-","(1436)","-"
"Herbert(16)","-","-","-",1321,"-","-","-"
"Öksoy(23)",1438,"(290)a","-","-","(1406)","(1198)a","-"
"Öksoyb(23)",1476,"(1494)","-","-","(1437)","(1456)","-"
"Priven(1,28)",1437,1431,1460,1321,1474,1443,"(1282)"
"Fluegel 2004(31)",1478,1465,1558,1323,1434,1452,"-"
"Fluegel 2005(32)",1480,"(1534)","-","-","(1472)","(1440)","-"
"Hrma, 1994(25)","-","-","-","-","-","-","(1075)c"
"Hrmad, 2006(33)",1475,"-","-","-","-",1437,"-"
"Hrmae, 2006(33)",1467,"(1433)","(1524)","-",1401,1444,"-"
"This work",1468,1457,1526,1310,1434,1446,1050
