Repository: zakhovalkopavel/thermal-software

# Thermal Software v2.0

Enterprise-grade thermal engineering software — NestJS backend, React frontend, Python tools.

---

## 🏗️ Architecture

```
thermal-software/
├── backend/        ← NestJS API  (refractory + thermodynamics modules)
├── frontend/       ← React SPA   (skeleton — in progress)
├── python/         ← Python tools (NASA thermo parser + OCR pipeline)
├── shared/         ← Shared types / constants
├── docs/           ← All documentation
└── legacy/         ← 📦 Archival reference ONLY — NOT a running service
```

## 🚀 Quick Start

### First time

```bash

# 2. Generate secure secrets (JWT + DB password)
make setup-secrets

# 3. Start all 6 services
make up

# 4. Verify
docker compose ps
```

After changing OCR/Modal keys in `.env`, run `make sync-vendor-env`. To pull newer
vendor libs: `make update-submodules`. Full notes: [SETUP.md](SETUP.md),
[docs/SHARED_LIBRARIES_SUBMODULES.md](docs/SHARED_LIBRARIES_SUBMODULES.md).

### Every other time

```bash
make up
```

### Access points

| URL                              | What                          |
|----------------------------------|-------------------------------|
| `http://localhost`               | Frontend ⚠️ skeleton WIP      |
| `http://localhost/api/v1`        | Backend REST API              |
| `http://localhost/api/docs`      | Swagger / OpenAPI UI          |
| `http://localhost/api/v1/health` | Health check                  |

---

## 📊 Current Status — May 2026

| Component                    | Status                  | Detail                                              |
|------------------------------|-------------------------|-----------------------------------------------------|
| **Backend — Refractory**     | 🚧 In Progress          | 10 services scaffolded (blend-optimizer, glass-viscosity, packing, participation, phase-equilibrium, psd-calculator, refractoriness, shrinkage, thermal-performance, water-demand) |
| **Backend — Thermodynamics** | 🚧 In Progress          | 8 services scaffolded (aerodynamics, diffusion, dimensionless-calculation, dimensionless-numbers, fluid-property, gas-properties, radiation, transport) |
| **Frontend**                 | 🚧 Skeleton only        | React 19 + Vite 7 + MUI 7 — no pages yet           |
| **Python tools**             | ✅ Active               | NASA-7/9 coefficient parser + OCR extraction pipeline |
| **Database (postgres/redis)**| ✅ Ready                | Health-checked, persistent volumes                  |
| **Docker / nginx infra**     | ✅ Complete             | Hot reload, volume mounts, reverse proxy            |
| **Legacy system**            | 📦 Archival only        | On disk — no Docker service, not running            |

**→ Full implementation roadmap:** [`docs/migration/ROADMAP.md`](docs/migration/ROADMAP.md)  
**→ Detailed progress:** [`docs/migration/IMPLEMENTATION_STATUS.md`](docs/migration/IMPLEMENTATION_STATUS.md)

---

## 📚 Documentation & Standards

### Code Standards (read before writing any code)
- ⭐ **[docs/NAMING_CONVENTIONS.md](docs/NAMING_CONVENTIONS.md)** — File, class, variable, constant naming
- ⭐ **[docs/CONVENTIONS.md](docs/CONVENTIONS.md)** — Mandatory context linking all standards
- 📐 **[docs/CODE_QUALITY_STANDARDS.md](docs/CODE_QUALITY_STANDARDS.md)** — SRP, DTOs, no hardcoded values
- 🔢 **[docs/NUMERICAL_METHODS_CONVENTION.md](docs/NUMERICAL_METHODS_CONVENTION.md)** — Approved numerical wrappers

### Architecture & Interfaces
- 🏗️ **[docs/INTERFACES_IMPLEMENTATION_INDEX.md](docs/INTERFACES_IMPLEMENTATION_INDEX.md)** — All 97+ TypeScript interfaces

#### Numeric Methods (`numeric.controller.ts` → `/api/v1/numeric`)

| Endpoint | Description |
|----------|-------------|
| `POST /numeric/brentq` | Brent root-finding method |
| `POST /numeric/nelder-mead` | Nelder-Mead optimiser (named-variable API) |
| `POST /numeric/regression/linear` | Linear regression |
| `POST /numeric/regression/polynomial` | Polynomial regression (ascending coefficients) |
| `POST /numeric/regression/exponential` | Exponential regression |
| `POST /numeric/regression/power` | Power-law regression |
| `POST /numeric/regression/levenberg-marquardt` | Non-linear least-squares fitting |

All numeric endpoints are stateless pure-math wrappers. Response shapes defined in [`docs/api/THERMODYNAMICS_API_SPEC.md §8`](docs/api/THERMODYNAMICS_API_SPEC.md).

---

# Specific file
docker compose exec backend npm run test -- psd-calculator.service.spec

# Metal-data sources

- `raw-tables/` — OCR / transcribed property and composition tables (ASM Handbook Vol. 1,
  Abu-Eishah 2001 pure-metal λ fits). Kept verbatim as the synthesis input.
- `metal-conductivity-abu-eishah.json` — join file generated by `make metal-data-build`
  from the pure-metal tables (fed into compound-data).

Processed output: `shared/processed/metal-data/`. Spec: `docs/scripts/METAL_DATA_SPEC.md`.

File: shared/sources/metal-data/raw-tables/Free-cutting (rephosphorized and resulfurized) carbon steel.json
{
  "source": "ASM Handbook (2005), Volume 1: Properties and Selection: Irons, Steels, and High-Performance Alloys",
  "table_title": "Table 16 Free-cutting (rephosphorized and resulfurized) carbon steel compositions",
  "table_subtitle": "Applicable to semifinished products for forging, hot-rolled and cold-finished bars, wire rods, and seamless tubing",
  "data": [
    {
      "uns_number": "G12110",
      "sae_isi_number": "1211",
      "chemical_composition_percent": {
        "C": { "min": 0.0, "max": 0.13 },
        "Mn": { "min": 0.60, "max": 0.90 },
        "P": { "min": 0.07, "max": 0.12 },
        "S": { "min": 0.10, "max": 0.15 }
      }
    },
    {
      "uns_number": "G12120",
      "sae_isi_number": "1212",
      "chemical_composition_percent": {
        "C": { "min": 0.0, "max": 0.13 },
        "Mn": { "min": 0.70, "max": 1.00 },
        "P": { "min": 0.07, "max": 0.12 },
        "S": { "min": 0.16, "max": 0.23 }
      }
    },
    {
      "uns_number": "G12130",
      "sae_isi_number": "1213",
      "chemical_composition_percent": {
        "C": { "min": 0.0, "max": 0.13 },
        "Mn": { "min": 0.70, "max": 1.00 },
        "P": { "min": 0.07, "max": 0.12 },
        "S": { "min": 0.24, "max": 0.33 }
      }
    },
    {
      "uns_number": "G12150",
      "sae_isi_number": "1215",
      "chemical_composition_percent": {
        "C": { "min": 0.0, "max": 0.09 },
        "Mn": { "min": 0.75, "max": 1.05 },
        "P": { "min": 0.04, "max": 0.09 },
        "S": { "min": 0.26, "max": 0.35 }
      }
    },
    {
      "uns_number": "G12144",
      "sae_isi_number": "12L14",
      "chemical_composition_percent": {
        "C": { "min": 0.0, "max": 0.15 },
        "Mn": { "min": 0.85, "max": 1.15 },
        "P": { "min": 0.04, "max": 0.09 },
        "S": { "min": 0.26, "max": 0.35 },
        "Pb": { "min": 0.15, "max": 0.35 }
      }
    }
  ]
}

File: shared/sources/metal-data/raw-tables/former_sae_steel_composition.json (part 1 of 2)
{
  "source": "ASM Handbook (2005), Volume 1: Properties and Selection: Irons, Steels, and High-Performance Alloys",
  "ref": "AsmHandbook2005Vol1",
  "table_title": "Table 22 Composition ranges and limits for former standard SAE steels",
  "printed_pages": {
    "start": 257,
    "end": 262
  },
  "pdf_pages": {
    "start": 9,
    "end": 14
  },
  "units": {
    "composition": "wt%"
  },
  "notes": [
    "OCR via page-ocr (Surya); former/obsolete SAE grades with obsolescence year when printed.",
    "Useful for orphan property-only SAE ids missing from active composition tables."
  ],
  "data": [
    {
      "sae_isi_number": "1034",
      "chemical_composition_percent": {
        "C": {
          "min": 0.32,
          "max": 0.38
        },
        "Mn": {
          "min": 0.5,
          "max": 0.8
        },
        "P_max": {
          "min": 0.0,
          "max": 0.04
        },
        "S_max": {
          "min": 0.0,
          "max": 0.05
        }
      },
      "aisi_number": "C1034",
      "obsolescence_year": 1968
    },
    {
      "sae_isi_number": "1062",
      "chemical_composition_percent": {
        "C": {
          "min": 0.54,
          "max": 0.65
        },
        "Mn": {
          "min": 0.85,
          "max": 1.15
        },
        "P_max": {
          "min": 0.0,
          "max": 0.04
        },
        "S_max": {
          "min": 0.0,
          "max": 0.05
        }
      },
      "aisi_number": "C1062",
      "obsolescence_year": 1953
    },
    {
      "sae_isi_number": "1109",
      "chemical_composition_percent": {
        "C": {
          "min": 0.08,
          "max": 0.13
        },
        "Mn": {
          "min": 0.6,
          "max": 0.9
        },
        "P_max": {
          "min": 0.0,
          "max": 0.04
        },
        "S": {
          "min": 0.08,
          "max": 0.13
        }
      },
      "aisi_number": "1109",
      "uns_number": "G11090",
      "obsolescence_year": 1977
    },
    {
      "sae_isi_number": "1111",
      "chemical_composition_percent": {
        "C": {
          "min": 0.0,
          "max": 0.13
        },
        "Mn": {
          "min": 0.6,
          "max": 0.9
        },
        "P": {
          "min": 0.07,
          "max": 0.12
        },
        "S": {
          "min": 0.1,
          "max": 0.15
        }
      },
      "aisi_number": "B1111",
      "obsolescence_year": 1969
    },
    {
      "sae_isi_number": "1112",
      "chemical_composition_percent": {
        "C": {
          "min": 0.0,
          "max": 0.13
        },
        "Mn": {
          "min": 0.7,
          "max": 1.0
        },
        "P": {
          "min": 0.07,
          "max": 0.12
        },
        "S": {
          "min": 0.16,
          "max": 0.23
        }
      },
      "aisi_number": "B1112",
      "obsolescence_year": 1969
    },
    {
      "sae_isi_number": "1113",
      "chemical_composition_percent": {
        "C": {
          "min": 0.0,
          "max": 0.13
        },
        "Mn": {
          "min": 0.7,
          "max": 1.0
        },
        "P": {
          "min": 0.07,
          "max": 0.12
        },
        "S": {
          "min": 0.24,
          "max": 0.33
        }
      },
      "aisi_number": "B1113",
      "obsolescence_year": 1969
    },
    {
      "sae_isi_number": "1114",
      "chemical_composition_percent": {
        "C": {
          "min": 0.1,
          "max": 0.16
        },
        "Mn": {
          "min": 1.0,
          "max": 1.3
        },
        "P_max": {
          "min": 0.0,
          "max": 0.04
        },
        "S": {
          "min": 0.08,
          "max": 0.13
        }
      },
      "aisi_number": "C1114",
      "obsolescence_year": 1952
    },
    {
      "sae_isi_number": "1115",
      "chemical_composition_percent": {
        "C": {
          "min": 0.13,
          "max": 0.18
        },
        "Mn": {
          "min": 0.6,
          "max": 0.9
        },
        "P_max": {
          "min": 0.0,
          "max": 0.04
        },
        "S": {
          "min": 0.08,
          "max": 0.13
        }
      },
      "aisi_number": "1115",
      "obsolescence_year": 1965
    },
    {
      "sae_isi_number": "1116",
      "chemical_composition_percent": {
        "C": {
          "min": 0.14,
          "max": 0.2
        },
        "Mn": {
          "min": 1.1,
          "max": 1.4
        },
        "P_max": {
          "min": 0.0,
          "max": 0.04
        },
        "S": {
          "min": 0.16,
          "max": 0.23
        }
      },
      "aisi_number": "C1116",
      "obsolescence_year": 1952
    },
    {
      "sae_isi_number": "1119",
      "chemical_composition_percent": {
        "C": {
          "min": 0.14,
          "max": 0.2
        },
        "Mn": {
          "min": 1.0,
          "max": 1.3
        },
        "P_max": {
          "min": 0.0,
          "max": 0.04
        },
        "S": {
          "min": 0.24,
          "max": 0.23
        }
      },
      "aisi_number": "1119",
      "uns_number": "G11190",
      "obsolescence_year": 1977
    },
    {
      "sae_isi_number": "1120",
      "chemical_composition_percent": {
        "C": {
          "min": 0.18,
          "max": 0.23
        },
        "Mn": {
          "min": 0.7,
          "max": 1.0
        },
        "P_max": {
          "min": 0.0,
          "max": 0.04
        },
        "S": {
          "min": 0.08,
          "max": 0.13
        }
      },
      "aisi_number": "1120",
      "obsolescence_year": 1965
    },
    {
      "sae_isi_number": "1126",
      "chemical_composition_percent": {
        "C": {
          "min": 0.23,
          "max": 0.29
        },
        "Mn": {
          "min": 0.7,
          "max": 1.0
        },
        "P_max": {
          "min": 0.0,
          "max": 0.04
        },
        "S": {
          "min": 0.08,
          "max": 0.13
        }
      },
      "aisi_number": "1126",
      "obsolescence_year": 1965
    },
    {
      "sae_isi_number": "1132",
      "chemical_composition_percent": {
        "C": {
          "min": 0.27,
          "max": 0.34
        },
        "Mn": {
          "min": 1.35,
          "max": 1.65
        },
        "P_max": {
          "min": 0.0,
          "max": 0.04
        },
        "S": {
          "min": 0.08,
          "max": 0.13
        }
      },
      "aisi_number": "1132",
      "uns_number": "G11320",
      "obsolescence_year": 1977
    },
    {
      "sae_isi_number": "1138",
      "chemical_composition_percent": {
        "C": {
          "min": 0.34,
          "max": 0.4
        },
        "Mn": {
          "min": 0.7,
          "max": 1.0
        },
        "P_max": {
          "min": 0.0,
          "max": 0.04
        },
        "S": {
          "min": 0.08,
          "max": 0.13
        }
      },
      "aisi_number": "1138",
      "obsolescence_year": 1965
    },
    {
      "sae_isi_number": "1145",
      "chemical_composition_percent": {
        "C": {
          "min": 0.42,
          "max": 0.49
        },
        "Mn": {
          "min": 0.7,
          "max": 1.0
        },
        "P_max": {
          "min": 0.0,
          "max": 0.04
        },
        "S": {
          "min": 0.04,
          "max": 0.07
        }
      },
      "aisi_number": "1145",
      "uns_number": "G11450",
      "obsolescence_year": 1977
    },
    {
      "sae_isi_number": "1320",
      "chemical_composition_percent": {
        "C": {
          "min": 0.18,
          "max": 0.23
        },
        "Mn": {
          "min": 1.6,
          "max": 1.9
        },
        "P_max": {
          "min": 0.0,
          "max": 0.04
        },
        "S_max": {
          "min": 0.0,
          "max": 0.04
        },
        "Si": {
          "min": 0.2,
          "max": 0.35
        }
      },
      "aisi_number": "A1320",
      "obsolescence_year": 1956
    },
    {
      "sae_isi_number": "1518",
      "chemical_composition_percent": {
        "C": {
          "min": 0.15,
          "max": 0.21
        },
        "Mn": {
          "min": 1.1,
          "max": 1.4
        },
        "P_max": {
          "min": 0.0,
          "max": 0.04
        },
        "S_max": {
          "min": 0.0,
          "max": 0.05
        }
      },
      "uns_number": "G15180",
      "obsolescence_year": 1977
    },
    {
      "sae_isi_number": "1525",
      "chemical_composition_percent": {
        "C": {
          "min": 0.23,
          "max": 0.29
        },
        "Mn": {
          "min": 0.8,
          "max": 1.1
        },
        "P_max": {
          "min": 0.0,
          "max": 0.04
        },
        "S_max": {
          "min": 0.0,
          "max": 0.05
        }
      },
      "uns_number": "G15250",
      "obsolescence_year": 1977
    },
    {
      "sae_isi_number": "1547",
      "chemical_composition_percent": {
        "C": {
          "min": 0.43,
          "max": 0.51
        },
        "Mn": {
          "min": 1.35,
          "max": 1.65
        },
        "P_max": {
          "min": 0.0,
          "max": 0.04
        },
        "S_max": {
          "min": 0.0,
          "max": 0.05
        }
      },
      "uns_number": "G15470",
      "obsolescence_year": 1977
    },
    {
      "sae_isi_number": "1572",
      "chemical_composition_percent": {
        "C": {
          "min": 0.65,
          "max": 0.76
        },
        "Mn": {
          "min": 1.0,
          "max": 1.3
        },
        "P_max": {
          "min": 0.0,
          "max": 0.04
        },
        "S_max": {
          "min": 0.0,
          "max": 0.05
        }
      },
      "uns_number": "G15720",
      "obsolescence_year": 1977
    },
    {
      "sae_isi_number": "2317",
      "chemical_composition_percent": {
        "C": {
          "min": 0.15,
          "max": 0.2
        },
        "Mn": {
          "min": 0.4,
          "max": 0.6
        },
        "P_max": {
          "min": 0.0,
          "max": 0.04
        },
        "S_max": {
          "min": 0.0,
          "max": 0.04
        },
        "Si": {
          "min": 0.2,
          "max": 0.35
        },
        "Ni": {
          "min": 3.25,
          "max": 3.75
        }
      },
      "aisi_number": "A2317",
      "obsolescence_year": 1956
    },
    {
      "sae_isi_number": "2330",
      "chemical_composition_percent": {
        "C": {
          "min": 0.28,
          "max": 0.33
        },
        "Mn": {
          "min": 0.6,
          "max": 0.8
        },
        "P_max": {
          "min": 0.0,
          "max": 0.04
        },
        "S_max": {
          "min": 0.0,
          "max": 0.04
        },
        "Si": {
          "min": 0.2,
          "max": 0.35
        },
        "Ni": {
          "min": 3.25,
          "max": 3.75
        }
      },
      "aisi_number": "A2330",
      "obsolescence_year": 1953
    },
    {
      "sae_isi_number": "2340",
      "chemical_composition_percent": {
        "C": {
          "min": 0.38,
          "max": 0.43
        },
        "Mn": {
          "min": 0.7,
          "max": 0.9
        },
        "P_max": {
          "min": 0.0,
          "max": 0.04
        },
        "S_max": {
          "min": 0.0,
          "max": 0.04
        },
        "Si": {
          "min": 0.2,
          "max": 0.35
        },
        "Ni": {
          "min": 3.25,
          "max": 3.75
        }
      },
      "aisi_number": "A2340",
      "obsolescence_year": 1953
    },
    {
      "sae_isi_number": "2345",
      "chemical_composition_percent": {
        "C": {
          "min": 0.43,
          "max": 0.48
        },
        "Mn": {
          "min": 0.7,
          "max": 0.9
        },
        "P_max": {
          "min": 0.0,
          "max": 0.04
        },
        "S_max": {
          "min": 0.0,
          "max": 0.04
        },
        "Si": {
          "min": 0.2,
          "max": 0.35
        },
        "Ni": {
          "min": 3.25,
          "max": 3.75
        }
      },
      "aisi_number": "A2345",
      "obsolescence_year": 1952
    },
    {
      "sae_isi_number": "2512",
      "chemical_composition_percent": {
        "C": {
          "min": 0.09,
          "max": 0.14
        },
        "Mn": {
          "min": 0.45,
          "max": 0.6
        },
        "P_max": {
          "min": 0.0,
          "max": 0.025
        },
        "S_max": {
          "min": 0.0,
          "max": 0.025
        },
        "Si": {
          "min": 0.2,
          "max": 0.35
        },
        "Ni": {
          "min": 4.75,
          "max": 5.25
        }
      },
      "aisi_number": "E2512",
      "obsolescence_year": 1953
    },
    {
      "sae_isi_number": "2515",
      "chemical_composition_percent": {
        "C": {
          "min": 0.12,
          "max": 0.0
        },
        "Mn": {
          "min": 0.4,
          "max": 0.0
        },
        "P_max": {
          "min": 0.0,
          "max": 0.04
        },
        "S_max": {
          "min": 0.0,
          "max": 0.04
        },
        "Si": {
          "min": 0.2,
          "max": 0.35
        },
        "Ni": {
          "min": 4.75,
          "max": 5.25
        }
      },
      "aisi_number": "A2515",
      "obsolescence_year": 1956
    },
    {
      "sae_isi_number": "2517",
      "chemical_composition_percent": {
        "C": {
          "min": 0.15,
          "max": 0.2
        },
        "Mn": {
          "min": 0.45,
          "max": 0.6
        },
        "P_max": {
          "min": 0.0,
          "max": 0.025
        },
        "S_max": {
          "min": 0.0,
          "max": 0.025
        },
        "Si": {
          "min": 0.2,
          "max": 0.35
        },
        "Ni": {
          "min": 4.75,
          "max": 5.25
        }
      },
      "aisi_number": "E2517",
      "obsolescence_year": 1959
    },
    {
      "sae_isi_number": "3115",
      "chemical_composition_percent": {
        "C": {
          "min": 0.13,
          "max": 0.18
        },
        "Mn": {
          "min": 0.4,
          "max": 0.6
        },
        "P_max": {
          "min": 0.0,
          "max": 0.04
        },
        "S_max": {
          "min": 0.0,
          "max": 0.04
        },
        "Si": {
          "min": 0.2,
          "max": 0.35
        },
        "Cr": {
          "min": 0.55,
          "max": 0.75
        },
        "Ni": {
          "min": 1.1,
          "max": 1.4
        }
      },
      "aisi_number": "A3115",
      "obsolescence_year": 1953
    },
    {
      "sae_isi_number": "3120",
      "chemical_composition_percent": {
        "C": {
          "min": 0.17,
          "max": 0.22
        },
        "Mn": {
          "min": 0.6,
          "max": 0.8
        },
        "P_max": {
          "min": 0.0,
          "max": 0.04
        },
        "S_max": {
          "min": 0.0,
          "max": 0.04
        },
        "Si": {
          "min": 0.2,
          "max": 0.35
        },
        "Cr": {
          "min": 0.55,
          "max": 0.75
        },
        "Ni": {
          "min": 1.1,
          "max": 1.4
        }
      },
      "aisi_number": "A3120",
      "obsolescence_year": 1956
    },
    {
      "sae_isi_number": "3130",
      "chemical_composition_percent": {
        "C": {
          "min": 0.28,
          "max": 0.33
        },
        "Mn": {
          "min": 0.6,
          "max": 0.8
        },
        "P_max": {
          "min": 0.0,
          "max": 0.04
        },
        "S_max": {
          "min": 0.0,
          "max": 0.04
        },
        "Si": {
          "min": 0.2,
          "max": 0.35
        },
        "Cr": {
          "min": 0.55,
          "max": 0.75
        },
        "Ni": {
          "min": 1.1,
          "max": 1.4
        }
      },
      "aisi_number": "A3130",
      "obsolescence_year": 1956
    },
    {
      "sae_isi_number": "3135",
      "chemical_composition_percent": {
        "C": {
          "min": 0.33,
          "max": 0.38
        },
        "Mn": {
          "min": 0.6,
          "max": 0.8
        },
        "P_max": {
          "min": 0.0,
          "max": 0.04
        },
        "S_max": {
          "min": 0.0,
          "max": 0.04
        },
        "Si": {
          "min": 0.2,
          "max": 0.35
        },
        "Cr": {
          "min": 0.55,
          "max": 0.75
        },
        "Ni": {
          "min": 1.1,
          "max": 1.4
        }
      },
      "aisi_number": "3135",
      "obsolescence_year": 1960
    },
    {
      "sae_isi_number": "X3140",
      "chemical_composition_percent": {
        "C": {
          "min": 0.38,
          "max": 0.43
        },
        "Mn": {
          "min": 0.7,
          "max": 0.9
        },
        "P_max": {
          "min": 0.0,
          "max": 0.04
        },
        "S_max": {
          "min": 0.0,
          "max": 0.04
        },
        "Si": {
          "min": 0.2,
          "max": 0.35
        },
        "Cr": {
          "min": 0.7,
          "max": 0.9
        },
        "Ni": {
          "min": 1.1,
          "max": 1.4
        }
      },
      "aisi_number": "A3141",
      "obsolescence_year": 1947
    },
    {
      "sae_isi_number": "3140",
      "chemical_composition_percent": {
        "C": {
          "min": 0.38,
          "max": 0.43
        },
        "Mn": {
          "min": 0.7,
          "max": 0.9
        },
        "P_max": {
          "min": 0.0,
          "max": 0.04
        },
        "S_max": {
          "min": 0.0,
          "max": 0.04
        },
        "Si": {
          "min": 0.2,
          "max": 0.35
        },
        "Cr": {
          "min": 0.55,
          "max": 0.75
        },
        "Ni": {
          "min": 1.1,
          "max": 1.4
        }
      },
      "aisi_number": "3140",
      "obsolescence_year": 1964
    },
    {
      "sae_isi_number": "3145",
      "chemical_composition_percent": {
        "C": {
          "min": 0.43,
          "max": 0.48
        },
        "Mn": {
          "min": 0.7,
          "max": 0.9
        },
        "P_max": {
          "min": 0.0,
          "max": 0.04
        },
        "S_max": {
          "min": 0.0,
          "max": 0.04
        },
        "Si": {
          "min": 0.2,
          "max": 0.35
        },
        "Cr": {
          "min": 0.7,
          "max": 0.9
        },
        "Ni": {
          "min": 1.1,
          "max": 1.4
        }
      },
      "aisi_number": "A3145",
      "obsolescence_year": 1952
    },
    {
      "sae_isi_number": "3150",
      "chemical_composition_percent": {
        "C": {
          "min": 0.48,
          "max": 0.53
        },
        "Mn": {
          "min": 0.7,
          "max": 0.9
        },
        "P_max": {
          "min": 0.0,
          "max": 0.04
        },
        "S_max": {
          "min": 0.0,
          "max": 0.04
        },
        "Si": {
          "min": 0.2,
          "max": 0.35
        },
        "Cr": {
          "min": 0.7,
          "max": 0.9
        },
        "Ni": {
          "min": 1.1,
          "max": 1.4
        }
      },
      "aisi_number": "A3150",
      "obsolescence_year": 1952
    },
    {
      "sae_isi_number": "3215",
      "chemical_composition_percent": {
        "C": {
          "min": 0.1,
          "max": 0.2
        },
        "Mn": {
          "min": 0.3,
          "max": 0.6
        },
        "P_max": {
          "min": 0.0,
          "max": 0.04
        },
        "S_max": {
          "min": 0.0,
          "max": 0.05
        },
        "Si": {
          "min": 0.15,
          "max": 0.3
        },
        "Cr": {
          "min": 0.9,
          "max": 1.25
        },
        "Ni": {
          "min": 1.5,
          "max": 2.0
        }
      },
      "obsolescence_year": 1941
    },
    {
      "sae_isi_number": "3220",
      "chemical_composition_percent": {
        "C": {
          "min": 0.15,
          "max": 0.25
        },
        "Mn": {
          "min": 0.3,
          "max": 0.6
        },
        "P_max": {
          "min": 0.0,
          "max": 0.04
        },
        "S_max": {
          "min": 0.0,
          "max": 0.05
        },
        "Si": {
          "min": 0.15,
          "max": 0.3
        },
        "Cr": {
          "min": 0.9,
          "max": 1.25
        },
        "Ni": {
          "min": 1.5,
          "max": 2.0
        }
      },
      "obsolescence_year": 1941
    },
    {
      "sae_isi_number": "3230",
      "chemical_composition_percent": {
        "C": {
          "min": 0.25,
          "max": 0.35
        },
        "Mn": {
          "min": 0.3,
          "max": 0.6
        },
        "P_max": {
          "min": 0.0,
          "max": 0.04
        },
        "S_max": {
          "min": 0.0,
          "max": 0.05
        },
        "Si": {
          "min": 0.15,
          "max": 0.3
        },
        "Cr": {
          "min": 0.9,
          "max": 1.25
        },
        "Ni": {
          "min": 1.5,
          "max": 2.0
        }
      },
      "obsolescence_year": 1941
    },
    {
      "sae_isi_number": "3240",
      "chemical_composition_percent": {
        "C": {
          "min": 0.35,
          "max": 0.45
        },
        "Mn": {
          "min": 0.3,
          "max": 0.6
        },
        "P_max": {
          "min": 0.0,
          "max": 0.04
        },
        "S_max": {
          "min": 0.0,
          "max": 0.04
        },
        "Si": {
          "min": 0.15,
          "max": 0.3
        },
        "Cr": {
          "min": 0.9,
          "max": 1.25
        },
        "Ni": {
          "min": 1.5,
          "max": 2.0
        }
      },
      "aisi_number": "A3240",
      "obsolescence_year": 1941
    },
    {
      "sae_isi_number": "3245",
      "chemical_composition_percent": {
        "C": {
          "min": 0.4,
          "max": 0.5
        },
        "Mn": {
          "min": 0.3,
          "max": 0.6
        },
        "P_max": {
          "min": 0.0,
          "max": 0.04
        },
        "S_max": {
          "min": 0.0,
          "max": 0.04
        },
        "Si": {
          "min": 0.15,
          "max": 0.3
        },
        "Cr": {
          "min": 0.9,
          "max": 1.25
        },
        "Ni": {
          "min": 1.5,
          "max": 2.0
        }
      },
      "obsolescence_year": 1941
    },
    {
      "sae_isi_number": "3250",
      "chemical_composition_percent": {
        "C": {
          "min": 0.45,
          "max": 0.55
        },
        "Mn": {
          "min": 0.3,
          "max": 0.6
        },
        "P_max": {
          "min": 0.0,
          "max": 0.04
        },
        "S_max": {
          "min": 0.0,
          "max": 0.04
        },
        "Si": {
          "min": 0.15,
          "max": 0.3
        },
        "Cr": {
          "min": 0.9,
          "max": 1.25
        },
        "Ni": {
          "min": 1.5,
          "max": 2.0
        }
      },
      "obsolescence_year": 1941
    },
    {
      "sae_isi_number": "3310",
      "chemical_composition_percent": {
        "C": {
          "min": 0.08,
          "max": 0.13
        },
        "Mn": {
          "min": 0.45,
          "max": 0.6
        },
        "P_max": {
          "min": 0.0,
          "max": 0.025
        },
        "S_max": {
          "min": 0.0,
          "max": 0.025
        },
        "Si": {
          "min": 0.2,
          "max": 0.35
        },
        "Cr": {
          "min": 0.4,
          "max": 1.75
        },
        "Ni": {
          "min": 3.25,
          "max": 3.75
        }
      },
      "aisi_number": "E3310",
      "obsolescence_year": 1964
    },
    {
      "sae_isi_number": "3312",
      "chemical_composition_percent": {
        "C": {
          "min": 0.08,
          "max": 0.13
        },
        "Mn": {
          "min": 0.4,
          "max": 0.6
        },
        "P_max": {
          "min": 0.0,
          "max": 0.025
        },
        "S_max": {
          "min": 0.0,
          "max": 0.025
        },
        "Si": {
          "min": 0.2,
          "max": 0.35
        },
        "Cr": {
          "min": 0.14,
          "max": 1.75
        },
        "Ni": {
          "min": 3.25,
          "max": 3.75
        }
      },
      "obsolescence_year": 1948
    },
    {
      "sae_isi_number": "3316",
      "chemical_composition_percent": {
        "C": {
          "min": 0.14,
          "max": 0.19
        },
        "Mn": {
          "min": 0.45,
          "max": 0.6
        },
        "P_max": {
          "min": 0.0,
          "max": 0.025
        },
        "S_max": {
          "min": 0.0,
          "max": 0.025
        },
        "Si": {
          "min": 0.2,
          "max": 0.35
        },
        "Cr": {
          "min": 1.4,
          "max": 1.75
        },
        "Ni": {
          "min": 3.25,
          "max": 3.75
        }
      },
      "aisi_number": "E3316",
      "obsolescence_year": 1956
    },
    {
      "sae_isi_number": "3325",
      "chemical_composition_percent": {
        "C": {
          "min": 20.0,
          "max": 30.0
        },
        "Mn": {
          "min": 0.3,
          "max": 0.6
        },
        "P_max": {
          "min": 0.0,
          "max": 0.04
        },
        "S_max": {
          "min": 0.0,
          "max": 0.05
        },
        "Si": {
          "min": 0.15,
          "max": 0.3
        },
        "Cr": {
          "min": 1.25,
          "max": 1.75
        },
        "Ni": {
          "min": 3.25,
          "max": 3.75
        }
      },
      "obsolescence_year": 1936
    },
    {
      "sae_isi_number": "3335",
      "chemical_composition_percent": {
        "C": {
          "min": 30.0,
          "max": 40.0
        },
        "Mn": {
          "min": 0.3,
          "max": 0.6
        },
        "P_max": {
          "min": 0.0,
          "max": 0.04
        },
        "S_max": {
          "min": 0.0,
          "max": 0.05
        },
        "Si": {
          "min": 0.15,
          "max": 0.3
        },
        "Cr": {
          "min": 1.25,
          "max": 1.75
        },
        "Ni": {
          "min": 3.25,
          "max": 3.75
        }
      },
      "obsolescence_year": 1936
    },
    {
      "sae_isi_number": "3340",
      "chemical_composition_percent": {
        "C": {
          "min": 35.0,
          "max": 45.0
        },
        "Mn": {
          "min": 0.3,
          "max": 0.6
        },
        "P_max": {
          "min": 0.0,
          "max": 0.04
        },
        "S_max": {
          "min": 0.0,
          "max": 0.05
        },
        "Si": {
          "min": 0.15,
          "max": 0.3
        },
        "Cr": {
          "min": 1.25,
          "max": 1.75
        },
        "Ni": {
          "min": 3.25,
          "max": 3.75
        }
      },
      "obsolescence_year": 1936
    },
    {
      "sae_isi_number": "3415",
      "chemical_composition_percent": {
        "C": {
          "min": 0.1,
          "max": 0.2
        },
        "Mn": {
          "min": 0.3,
          "max": 0.6
        },
        "P_max": {
          "min": 0.0,
          "max": 0.04
        },
        "S_max": {
          "min": 0.0,
          "max": 0.05
        },
        "Si": {
          "min": 0.15,
          "max": 0.3
        },
        "Cr": {
          "min": 0.6,
          "max": 0.95
        },
        "Ni": {
          "min": 2.75,
          "max": 3.25
        }
      },
      "obsolescence_year": 1941
    },
    {
      "sae_isi_number": "3435",
      "chemical_composition_percent": {
        "C": {
          "min": 0.3,
          "max": 0.4
        },
        "Mn": {
          "min": 0.3,
          "max": 0.6
        },
        "P_max": {
          "min": 0.0,
          "max": 0.04
        },
        "S_max": {
          "min": 0.0,
          "max": 0.05
        },
        "Si": {
          "min": 0.15,
          "max": 0.3
        },
        "Cr": {
          "min": 0.6,
          "max": 0.95
        },
        "Ni": {
          "min": 2.75,
          "max": 3.25
        }
      },
      "obsolescence_year": 1936
    },
    {
      "sae_isi_number": "3450",
      "chemical_composition_percent": {
        "C": {
          "min": 0.45,
          "max": 0.55
        },
        "Mn": {
          "min": 0.3,
          "max": 0.6
        },
        "P_max": {
          "min": 0.0,
          "max": 0.04
        },
        "S_max": {
          "min": 0.0,
          "max": 0.05
        },
        "Si": {
          "min": 0.15,
          "max": 0.3
        },
        "Cr": {
          "min": 0.6,
          "max": 0.95
        },
        "Ni": {
          "min": 2.75,
          "max": 3.25
        }
      },
      "obsolescence_year": 1936
    },
    {
      "sae_isi_number": "4012",
      "chemical_composition_percent": {
        "C": {
          "min": 0.09,
          "max": 0.14
        },
        "Mn": {
          "min": 0.75,
          "max": 1.0
        },
        "P_max": {
          "min": 0.0,
          "max": 0.035
        },
        "S_max": {
          "min": 0.0,
          "max": 0.04
        },
        "Si": {
          "min": 0.15,
          "max": 0.3
        },
        "Mo": {
          "min": 0.15,
          "max": 0.25
        }
      },
      "aisi_number": "4012",
      "uns_number": "G40120",
      "obsolescence_year": 1977
    },
    {
      "sae_isi_number": "4053",
      "chemical_composition_percent": {
        "C": {
          "min": 0.5,
          "max": 0.56
        },
        "Mn": {
          "min": 0.75,
          "max": 1.0
        },
        "P_max": {
          "min": 0.0,
          "max": 0.04
        },
        "S_max": {
          "min": 0.0,
          "max": 0.04
        },
        "Si": {
          "min": 0.2,
          "max": 0.35
        },
        "Mo": {
          "min": 0.2,
          "max": 0.3
        }
      },
      "aisi_number": "4053",
      "obsolescence_year": 1956
    },
    {
      "sae_isi_number": "4063",
      "chemical_composition_percent": {
        "C": {
          "min": 0.6,
          "max": 0.67
        },
        "Mn": {
          "min": 0.75,
          "max": 1.0
        },
        "P_max": {
          "min": 0.0,
          "max": 0.04
        },
        "S_max": {
          "min": 0.0,
          "max": 0.04
        },
        "Si": {
          "min": 0.2,
          "max": 0.35
        },
        "Mo": {
          "min": 0.2,
          "max": 0.3
        }
      },
      "aisi_number": "4063",
      "uns_number": "G40630",
      "obsolescence_year": 1964
    },
    {
      "sae_isi_number": "4068",
      "chemical_composition_percent": {
        "C": {
          "min": 0.63,
          "max": 0.7
        },
        "Mn": {
          "min": 0.75,
          "max": 1.0
        },
        "P_max": {
          "min": 0.0,
          "max": 0.04
        },
        "S_max": {
          "min": 0.0,
          "max": 0.04
        },
        "Si": {
          "min": 0.2,
          "max": 0.35
        },
        "Mo": {
          "min": 0.2,
          "max": 0.3
        }
      },
      "aisi_number": "A4068",
      "obsolescence_year": 1957
    },
    {
      "sae_isi_number": "4119",
      "chemical_composition_percent": {
        "C": {
          "min": 0.17,
          "max": 0.22
        },
        "Mn": {
          "min": 0.7,
          "max": 0.9
        },
        "P_max": {
          "min": 0.0,
          "max": 0.04
        },
        "S_max": {
          "min": 0.0,
          "max": 0.04
        },
        "Si": {
          "min": 0.2,
          "max": 0.35
        },
        "Cr": {
          "min": 0.4,
          "max": 0.6
        },
        "Mo": {
          "min": 0.2,
          "max": 0.3
        }
      },
      "aisi_number": "A4119",
      "obsolescence_year": 1956
    },
    {
      "sae_isi_number": "4125",
      "chemical_composition_percent": {
        "C": {
          "min": 0.23,
          "max": 0.28
        },
        "Mn": {
          "min": 0.7,
          "max": 0.9
        },
        "P_max": {
          "min": 0.0,
          "max": 0.04
        },
        "S_max": {
          "min": 0.0,
          "max": 0.04
        },
        "Si": {
          "min": 0.2,
          "max": 0.35
        },
        "Cr": {
          "min": 0.4,
          "max": 0.6
        },
        "Mo": {
          "min": 0.2,
          "max": 0.3
        }
      },
      "aisi_number": "A4125",
      "obsolescence_year": 1950
    },
    {
      "sae_isi_number": "4317",
      "chemical_composition_percent": {
        "C": {
          "min": 0.15,
          "max": 0.2
        },
        "Mn": {
          "min": 0.45,
          "max": 0.65
        },
        "P_max": {
          "min": 0.0,
          "max": 0.04
        },
        "S_max": {
          "min": 0.0,
          "max": 0.04
        },
        "Si": {
          "min": 0.2,
          "max": 0.35
        },
        "Cr": {
          "min": 0.4,
          "max": 0.6
        },
        "Ni": {
          "min": 1.65,
          "max": 2.0
        },
        "Mo": {
          "min": 0.2,
          "max": 0.3
        }
      },
      "aisi_number": "4317",
      "obsolescence_year": 1953
    },
    {
      "sae_isi_number": "4337",
      "chemical_composition_percent": {
        "C": {
          "min": 0.35,
          "max": 0.4
        },
        "Mn": {
          "min": 0.6,
          "max": 0.8
        },
        "P_max": {
          "min": 0.0,
          "max": 0.04
        },
        "S_max": {
          "min": 0.0,
          "max": 0.04
        },
        "Si": {
          "min": 0.2,
          "max": 0.35
        },
        "Cr": {
          "min": 0.7,
          "max": 0.9
        },
        "Ni": {
          "min": 1.65,
          "max": 2.0
        },
        "Mo": {
          "min": 0.2,
          "max": 0.3
        }
      },
      "aisi_number": "4337",
      "uns_number": "G43370",
      "obsolescence_year": 1964
    },
    {
      "sae_isi_number": "4419",
      "chemical_composition_percent": {
        "C": {
          "min": 0.18,
          "max": 0.23
        },
        "Mn": {
          "min": 0.45,
          "max": 0.65
        },
        "P_max": {
          "min": 0.0,
          "max": 0.035
        },
        "S_max": {
          "min": 0.0,
          "max": 0.04
        },
        "Si": {
          "min": 0.15,
          "max": 0.3
        },
        "Mo": {
          "min": 0.45,
          "max": 0.6
        }
      },
      "aisi_number": "4520",
      "obsolescence_year": 1977
    },
    {
      "sae_isi_number": "4608",
      "chemical_composition_percent": {
        "C": {
          "min": 0.06,
          "max": 0.11
        },
        "Mn": {
          "min": 0.25,
          "max": 0.45
        },
        "P_max": {
          "min": 0.0,
          "max": 0.04
        },
        "S_max": {
          "min": 0.0,
          "max": 0.04
        },
        "Si": {
          "min": 0.0,
          "max": 0.25
        },
        "Ni": {
          "min": 1.4,
          "max": 1.75
        },
        "Mo": {
          "min": 0.15,
          "max": 0.25
        }
      },
      "aisi_number": "4608",
      "obsolescence_year": 1956
    },
    {
      "sae_isi_number": "X4620",
      "chemical_composition_percent": {
        "C": {
          "min": 0.18,
          "max": 0.23
        },
        "Mn": {
          "min": 0.5,
          "max": 0.7
        },
        "P_max": {
          "min": 0.0,
          "max": 0.04
        },
        "S_max": {
          "min": 0.0,
          "max": 0.04
        },
        "Si": {
          "min": 0.2,
          "max": 0.35
        },
        "Ni": {
          "min": 1.65,
          "max": 2.0
        },
        "Mo": {
          "min": 0.2,
          "max": 0.3
        }
      },
      "aisi_number": "X4620",
      "obsolescence_year": 1956
    },
    {
      "sae_isi_number": "4621",
      "chemical_composition_percent": {
        "C": {
          "min": 0.18,
          "max": 0.23
        },
        "Mn": {
          "min": 0.7,
          "max": 0.9
        },
        "P_max": {
          "min": 0.0,
          "max": 0.035
        },
        "S_max": {
          "min": 0.0,
          "max": 0.04
        },
        "Si": {
          "min": 0.15,
          "max": 0.3
        },
        "Ni": {
          "min": 1.65,
          "max": 2.0
        },
        "Mo": {
          "min": 0.2,
          "max": 0.3
        }
      },
      "aisi_number": "4621",
      "uns_number": "G46210",
      "obsolescence_year": 1977
    },
    {
      "sae_isi_number": "4640",
      "chemical_composition_percent": {
        "C": {
          "min": 0.38,
          "max": 0.43
        },
        "Mn": {
          "min": 0.6,
          "max": 0.8
        },
        "P_max": {
          "min": 0.0,
          "max": 0.04
        },
        "S_max": {
          "min": 0.0,
          "max": 0.04
        },
        "Si": {
          "min": 0.2,
          "max": 0.35
        },
        "Ni": {
          "min": 1.65,
          "max": 2.0
        },
        "Mo": {
          "min": 0.2,
          "max": 0.3
        }
      },
      "aisi_number": "A4640",
      "obsolescence_year": 1952
    },
    {
      "sae_isi_number": "4812",
      "chemical_composition_percent": {
        "C": {
          "min": 0.1,
          "max": 0.15
        },
        "Mn": {
          "min": 0.4,
          "max": 0.6
        },
        "P_max": {
          "min": 0.0,
          "max": 0.04
        },
        "S_max": {
          "min": 0.0,
          "max": 0.04
        },
        "Si": {
          "min": 0.2,
          "max": 0.35
        },
        "Ni": {
          "min": 3.25,
          "max": 3.75
        },
        "Mo": {
          "min": 0.2,
          "max": 0.3
        }
      },
      "aisi_number": "4817",
      "obsolescence_year": 1956
    },
    {
      "sae_isi_number": "5015",
      "chemical_composition_percent": {
        "C": {
          "min": 0.12,
          "max": 0.17
        },
        "Mn": {
          "min": 0.03,
          "max": 0.5
        },
        "P_max": {
          "min": 0.0,
          "max": 0.035
        },
        "S_max": {
          "min": 0.0,
          "max": 0.04
        },
        "Si": {
          "min": 0.15,
          "max": 0.3
        },
        "Cr": {
          "min": 0.3,
          "max": 0.5
        }
      },
      "aisi_number": "5015",
      "uns_number": "G50150",
      "obsolescence_year": 1977
    },
    {
      "sae_isi_number": "5045",
      "chemical_composition_percent": {
        "C": {
          "min": 0.43,
          "max": 0.48
        },
        "Mn": {
          "min": 0.7,
          "max": 0.9
        },
        "P_max": {
          "min": 0.0,
          "max": 0.04
        },
        "S_max": {
          "min": 0.0,
          "max": 0.04
        },
        "Si": {
          "min": 0.2,
          "max": 0.35
        },
        "Cr": {
          "min": 0.55,
          "max": 0.75
        }
      },
      "aisi_number": "5045",
      "obsolescence_year": 1953
    },
    {
      "sae_isi_number": "5145",
      "chemical_composition_percent": {
        "C": {
          "min": 0.43,
          "max": 0.48
        },
        "Mn": {
          "min": 0.7,
          "max": 0.9
        },
        "P_max": {
          "min": 0.0,
          "max": 0.035
        },
        "S_max": {
          "min": 0.0,
          "max": 0.04
        },
        "Si": {
          "min": 0.15,
          "max": 0.3
        },
        "Cr": {
          "min": 0.7,
          "max": 0.9
        }
      },
      "aisi_number": "5145",
      "uns_number": "G51450",
      "obsolescence_year": 1977
    },
    {
      "sae_isi_number": "5152",
      "chemical_composition_percent": {
        "C": {
          "min": 0.48,
          "max": 0.55
        },
        "Mn": {
          "min": 0.7,
          "max": 0.9
        },
        "P_max": {
          "min": 0.0,
          "max": 0.04
        },
        "S_max": {
          "min": 0.0,
          "max": 0.04
        },
        "Si": {
          "min": 0.2,
          "max": 0.35
        },
        "Cr": {
          "min": 0.9,
          "max": 1.2
        }
      },
      "aisi_number": "5152",
      "obsolescence_year": 1956
    },
    {
