Repository: zakhovalkopavel/thermal-software

# Metal-data sources

- `raw-tables/` — OCR / transcribed property and composition tables (ASM Handbook Vol. 1,
  Abu-Eishah 2001 pure-metal λ fits). Kept verbatim as the synthesis input.
- `metal-conductivity-abu-eishah.json` — join file generated by `make metal-data-build`
  from the pure-metal tables (fed into compound-data).

Processed output: `shared/processed/metal-data/`. Spec: `docs/scripts/METAL_DATA_SPEC.md`.

File: shared/sources/metal-data/raw-tables/oxide_dispersion_strengthened_superalloys.json
{
  "source": "ASM Handbook (2005), Volume 1: Properties and Selection: Irons, Steels, and High-Performance Alloys",
  "table_title": "Table 18 Material properties of oxide dispersion strengthened superalloys",
  "notes": {
    "a": "Data for bar form. Condition of test material was 1315 °C (2400 °F)/1 h/AC.",
    "b": "Data for sheet. Condition of test material was 1300 °C (2375 °F)/1 h/AC.",
    "c": "Data for bar. Condition of test material was 1230 °C (2250 °F)/0.5 h/AC + 955 °C (1750 °F)/2 h/AC + 845 °C (1550 °F)/24 h/AC.",
    "d": "Properties at 1095 °C (2000 °F) based on row sequence.",
    "e": "At 760 °C (1400 °F).",
    "f": "Approximate solidus temperature.",
    "g": "Ref 14."
  },
  "units": {
    "ultimate_tensile_strength_MPa": "MPa",
    "yield_strength_MPa": "MPa",
    "elongation_percent": "%",
    "reduction_in_area_percent": "%",
    "rupture_strength_1000h_MPa": "MPa",
    "melting_range_deg_C": "°C",
    "specific_heat_capacity": "J/kg * K at 21 °C",
    "thermal_conductivity": "W/m * K at 21 °C",
    "mean_cte": "10^-6/K at 538 °C",
    "electrical_resistivity": "nΩ * m"
  },
  "data": [
    {
      "alloy": "Inconel MA 754",
      "group": "Nickel base (ODS)",
      "mechanical_properties": {
        "ultimate_tensile_strength": {
          "21_longitudinal": 965,
          "540_longitudinal": 760,
          "1095_longitudinal": 148,
          "1095_transverse": 131
        },
        "yield_strength_0.2_offset": {
          "21_longitudinal": 585,
          "540_longitudinal": 515,
          "1095_longitudinal": 134,
          "1095_transverse": 121
        },
        "elongation": {
          "21_longitudinal": 21,
          "540_longitudinal": 19,
          "1095_longitudinal": 12.5,
          "1095_transverse": 3.5
        },
        "reduction_in_area": {
          "1095_longitudinal": 24,
          "1095_transverse": 1.5
        },
        "rupture_strength_1000h": {
          "650": 255,
          "980": 130
        }
      }
    },
    {
      "alloy": "Incoloy MA 956",
      "group": "Iron base (ODS)",
      "mechanical_properties": {
        "ultimate_tensile_strength": {
          "21_longitudinal": 645,
          "540_longitudinal": 370,
          "1095_longitudinal": 91,
          "1095_transverse": 90
        },
        "yield_strength_0.2_offset": {
          "21_longitudinal": 555,
          "540_longitudinal": 285,
          "1095_longitudinal": 84.8,
          "1095_transverse": 82.7
        },
        "elongation": {
          "21_longitudinal": 10,
          "540_longitudinal": 20,
          "1095_longitudinal": 3.5,
          "1095_transverse": 4.0
        },
        "rupture_strength_1000h": {
          "760": 110,
          "980": 65
        }
      },
      "physical_properties": {
        "melting_range": "1480",
        "specific_heat_capacity_at_21_C": 469,
        "thermal_conductivity_at_21_C": 10.9,
        "mean_coefficient_of_thermal_expansion_at_538_C": 11.3,
        "electrical_resistivity": 1310
      }
    },
    {
      "alloy": "Inconel MA 6000",
      "group": "Nickel base (ODS)",
      "mechanical_properties": {
        "ultimate_tensile_strength": {
          "21_longitudinal": 1295,
          "540_longitudinal": 1155,
          "1095_longitudinal": 222,
          "1095_transverse": 177
        },
        "yield_strength_0.2_offset": {
          "21_longitudinal": 1285,
          "540_longitudinal": 1010,
          "1095_longitudinal": 192,
          "1095_transverse": 170
        },
        "elongation": {
          "21_longitudinal": 4,
          "540_longitudinal": 6,
          "1095_longitudinal": 9.0,
          "1095_transverse": 2.0
        },
        "reduction_in_area": {
          "1095_longitudinal": 31.0,
          "1095_transverse": 1.0
        },
        "rupture_strength_1000h": {
          "980": 185
        }
      }
    }
  ]
}

File: shared/sources/metal-data/raw-tables/potential_standart_steel.json
{
  "source": "ASM Handbook (2005), Volume 1: Properties and Selection: Irons, Steels, and High-Performance Alloys",
  "table_title": "Table 20 SAE potential standard steel compositions",
  "data": [
    {
      "sae_ps_number": "PS 10",
      "chemical_composition_percent": {
        "C": { "min": 0.19, "max": 0.24 },
        "Mn": { "min": 0.95, "max": 1.25 },
        "P_max": { "min": 0.0, "max": 0.035 },
        "S_max": { "min": 0.0, "max": 0.040 },
        "Si": { "min": 0.15, "max": 0.35 },
        "Ni": { "min": 0.20, "max": 0.40 },
        "Cr": { "min": 0.25, "max": 0.40 },
        "Mo": { "min": 0.05, "max": 0.10 }
      }
    },
    {
      "sae_ps_number": "PS 15",
      "chemical_composition_percent": {
        "C": { "min": 0.18, "max": 0.23 },
        "Mn": { "min": 0.90, "max": 1.20 },
        "P_max": { "min": 0.0, "max": 0.035 },
        "S_max": { "min": 0.0, "max": 0.040 },
        "Si": { "min": 0.15, "max": 0.35 },
        "Cr": { "min": 0.40, "max": 0.60 },
        "Mo": { "min": 0.13, "max": 0.20 }
      }
    },
    {
      "sae_ps_number": "PS 16",
      "chemical_composition_percent": {
        "C": { "min": 0.20, "max": 0.25 },
        "Mn": { "min": 0.90, "max": 1.20 },
        "P_max": { "min": 0.0, "max": 0.035 },
        "S_max": { "min": 0.0, "max": 0.040 },
        "Si": { "min": 0.15, "max": 0.35 },
        "Cr": { "min": 0.40, "max": 0.60 },
        "Mo": { "min": 0.13, "max": 0.20 }
      }
    },
    {
      "sae_ps_number": "PS 17",
      "chemical_composition_percent": {
        "C": { "min": 0.23, "max": 0.28 },
        "Mn": { "min": 0.90, "max": 1.20 },
        "P_max": { "min": 0.0, "max": 0.035 },
        "S_max": { "min": 0.0, "max": 0.040 },
        "Si": { "min": 0.15, "max": 0.35 },
        "Cr": { "min": 0.40, "max": 0.60 },
        "Mo": { "min": 0.13, "max": 0.20 }
      }
    },
    {
      "sae_ps_number": "PS 18",
      "chemical_composition_percent": {
        "C": { "min": 0.25, "max": 0.30 },
        "Mn": { "min": 0.90, "max": 1.20 },
        "P_max": { "min": 0.0, "max": 0.035 },
        "S_max": { "min": 0.0, "max": 0.040 },
        "Si": { "min": 0.15, "max": 0.35 },
        "Cr": { "min": 0.40, "max": 0.60 },
        "Mo": { "min": 0.13, "max": 0.20 }
      }
    },
    {
      "sae_ps_number": "PS 19",
      "chemical_composition_percent": {
        "C": { "min": 0.18, "max": 0.23 },
        "Mn": { "min": 0.90, "max": 1.20 },
        "P_max": { "min": 0.0, "max": 0.035 },
        "S_max": { "min": 0.0, "max": 0.040 },
        "Si": { "min": 0.15, "max": 0.35 },
        "Cr": { "min": 0.40, "max": 0.60 },
        "Mo": { "min": 0.08, "max": 0.15 },
        "B": { "min": 0.0005, "max": 0.003 }
      }
    },
    {
      "sae_ps_number": "PS 20",
      "chemical_composition_percent": {
        "C": { "min": 0.13, "max": 0.18 },
        "Mn": { "min": 0.90, "max": 1.20 },
        "P_max": { "min": 0.0, "max": 0.035 },
        "S_max": { "min": 0.0, "max": 0.040 },
        "Si": { "min": 0.15, "max": 0.35 },
        "Cr": { "min": 0.40, "max": 0.60 },
        "Mo": { "min": 0.13, "max": 0.20 }
      }
    },
    {
      "sae_ps_number": "PS 21",
      "chemical_composition_percent": {
        "C": { "min": 0.15, "max": 0.20 },
        "Mn": { "min": 0.90, "max": 1.20 },
        "P_max": { "min": 0.0, "max": 0.035 },
        "S_max": { "min": 0.0, "max": 0.040 },
        "Si": { "min": 0.15, "max": 0.35 },
        "Cr": { "min": 0.40, "max": 0.60 },
        "Mo": { "min": 0.13, "max": 0.20 }
      }
    },
    {
      "sae_ps_number": "PS 24",
      "chemical_composition_percent": {
        "C": { "min": 0.18, "max": 0.23 },
        "Mn": { "min": 0.75, "max": 1.00 },
        "P_max": { "min": 0.0, "max": 0.035 },
        "S_max": { "min": 0.0, "max": 0.040 },
        "Si": { "min": 0.15, "max": 0.35 },
        "Cr": { "min": 0.45, "max": 0.65 },
        "Mo": { "min": 0.20, "max": 0.30 }
      }
    },
    {
      "sae_ps_number": "PS 30",
      "chemical_composition_percent": {
        "C": { "min": 0.13, "max": 0.18 },
        "Mn": { "min": 0.70, "max": 0.90 },
        "P_max": { "min": 0.0, "max": 0.035 },
        "S_max": { "min": 0.0, "max": 0.040 },
        "Si": { "min": 0.15, "max": 0.35 },
        "Ni": { "min": 0.70, "max": 1.00 },
        "Cr": { "min": 0.45, "max": 0.65 },
        "Mo": { "min": 0.45, "max": 0.60 }
      }
    },
    {
      "sae_ps_number": "PS 31",
      "chemical_composition_percent": {
        "C": { "min": 0.15, "max": 0.20 },
        "Mn": { "min": 0.70, "max": 0.90 },
        "P_max": { "min": 0.0, "max": 0.035 },
        "S_max": { "min": 0.0, "max": 0.040 },
        "Si": { "min": 0.15, "max": 0.35 },
        "Ni": { "min": 0.70, "max": 1.00 },
        "Cr": { "min": 0.45, "max": 0.65 },
        "Mo": { "min": 0.45, "max": 0.60 }
      }
    },
    {
      "sae_ps_number": "PS 32",
      "chemical_composition_percent": {
        "C": { "min": 0.18, "max": 0.23 },
        "Mn": { "min": 0.70, "max": 0.90 },
        "P_max": { "min": 0.0, "max": 0.035 },
        "S_max": { "min": 0.0, "max": 0.040 },
        "Si": { "min": 0.15, "max": 0.35 },
        "Ni": { "min": 0.70, "max": 1.00 },
        "Cr": { "min": 0.45, "max": 0.65 },
        "Mo": { "min": 0.45, "max": 0.60 }
      }
    },
    {
      "sae_ps_number": "PS 33(b)",
      "chemical_composition_percent": {
        "C": { "min": 0.17, "max": 0.24 },
        "Mn": { "min": 0.85, "max": 1.25 },
        "P_max": { "min": 0.0, "max": 0.035 },
        "S_max": { "min": 0.0, "max": 0.040 },
        "Si": { "min": 0.15, "max": 0.35 },
        "Ni": { "min": 0.20, "max": 100.0 },
        "Cr": { "min": 0.20, "max": 100.0 },
        "Mo": { "min": 0.05, "max": 100.0 }
      }
    },
    {
      "sae_ps_number": "PS 34",
      "chemical_composition_percent": {
        "C": { "min": 0.28, "max": 0.33 },
        "Mn": { "min": 0.90, "max": 1.20 },
        "P_max": { "min": 0.0, "max": 0.035 },
        "S_max": { "min": 0.0, "max": 0.040 },
        "Si": { "min": 0.15, "max": 0.35 },
        "Cr": { "min": 0.40, "max": 0.60 },
        "Mo": { "min": 0.13, "max": 0.20 }
      }
    },
    {
      "sae_ps_number": "PS 36",
      "chemical_composition_percent": {
        "C": { "min": 0.38, "max": 0.43 },
        "Mn": { "min": 0.90, "max": 1.20 },
        "P_max": { "min": 0.0, "max": 0.035 },
        "S_max": { "min": 0.0, "max": 0.040 },
        "Si": { "min": 0.15, "max": 0.35 },
        "Cr": { "min": 0.45, "max": 0.65 },
        "Mo": { "min": 0.13, "max": 0.20 }
      }
    },
    {
      "sae_ps_number": "PS 38",
      "chemical_composition_percent": {
        "C": { "min": 0.43, "max": 0.48 },
        "Mn": { "min": 0.90, "max": 1.20 },
        "P_max": { "min": 0.0, "max": 0.035 },
        "S_max": { "min": 0.0, "max": 0.040 },
        "Si": { "min": 0.15, "max": 0.35 },
        "Cr": { "min": 0.45, "max": 0.65 },
        "Mo": { "min": 0.13, "max": 0.20 }
      }
    },
    {
      "sae_ps_number": "PS 39",
      "chemical_composition_percent": {
        "C": { "min": 0.48, "max": 0.53 },
        "Mn": { "min": 0.90, "max": 1.20 },
        "P_max": { "min": 0.0, "max": 0.035 },
        "S_max": { "min": 0.0, "max": 0.040 },
        "Si": { "min": 0.15, "max": 0.35 },
        "Cr": { "min": 0.45, "max": 0.65 },
        "Mo": { "min": 0.13, "max": 0.20 }
      }
    },
    {
      "sae_ps_number": "PS 40",
      "chemical_composition_percent": {
        "C": { "min": 0.51, "max": 0.59 },
        "Mn": { "min": 0.90, "max": 1.20 },
        "P_max": { "min": 0.0, "max": 0.035 },
        "S_max": { "min": 0.0, "max": 0.040 },
        "Si": { "min": 0.15, "max": 0.35 },
        "Cr": { "min": 0.45, "max": 0.65 },
        "Mo": { "min": 0.13, "max": 0.20 }
      }
    },
    {
      "sae_ps_number": "PS 54",
      "chemical_composition_percent": {
        "C": { "min": 0.19, "max": 0.25 },
        "Mn": { "min": 0.70, "max": 1.05 },
        "P_max": { "min": 0.0, "max": 0.035 },
        "S_max": { "min": 0.0, "max": 0.040 },
        "Si": { "min": 0.15, "max": 0.35 },
        "Cr": { "min": 0.40, "max": 0.70 },
        "Mo": { "min": 0.05, "max": 100.0 }
      }
    },
    {
      "sae_ps_number": "PS 55",
      "chemical_composition_percent": {
        "C": { "min": 0.15, "max": 0.20 },
        "Mn": { "min": 0.70, "max": 1.00 },
        "P_max": { "min": 0.0, "max": 0.035 },
        "S_max": { "min": 0.0, "max": 0.040 },
        "Si": { "min": 0.15, "max": 0.35 },
        "Ni": { "min": 1.65, "max": 2.00 },
        "Cr": { "min": 0.45, "max": 0.65 },
        "Mo": { "min": 0.65, "max": 0.80 }
      }
    },
    {
      "sae_ps_number": "PS 56",
      "chemical_composition_percent": {
        "C": { "min": 0.080, "max": 0.13 },
        "Mn": { "min": 0.70, "max": 1.00 },
        "P_max": { "min": 0.0, "max": 0.035 },
        "S_max": { "min": 0.0, "max": 0.040 },
        "Si": { "min": 0.15, "max": 0.35 },
        "Ni": { "min": 1.65, "max": 2.00 },
        "Cr": { "min": 0.445, "max": 0.65 },
        "Mo": { "min": 0.65, "max": 0.80 }
      }
    },
    {
      "sae_ps_number": "PS 57",
      "chemical_composition_percent": {
        "C": { "min": 0.0, "max": 0.08 },
        "Mn": { "min": 0.0, "max": 1.25 },
        "P_max": { "min": 0.0, "max": 0.040 },
        "S_max": { "min": 0.15, "max": 0.35 },
        "Si": { "min": 0.0, "max": 1.00 },
        "Ni": { "min": 17.00, "max": 19.00 },
        "Cr": { "min": 1.75, "max": 2.25 }
      }
    },
    {
      "sae_ps_number": "PS 58",
      "chemical_composition_percent": {
        "C": { "min": 0.16, "max": 0.21 },
        "Mn": { "min": 1.00, "max": 1.30 },
        "P_max": { "min": 0.0, "max": 0.035 },
        "S_max": { "min": 0.0, "max": 0.040 },
        "Si": { "min": 0.15, "max": 0.35 },
        "Cr": { "min": 0.45, "max": 0.65 }
      }
    },
    {
      "sae_ps_number": "PS 59",
      "chemical_composition_percent": {
        "C": { "min": 0.18, "max": 0.23 },
        "Mn": { "min": 1.00, "max": 1.30 },
        "P_max": { "min": 0.0, "max": 0.035 },
        "S_max": { "min": 0.0, "max": 0.040 },
        "Si": { "min": 0.15, "max": 0.35 },
        "Cr": { "min": 0.70, "max": 0.90 }
      }
    },
    {
      "sae_ps_number": "PS 61",
      "chemical_composition_percent": {
        "C": { "min": 0.23, "max": 0.28 },
        "Mn": { "min": 1.00, "max": 1.30 },
        "P_max": { "min": 0.0, "max": 0.035 },
        "S_max": { "min": 0.0, "max": 0.040 },
        "Si": { "min": 0.15, "max": 0.35 },
        "Cr": { "min": 0.70, "max": 0.90 }
      }
    },
    {
      "sae_ps_number": "PS 63",
      "chemical_composition_percent": {
        "C": { "min": 0.31, "max": 0.38 },
        "Mn": { "min": 0.75, "max": 1.10 },
        "P_max": { "min": 0.0, "max": 0.035 },
        "S_max": { "min": 0.0, "max": 0.040 },
        "Si": { "min": 0.15, "max": 0.35 },
        "Cr": { "min": 0.45, "max": 0.65 },
        "B": { "min": 0.0005, "max": 0.003 }
      }
    },
    {
      "sae_ps_number": "PS 64",
      "chemical_composition_percent": {
        "C": { "min": 0.16, "max": 0.21 },
        "Mn": { "min": 1.00, "max": 1.30 },
        "P_max": { "min": 0.0, "max": 0.035 },
        "S_max": { "min": 0.0, "max": 0.040 },
        "Si": { "min": 0.15, "max": 0.35 },
        "Cr": { "min": 0.70, "max": 0.90 }
      }
    },
    {
      "sae_ps_number": "PS 65",
      "chemical_composition_percent": {
        "C": { "min": 0.21, "max": 0.26 },
        "Mn": { "min": 1.00, "max": 1.30 },
        "P_max": { "min": 0.0, "max": 0.035 },
        "S_max": { "min": 0.0, "max": 0.040 },
        "Si": { "min": 0.15, "max": 0.35 },
        "Cr": { "min": 0.70, "max": 0.90 }
      }
    },
    {
      "sae_ps_number": "PS 66(c)",
      "chemical_composition_percent": {
        "C": { "min": 0.16, "max": 0.21 },
        "Mn": { "min": 0.40, "max": 0.70 },
        "P_max": { "min": 0.0, "max": 0.035 },
        "S_max": { "min": 0.0, "max": 0.040 },
        "Si": { "min": 0.15, "max": 0.35 },
        "Ni": { "min": 1.65, "max": 2.00 },
        "Cr": { "min": 0.45, "max": 0.75 },
        "Mo": { "min": 0.08, "max": 0.15 },
        "V": { "min": 0.10, "max": 0.15 }
      }
    },
    {
      "sae_ps_number": "PS 67",
      "chemical_composition_percent": {
        "C": { "min": 0.42, "max": 0.49 },
        "Mn": { "min": 0.80, "max": 1.20 },
        "P_max": { "min": 0.0, "max": 0.035 },
        "S_max": { "min": 0.0, "max": 0.040 },
        "Si": { "min": 0.15, "max": 0.35 },
        "Cr": { "min": 0.85, "max": 1.20 },
        "Mo": { "min": 0.25, "max": 0.35 }
      }
    }
  ],
  "notes": {
    "a": "Some PS steels may be supplied to a hardenability requirement.",
    "b": "Supplied to a hardenability requirement of 15 HRC points within the range of 23–43 HRC at J4 (4/16 in. distance from quenched end), subject to agreement between producer and user.",
    "c": "PS 66 has a vanadium content of 0.10–0.15%."
  }
}

File: shared/sources/metal-data/raw-tables/stainless_heat_resistant_composition.json
{
  "source": "ASM Handbook (2005), Volume 1: Properties and Selection: Irons, Steels, and High-Performance Alloys",
  "ref": "AsmHandbook2005Vol1",
  "table_title": "Table 1 Nominal compositions of wrought iron-base heat-resistant alloys",
  "printed_pages": {
    "start": 1443,
    "end": 1445
  },
  "pdf_pages": {
    "start": 48,
    "end": 50
  },
  "units": {
    "composition": "wt%"
  },
  "notes": [
    "OCR via page-ocr (Surya); composition ranges preserved as min/max where printed."
  ],
  "data": [
    {
      "type": "405",
      "chemical_composition_percent": {
        "C": {
          "min": 0.0,
          "max": 0.15
        },
        "Cr": 13.0,
        "Other": "0.2"
      },
      "uns_number": "S40500",
      "category": "Ferritic stainless steels"
    },
    {
      "type": "406",
      "chemical_composition_percent": {
        "C": {
          "min": 0.0,
          "max": 0.15
        },
        "Cr": 13.0,
        "Other": "4.0"
      },
      "category": "Ferritic stainless steels"
    },
    {
      "type": "409",
      "chemical_composition_percent": {
        "C": {
          "min": 0.0,
          "max": 0.08
        },
        "Cr": 11.0,
        "Ni": {
          "min": 0.0,
          "max": 0.5
        },
        "Ti": 6.0,
        "Other": "×"
      },
      "uns_number": "S40900",
      "category": "Ferritic stainless steels"
    },
    {
      "type": "429",
      "chemical_composition_percent": {
        "C": {
          "min": 0.0,
          "max": 0.12
        },
        "Cr": 15.0
      },
      "uns_number": "S42900",
      "category": "Ferritic stainless steels"
    },
    {
      "type": "430",
      "chemical_composition_percent": {
        "C": {
          "min": 0.0,
          "max": 0.12
        },
        "Cr": 16.0
      },
      "uns_number": "S43000",
      "category": "Ferritic stainless steels"
    },
    {
      "type": "434",
      "chemical_composition_percent": {
        "C": {
          "min": 0.0,
          "max": 0.12
        },
        "Cr": 17.0,
        "Mo": 1.0
      },
      "uns_number": "S43400",
      "category": "Ferritic stainless steels"
    },
    {
      "type": "439",
      "chemical_composition_percent": {
        "C": {
          "min": 0.0,
          "max": 0.07
        },
        "Cr": 18.25,
        "Ti": 12.0,
        "Other": "×"
      },
      "uns_number": "S43035",
      "category": "Ferritic stainless steels"
    },
    {
      "type": "18 SR",
      "chemical_composition_percent": {
        "C": 0.05,
        "Cr": 18.0,
        "Ti": {
          "min": 0.0,
          "max": 0.4
        },
        "Other": "2.0"
      },
      "category": "Ferritic stainless steels"
    },
    {
      "type": "18Cr-2Mo",
      "chemical_composition_percent": {
        "Cr": 18.5,
        "Mo": 2.0,
        "Nb": "(a)",
        "Ti": "(a)",
        "Other": "0.8"
      },
      "uns_number": "S44400",
      "category": "Ferritic stainless steels"
    },
    {
      "type": "446",
      "chemical_composition_percent": {
        "C": {
          "min": 0.0,
          "max": 0.2
        },
        "Cr": 25.0,
        "N": 0.25
      },
      "uns_number": "S44600",
      "category": "Ferritic stainless steels"
    },
    {
      "type": "E-Brite 26-1",
      "chemical_composition_percent": {
        "C": {
          "min": 0.0,
          "max": 0.01
        },
        "Cr": 26.0,
        "Mo": 1.0,
        "N": {
          "min": 0.0,
          "max": 0.015
        },
        "Nb": 0.1
      },
      "uns_number": "S44627",
      "category": "Ferritic stainless steels"
    },
    {
      "type": "26-1Ti",
      "chemical_composition_percent": {
        "C": 0.04,
        "Cr": 26.0,
        "Mo": 1.0,
        "Ti": 10.0,
        "Other": "×"
      },
      "uns_number": "S44626",
      "category": "Ferritic stainless steels"
    },
    {
      "type": "29Cr-4Mo",
      "chemical_composition_percent": {
        "C": {
          "min": 0.0,
          "max": 0.01
        },
        "Cr": 29.0,
        "Mo": 4.0,
        "N": {
          "min": 0.0,
          "max": 0.02
        }
      },
      "uns_number": "S44700",
      "category": "Ferritic stainless steels"
    },
    {
      "type": "403",
      "chemical_composition_percent": {
        "C": {
          "min": 0.0,
          "max": 0.15
        },
        "Cr": 12.0
      },
      "uns_number": "S40300",
      "category": "Quenched and tempered martensitic stainless steels"
    },
    {
      "type": "410",
      "chemical_composition_percent": {
        "C": {
          "min": 0.0,
          "max": 0.15
        },
        "Cr": 12.5
      },
      "uns_number": "S41000",
      "category": "Quenched and tempered martensitic stainless steels"
    },
    {
      "type": "410Cb",
      "chemical_composition_percent": {
        "C": {
          "min": 0.0,
          "max": 0.15
        },
        "Cr": 12.5,
        "Nb": 0.12
      },
      "uns_number": "S41040",
      "category": "Quenched and tempered martensitic stainless steels"
    },
    {
      "type": "416",
      "chemical_composition_percent": {
        "C": {
          "min": 0.0,
          "max": 0.15
        },
        "Cr": 13.0,
        "Mo": "0.6(b)"
      },
      "uns_number": "S41600",
      "category": "Quenched and tempered martensitic stainless steels"
    },
    {
      "type": "422",
      "chemical_composition_percent": {
        "C": 0.2,
        "Cr": 12.5,
        "Ni": 0.75,
        "Mo": 1.0
      },
      "uns_number": "S42200",
      "category": "Quenched and tempered martensitic stainless steels"
    },
    {
      "type": "H-46",
      "chemical_composition_percent": {
        "C": 0.12,
        "Cr": 10.75,
        "Ni": 0.5,
        "Mo": 0.85,
        "N": 0.07,
        "Nb": 0.3
      },
      "category": "Quenched and tempered martensitic stainless steels"
    },
    {
      "type": "Moly Ascoloy",
      "chemical_composition_percent": {
        "C": 0.14,
        "Cr": 12.0,
        "Ni": 2.4,
        "Mo": 1.8,
        "N": 0.05
      },
      "category": "Quenched and tempered martensitic stainless steels"
    },
    {
      "type": "Greek Ascoloy",
      "chemical_composition_percent": {
        "C": 0.15,
        "Cr": 13.0,
        "Ni": 2.0
      },
      "uns_number": "S41800",
      "category": "Quenched and tempered martensitic stainless steels"
    },
    {
      "type": "Jethete M-152",
      "chemical_composition_percent": {
        "C": 0.12,
        "Cr": 12.0,
        "Ni": 2.5,
        "Mo": 1.7
      },
      "category": "Quenched and tempered martensitic stainless steels"
    },
    {
      "type": "Almar 363",
      "chemical_composition_percent": {
        "C": 0.05,
        "Cr": 11.5,
        "Ni": 4.5,
        "Ti": 10.0,
        "Other": "×"
      },
      "category": "Quenched and tempered martensitic stainless steels"
    },
    {
      "type": "431",
      "chemical_composition_percent": {
        "C": {
          "min": 0.0,
          "max": 0.2
        },
        "Cr": 16.0,
        "Ni": 2.0
      },
      "uns_number": "S43100",
      "category": "Quenched and tempered martensitic stainless steels"
    },
    {
      "type": "Lapelloy",
      "chemical_composition_percent": {
        "C": 0.3,
        "Cr": 11.5,
        "Mo": 2.75
      },
      "uns_number": "S42300",
      "category": "Quenched and tempered martensitic stainless steels"
    },
    {
      "type": "Custom 450",
      "chemical_composition_percent": {
        "C": {
          "min": 0.0,
          "max": 0.05
        },
        "Cr": 15.5,
        "Ni": 6.0,
        "Mo": 0.75,
        "Nb": 8.0,
        "Ti": "×",
        "Other": "C"
      },
      "category": "Precipitation-hardening martensitic stainless steels"
    },
    {
      "type": "Custom 455",
      "chemical_composition_percent": {
        "C": 0.03,
        "Cr": 11.75,
        "Ni": 8.5,
        "Nb": 0.3,
        "Ti": 1.2,
        "Other": "2.25"
      },
      "category": "Precipitation-hardening martensitic stainless steels"
    },
    {
      "type": "15-5 PH",
      "chemical_composition_percent": {
        "C": 0.07,
        "Cr": 15.0,
        "Ni": 4.5,
        "Nb": 0.3,
        "Other": "3.5"
      },
      "uns_number": "S15500",
      "category": "Precipitation-hardening martensitic stainless steels"
    },
    {
      "type": "17-4PH",
      "chemical_composition_percent": {
        "C": 0.04,
        "Cr": 16.5,
        "Ni": 4.25,
        "Nb": 0.25,
        "Other": "3.6"
      },
      "uns_number": "S17400",
      "category": "Precipitation-hardening martensitic stainless steels"
    },
    {
      "type": "PH 13-8 Mo",
      "chemical_composition_percent": {
        "C": 0.05,
        "Cr": 12.5,
        "Ni": 8.0,
        "Mo": 2.25,
        "Other": "1.1"
      },
      "uns_number": "S13800",
      "category": "Precipitation-hardening martensitic stainless steels"
    },
    {
      "type": "AM-350",
      "chemical_composition_percent": {
        "C": 0.1,
        "Cr": 16.5,
        "Ni": 4.25,
        "Mo": 2.75,
        "N": 0.1
      },
      "uns_number": "S35000",
      "category": "Precipitation-hardening semiaustenitic stainless steels"
    },
    {
      "type": "AM-355",
      "chemical_composition_percent": {
        "C": 0.13,
        "Cr": 15.5,
        "Ni": 4.25,
        "Mo": 2.75,
        "N": 0.1
      },
      "uns_number": "S35500",
      "category": "Precipitation-hardening semiaustenitic stainless steels"
    },
    {
      "type": "17-7 PH",
      "chemical_composition_percent": {
        "C": 0.07,
        "Cr": 17.0,
        "Ni": 7.0,
        "Other": "1.15"
      },
      "uns_number": "S17700",
      "category": "Precipitation-hardening semiaustenitic stainless steels"
    },
    {
      "type": "PH 15-7 Mo",
      "chemical_composition_percent": {
        "C": 0.07,
        "Cr": 15.0,
        "Ni": 7.0,
        "Mo": 2.25,
        "Other": "1.15"
      },
      "uns_number": "S15700",
      "category": "Precipitation-hardening semiaustenitic stainless steels"
    },
    {
      "type": "304",
      "chemical_composition_percent": {
        "C": {
          "min": 0.0,
          "max": 0.08
        },
        "Cr": 19.0,
        "Ni": 10.0
      },
      "uns_number": "S30400",
      "category": "Austenitic stainless steels"
    },
    {
      "type": "304H",
      "chemical_composition_percent": {
        "C": {
          "min": 0.04,
          "max": 0.1
        },
        "Cr": 19.0,
        "Ni": 10.0
      },
      "uns_number": "S30409",
      "category": "Austenitic stainless steels"
    },
    {
      "type": "304L",
      "chemical_composition_percent": {
        "C": {
          "min": 0.0,
          "max": 0.03
        },
        "Cr": 19.0,
        "Ni": 10.0
      },
      "uns_number": "S30403",
      "category": "Austenitic stainless steels"
    },
    {
      "type": "304N",
      "chemical_composition_percent": {
        "C": {
          "min": 0.0,
          "max": 0.08
        },
        "Cr": 19.0,
        "Ni": 9.25,
        "N": 0.13
      },
      "uns_number": "S30451",
      "category": "Austenitic stainless steels"
    },
    {
      "type": "309",
      "chemical_composition_percent": {
        "C": {
          "min": 0.0,
          "max": 0.3
        },
        "Cr": 23.0,
        "Ni": 13.0
      },
      "uns_number": "S30900",
      "category": "Austenitic stainless steels"
    },
    {
      "type": "309H",
      "chemical_composition_percent": {
        "C": {
          "min": 0.04,
          "max": 0.1
        },
        "Cr": 23.0,
        "Ni": 13.0
      },
      "uns_number": "S30909",
      "category": "Austenitic stainless steels"
    },
    {
      "type": "310",
      "chemical_composition_percent": {
        "C": {
          "min": 0.0,
          "max": 0.25
        },
        "Cr": 25.0,
        "Ni": 20.0
      },
      "uns_number": "S31000",
      "category": "Austenitic stainless steels"
    },
    {
      "type": "310H",
      "chemical_composition_percent": {
        "C": {
          "min": 0.04,
          "max": 0.1
        },
        "Cr": 25.0,
        "Ni": 20.0
      },
      "uns_number": "S31009",
      "category": "Austenitic stainless steels"
    },
    {
      "type": "316",
      "chemical_composition_percent": {
        "C": {
          "min": 0.0,
          "max": 0.08
        },
        "Cr": 17.0,
        "Ni": 12.0,
        "Mo": 2.5
      },
      "uns_number": "S31600",
      "category": "Austenitic stainless steels"
    },
    {
      "type": "316L",
      "chemical_composition_percent": {
        "C": {
          "min": 0.0,
          "max": 0.03
        },
        "Cr": 17.0,
        "Ni": 12.0,
        "Mo": 2.5
      },
      "uns_number": "S31603",
      "category": "Austenitic stainless steels"
    },
    {
      "type": "316N",
      "chemical_composition_percent": {
        "C": {
          "min": 0.0,
          "max": 0.08
        },
        "Cr": 17.0,
        "Ni": 12.0,
        "Mo": 2.5,
        "N": 0.13
      },
      "uns_number": "S31651",
      "category": "Austenitic stainless steels"
    },
    {
      "type": "316H",
      "chemical_composition_percent": {
        "C": {
          "min": 0.04,
          "max": 0.1
        },
        "Cr": 17.0,
        "Ni": 12.0,
        "Mo": 2.5
      },
      "uns_number": "S31609",
      "category": "Austenitic stainless steels"
    },
    {
      "type": "316LN",
      "chemical_composition_percent": {
        "C": {
          "min": 0.0,
          "max": 0.035
        },
        "Cr": 17.0,
        "Ni": 12.0,
        "Mo": 2.5,
        "N": 0.13
      },
      "uns_number": "S31653",
      "category": "Austenitic stainless steels"
    },
    {
      "type": "317",
      "chemical_composition_percent": {
        "C": {
          "min": 0.0,
          "max": 0.08
        },
        "Cr": 19.0,
        "Ni": 13.0,
        "Mo": 3.5
      },
      "uns_number": "S31700",
      "category": "Austenitic stainless steels"
    },
    {
      "type": "317L",
      "chemical_composition_percent": {
        "C": {
          "min": 0.0,
          "max": 0.035
        },
        "Cr": 19.0,
        "Ni": 13.0,
        "Mo": 3.5
      },
      "uns_number": "S31703",
      "category": "Austenitic stainless steels"
    },
    {
      "type": "321",
      "chemical_composition_percent": {
        "C": {
          "min": 0.0,
          "max": 0.08
        },
        "Cr": 18.0,
        "Ni": 10.0,
        "Ti": 5.0,
        "Other": "×"
      },
      "uns_number": "S32100",
      "category": "Austenitic stainless steels"
    },
    {
      "type": "321H",
      "chemical_composition_percent": {
        "C": {
          "min": 0.04,
          "max": 0.0
        },
        "Cr": 10.0,
        "Ni": 18.0,
        "Mo": 10.0,
        "Other": "4"
      },
      "uns_number": "S32109",
      "category": "Austenitic stainless steels"
    },
    {
      "type": "347",
      "chemical_composition_percent": {
        "C": {
          "min": 0.0,
          "max": 0.08
        },
        "Cr": 18.0,
        "Ni": 11.0,
        "Nb": 10.0,
        "Ti": "×",
        "Other": "C"
      },
      "uns_number": "S34700",
      "category": "Austenitic stainless steels"
    },
    {
      "type": "347H",
      "chemical_composition_percent": {
        "C": {
          "min": 0.04,
          "max": 0.0
        },
        "Cr": 10.0,
        "Ni": 18.0,
        "Mo": 11.0,
        "Ti": 8.0,
        "Other": "×"
      },
      "uns_number": "S34709",
      "category": "Austenitic stainless steels"
    },
    {
      "type": "348",
      "chemical_composition_percent": {
        "C": {
          "min": 0.0,
          "max": 0.08
        },
        "Cr": 18.0,
        "Ni": 11.0,
        "Nb": 10.0,
        "Ti": "×",
        "Other": "C"
      },
      "uns_number": "S34800",
      "category": "Austenitic stainless steels"
    },
    {
      "type": "348H",
      "chemical_composition_percent": {
        "C": {
          "min": 0.04,
          "max": 0.0
        },
        "Cr": 10.0,
        "Ni": 18.0,
        "Mo": 11.0,
        "Ti": 8.0,
        "Other": "×"
      },
      "uns_number": "S34809",
      "category": "Austenitic stainless steels"
    },
    {
      "type": "19-9 DL",
      "chemical_composition_percent": {
        "C": 0.3,
        "Cr": 19.0,
        "Ni": 9.0,
        "Mo": 1.25,
        "Nb": 0.4,
        "Ti": 0.3,
        "Other": "1.25"
      },
      "uns_number": "K63198",
      "category": "Austenitic stainless steels"
    },
    {
      "type": "19-9 DX",
      "chemical_composition_percent": {
        "C": 0.3,
        "Cr": 19.2,
        "Ni": 9.0,
        "Mo": 1.5,
        "Ti": 0.55,
        "Other": "1.2"
      },
      "uns_number": "K63199",
      "category": "Austenitic stainless steels"
    },
    {
      "type": "17-14-CuMo",
      "chemical_composition_percent": {
        "C": 0.12,
        "Cr": 16.0,
        "Ni": 14.0,
        "Mo": 2.5,
        "Nb": 0.4,
        "Ti": 0.3,
        "Other": "3.0"
      },
      "category": "Austenitic stainless steels"
    },
    {
      "type": "201",
      "chemical_composition_percent": {
        "C": {
          "min": 0.0,
          "max": 0.15
        },
        "Cr": 17.0,
        "Ni": 4.2,
        "N": {
          "min": 0.0,
          "max": 0.25
        }
      },
      "uns_number": "S20100",
      "category": "Austenitic stainless steels"
    },
    {
      "type": "202",
      "chemical_composition_percent": {
        "C": 0.09,
        "Cr": 18.0,
        "Ni": 5.0,
        "N": 0.1,
        "Other": "8.0"
      },
      "uns_number": "S20200",
      "category": "Austenitic stainless steels"
    },
    {
      "type": "205",
      "chemical_composition_percent": {
        "C": 0.18,
        "Cr": 17.2,
        "Ni": 1.4,
        "N": 0.36
      },
      "uns_number": "S20500",
      "category": "Austenitic stainless steels"
    },
    {
      "type": "216",
      "chemical_composition_percent": {
        "C": 0.05,
        "Cr": 20.0,
        "Ni": 6.0,
        "Mo": 2.5,
        "N": 0.35,
        "Other": "8.5"
      },
      "uns_number": "S21600",
      "category": "Austenitic stainless steels"
    },
    {
      "type": "21-6-9",
      "chemical_composition_percent": {
        "C": {
          "min": 0.0,
          "max": 0.04
        },
        "Cr": 20.25,
        "Ni": 6.5,
        "N": 0.3,
        "Other": "9.0"
      },
      "uns_number": "S21900",
      "category": "Austenitic stainless steels"
    },
    {
      "type": "Nitronic 32",
      "chemical_composition_percent": {
        "C": 0.1,
        "Cr": 18.0,
        "Ni": 1.6,
        "N": 0.34,
        "Other": "12.0"
      },
      "uns_number": "S24100",
      "category": "Austenitic stainless steels"
    },
    {
      "type": "Nitronic 33",
      "chemical_composition_percent": {
        "C": {
          "min": 0.0,
          "max": 0.08
        },
        "Cr": 18.0,
        "Ni": 3.0,
        "N": 0.3,
        "Other": "13.0"
      },
      "uns_number": "S24000",
      "category": "Austenitic stainless steels"
    },
    {
      "type": "Nitronic 50",
      "chemical_composition_percent": {
        "C": {
          "min": 0.0,
          "max": 0.06
        },
        "Cr": 21.0,
        "Ni": 12.0,
        "Mo": 2.0,
        "N": 0.3,
        "Nb": 0.2,
        "Other": "5.0"
      },
      "category": "Austenitic stainless steels"
    },
    {
      "type": "Nitronic 60",
      "chemical_composition_percent": {
        "C": {
          "min": 0.0,
          "max": 0.1
        },
        "Cr": 17.0,
        "Ni": 8.5,
        "Mo": 2.0,
        "Other": "8.0"
      },
      "uns_number": "S21800",
      "category": "Austenitic stainless steels"
    },
    {
      "type": "Carpenter 18-18 Plus",
      "chemical_composition_percent": {
        "C": 0.1,
        "Cr": 18.0,
        "Ni": "<0.50",
        "Mo": 1.0,
        "N": 0.5,
        "Other": "16.0"
      },
      "uns_number": "S28200",
      "category": "Austenitic stainless steels"
    }
  ],
  "table_subtitle": "Elevated-temperature / heat-resistant wrought stainless steels"
}

File: shared/sources/metal-data/raw-tables/steel_thermal_expansion.json
{
  "source": "ASM Handbook (2005), Volume 1: Properties and Selection: Irons, Steels, and High-Performance Alloys",
  "table_title": "Coefficients of linear thermal expansion for carbon and low-alloy steels",
  "units": {
    "thermal_expansion": "µm/m * K",
    "temperature_range": "°C"
  },
  "data": [
    {
      "aisi_sae_grade": "1008",
      "treatment_or_condition": "Annealed",
      "values": {
        "0-100": 12.6, "0-200": 13.1, "0-300": 13.5, "0-400": 13.8, "0-500": 14.2, "0-600": 14.6, "0-700": 15.0
      }
    },
    {
      "aisi_sae_grade": "1008",
      "treatment_or_condition": "Annealed",
      "values": {
        "20-100": 11.6, "20-200": 12.5, "20-300": 13.0, "20-400": 13.6, "20-500": 14.2, "20-600": 14.6, "20-700": 15.0
      }
    },
    {
      "aisi_sae_grade": "1010",
      "treatment_or_condition": "Annealed",
      "values": {
        "0-100": 12.2, "0-200": 13.0, "0-300": 13.5, "0-400": 13.9, "0-500": 14.3, "0-600": 14.7, "0-700": 15.0
      }
    },
    {
      "aisi_sae_grade": "1010",
      "treatment_or_condition": "Unknown",
      "values": {
        "-100-20": 10.3, "-150-20": 9.8, "20-200": 12.6, "20-300": 13.3, "20-400": 13.8, "20-500": 14.3, "20-600": 14.7, "20-700": 14.9
      }
    },
    {
      "aisi_sae_grade": "1010",
      "treatment_or_condition": "Unknown",
      "values": {
        "20-650": 15.1
      }
    },
    {
      "aisi_sae_grade": "1015",
      "treatment_or_condition": "Rolled",
      "values": {
        "0-100": 11.9, "0-200": 12.5, "0-300": 13.0, "0-400": 13.6, "0-500": 14.2
      }
    },
    {
      "aisi_sae_grade": "1015",
      "treatment_or_condition": "Annealed",
      "values": {
        "0-100": 12.2, "0-400": 13.4, "0-600": 14.2
      }
    },
    {
      "aisi_sae_grade": "1016",
      "treatment_or_condition": "Annealed",
      "values": {
        "0-100": 12.0, "0-400": 13.5, "0-600": 14.4
      }
    },
    {
      "aisi_sae_grade": "1017",
      "treatment_or_condition": "Unknown",
      "values": {
        "0-100": 12.2, "0-400": 13.5, "0-600": 14.5
      }
    },
    {
      "aisi_sae_grade": "1018",
      "treatment_or_condition": "Annealed",
      "values": {
        "0-100": 12.0, "0-400": 13.5, "0-600": 14.4
      }
    },
    {
      "aisi_sae_grade": "1019",
      "treatment_or_condition": "Unknown",
      "values": {
        "0-100": 12.2, "0-400": 13.5, "0-600": 14.7
      }
    },
    {
      "aisi_sae_grade": "1020",
      "treatment_or_condition": "Annealed",
      "values": {
        "20-100": 11.7, "20-200": 12.1, "20-300": 12.8, "20-400": 13.4, "20-500": 13.9, "20-600": 14.4, "20-700": 14.8
      }
    },
    {
      "aisi_sae_grade": "1020",
      "treatment_or_condition": "Unknown",
      "values": {
        "0-100": 12.2, "0-400": 13.5, "0-600": 14.2
      }
    },
    {
      "aisi_sae_grade": "1021",
      "treatment_or_condition": "Unknown",
      "values": {
        "0-100": 12.0, "0-400": 13.5, "0-600": 14.3
      }
    },
    {
      "aisi_sae_grade": "1022",
      "treatment_or_condition": "Annealed",
      "values": {
        "0-100": 12.2, "0-200": 12.7, "0-300": 13.1, "0-400": 13.5, "0-500": 13.9, "0-600": 14.4, "0-700": 14.9
      }
    },
    {
      "aisi_sae_grade": "1023",
      "treatment_or_condition": "Unknown",
      "values": {
        "0-100": 12.2, "0-400": 13.5, "0-600": 14.4
      }
    },
    {
      "aisi_sae_grade": "1025",
      "treatment_or_condition": "Annealed",
      "values": {
        "0-100": 12.0, "0-400": 13.5, "0-600": 14.4
      }
    },
    {
      "aisi_sae_grade": "1026",
      "treatment_or_condition": "Annealed",
      "values": {
        "0-100": 12.0, "0-400": 13.5, "0-600": 14.4
      }
    },
    {
      "aisi_sae_grade": "1029",
      "treatment_or_condition": "Annealed",
      "values": {
        "0-100": 12.0, "0-400": 13.5, "0-600": 14.4
      }
    },
    {
      "aisi_sae_grade": "1030",
      "treatment_or_condition": "Annealed",
      "values": {
        "0-100": 11.7, "0-400": 13.5, "0-600": 14.4
      }
    },
    {
      "aisi_sae_grade": "1035",
      "treatment_or_condition": "Annealed",
      "values": {
        "20-100": 11.1, "20-200": 11.9, "20-300": 12.7, "20-400": 13.4, "20-500": 14.0, "20-600": 14.4, "20-700": 14.8
      }
    },
    {
      "aisi_sae_grade": "1037",
      "treatment_or_condition": "Annealed",
      "values": {
        "0-100": 11.1, "0-400": 13.5, "0-600": 14.6
      }
    },
    {
      "aisi_sae_grade": "1039",
      "treatment_or_condition": "Annealed",
      "values": {
        "0-100": 11.1, "0-400": 13.5, "0-600": 14.6
      }
    },
    {
      "aisi_sae_grade": "1040",
      "treatment_or_condition": "Annealed",
      "values": {
        "20-100": 11.3, "20-200": 12.0, "20-300": 12.5, "20-400": 13.3, "20-500": 13.9, "20-600": 14.4, "20-700": 14.8
      }
    },
    {
      "aisi_sae_grade": "1043",
      "treatment_or_condition": "Annealed",
      "values": {
        "0-100": 11.3, "0-400": 13.5, "0-600": 14.6
      }
    },
    {
      "aisi_sae_grade": "1044",
      "treatment_or_condition": "Annealed",
      "values": {
        "0-100": 11.1, "0-200": 12.0, "0-400": 13.3
      }
    },
    {
      "aisi_sae_grade": "1045",
      "treatment_or_condition": "Annealed",
      "values": {
        "0-100": 11.6, "0-200": 12.3, "0-300": 13.1, "0-400": 13.7, "0-500": 14.2, "0-600": 14.7, "0-700": 15.1
      }
    },
    {
      "aisi_sae_grade": "1045",
      "treatment_or_condition": "Annealed",
      "values": {
        "25-100": 11.2, "25-200": 11.9, "25-300": 12.7, "25-400": 13.5, "25-500": 14.1, "25-600": 14.5, "25-700": 14.8
      }
    },
    {
      "aisi_sae_grade": "1046",
      "treatment_or_condition": "Unknown",
      "values": {
        "0-100": 11.1, "0-400": 13.5
      }
    },
    {
      "aisi_sae_grade": "1050",
      "treatment_or_condition": "Annealed",
      "values": {
        "0-100": 11.1, "0-200": 12.0, "0-400": 13.5
      }
    },
    {
      "aisi_sae_grade": "1052",
      "treatment_or_condition": "Annealed",
      "values": {
        "25-100": 11.3, "25-200": 11.8, "25-300": 12.7, "25-400": 13.7, "25-500": 14.5, "25-600": 14.7, "25-700": 15.0
      }
    },
    {
      "aisi_sae_grade": "1053",
      "treatment_or_condition": "Unknown",
      "values": {
        "0-100": 11.1, "0-400": 13.5
      }
    },
    {
      "aisi_sae_grade": "1055",
      "treatment_or_condition": "Annealed",
      "values": {
        "20-100": 11.0, "20-200": 11.8, "20-300": 12.6, "20-400": 13.4, "20-500": 14.0, "20-600": 14.5, "20-700": 14.8
      }
    },
    {
      "aisi_sae_grade": "1060",
      "treatment_or_condition": "Annealed",
      "values": {
        "25-100": 11.1, "25-200": 11.9, "25-300": 12.9, "25-400": 13.5, "25-500": 14.1, "25-600": 14.6, "25-700": 14.9
      }
    },
    {
      "aisi_sae_grade": "1064",
      "treatment_or_condition": "Unknown",
      "values": {
        "0-100": 11.1, "0-400": 13.5
      }
    },
    {
      "aisi_sae_grade": "1065",
      "treatment_or_condition": "Unknown",
      "values": {
        "0-100": 11.1, "0-400": 13.5
      }
    },
    {
      "aisi_sae_grade": "1070",
      "treatment_or_condition": "Unknown",
      "values": {
        "0-100": 11.5, "0-400": 13.3
      }
    },
    {
      "aisi_sae_grade": "1078",
      "treatment_or_condition": "Unknown",
      "values": {
        "0-100": 11.3, "20-400": 13.3
      }
    },
    {
      "aisi_sae_grade": "1080",
      "treatment_or_condition": "Annealed",
      "values": {
        "20-100": 11.0, "20-200": 11.6, "20-300": 12.4, "20-400": 13.2, "20-500": 13.8, "20-600": 14.2, "20-700": 14.7
      }
    },
    {
      "aisi_sae_grade": "1080",
      "treatment_or_condition": "Unknown",
      "values": {
        "0-100": 11.7, "0-200": 12.2
      }
    },
    {
      "aisi_sae_grade": "1085",
      "treatment_or_condition": "Annealed",
      "values": {
        "0-100": 11.1, "0-200": 11.7, "0-300": 12.5, "0-400": 13.2, "0-500": 13.6, "0-600": 14.2, "20-700": 14.7
      }
    },
    {
      "aisi_sae_grade": "1086",
      "treatment_or_condition": "Unknown",
      "values": {
        "0-100": 11.1, "0-400": 13.1
      }
    },
    {
      "aisi_sae_grade": "1095",
      "treatment_or_condition": "Unknown",
      "values": {
        "20-650": 14.6
      }
    },
    {
      "aisi_sae_grade": "1095",
      "treatment_or_condition": "Annealed",
      "values": {
        "20-100": 11.4
      }
    },
    {
      "aisi_sae_grade": "1095",
      "treatment_or_condition": "Hardened",
      "values": {
        "0-100": 13.0
      }
    },
    {
      "aisi_sae_grade": "1117",
      "treatment_or_condition": "Unknown",
      "values": {
        "20-95": 12.2, "20-370": 13.1
      }
    },
    {
      "aisi_sae_grade": "1118",
      "treatment_or_condition": "Unknown",
      "values": {
        "20-95": 12.2, "20-370": 13.3
      }
    },
    {
      "aisi_sae_grade": "1132",
      "treatment_or_condition": "Unknown",
      "values": {
        "20-95": 12.6
      }
    },
    {
      "aisi_sae_grade": "1137",
      "treatment_or_condition": "Unknown",
      "values": {
        "20-100": 12.8
      }
    },
    {
      "aisi_sae_grade": "1139",
      "treatment_or_condition": "Unknown",
      "values": {
        "20-95": 12.6
      }
    },
    {
      "aisi_sae_grade": "1140",
      "treatment_or_condition": "Unknown",
      "values": {
        "20-95": 12.6
      }
    },
    {
      "aisi_sae_grade": "1141",
      "treatment_or_condition": "Unknown",
      "values": {
        "0-200": 12.6
      }
    },
    {
      "aisi_sae_grade": "1144",
      "treatment_or_condition": "Unknown",
      "values": {
        "20-100": 13.3
      }
    },
    {
      "aisi_sae_grade": "1145",
      "treatment_or_condition": "Annealed",
      "values": {
        "0-100": 11.2, "0-200": 12.1, "0-300": 13.0, "0-400": 13.6, "0-500": 14.0, "0-600": 14.6, "0-700": 14.8
      }
    },
    {
      "aisi_sae_grade": "1145",
      "treatment_or_condition": "Annealed",
      "values": {
        "0-100": 11.6, "0-200": 12.3, "0-300": 13.1, "0-400": 13.7, "0-500": 14.2, "0-600": 14.7, "0-700": 15.1
      }
    },
    {
      "aisi_sae_grade": "1146",
      "treatment_or_condition": "Unknown",
      "values": {
        "20-100": 12.8
      }
    },
    {
      "aisi_sae_grade": "1151",
      "treatment_or_condition": "Unknown",
      "values": {
        "0-200": 12.6
      }
    },
    {
      "aisi_sae_grade": "1330",
      "treatment_or_condition": "Unknown",
      "values": {
        "20-100": 12.0, "20-200": 12.8, "20-300": 13.3
      }
    },
    {
      "aisi_sae_grade": "1335",
      "treatment_or_condition": "Unknown",
      "values": {
        "20-100": 12.2, "20-200": 12.8, "20-300": 13.3
      }
    },
    {
      "aisi_sae_grade": "1345",
      "treatment_or_condition": "Unknown",
      "values": {
        "20-100": 12.0, "20-200": 12.6, "20-300": 13.3
      }
    },
    {
      "aisi_sae_grade": "1522",
      "treatment_or_condition": "Annealed",
      "values": {
        "0-100": 12.0, "0-400": 13.5, "0-600": 14.4
      }
    },
    {
      "aisi_sae_grade": "1524",
      "treatment_or_condition": "Unknown",
      "values": {
        "20-100": 11.9, "20-200": 12.7, "20-400": 13.9, "20-600": 14.7
      }
    },
    {
      "aisi_sae_grade": "1524",
      "treatment_or_condition": "Annealed",
      "values": {
        "0-100": 12.0, "0-400": 13.5, "0-600": 14.4
      }
    },
    {
      "aisi_sae_grade": "1526",
      "treatment_or_condition": "Annealed",
      "values": {
        "0-100": 12.0, "0-400": 13.5, "0-600": 14.4
      }
    },
    {
      "aisi_sae_grade": "1541",
      "treatment_or_condition": "Annealed",
      "values": {
        "0-100": 12.0, "0-400": 13.5, "0-600": 14.4
      }
    },
    {
      "aisi_sae_grade": "1548",
      "treatment_or_condition": "Unknown",
      "values": {
        "0-100": 11.9, "0-400": 13.3, "0-600": 14.6
      }
    },
    {
      "aisi_sae_grade": "1551",
      "treatment_or_condition": "Annealed",
      "values": {
        "0-100": 11.7, "0-400": 13.5, "0-600": 14.4
      }
    },
    {
      "aisi_sae_grade": "1552",
      "treatment_or_condition": "Unknown",
      "values": {
        "0-100": 11.1, "0-400": 13.5
      }
    },
    {
      "aisi_sae_grade": "1561",
      "treatment_or_condition": "Annealed",
      "values": {
        "0-100": 11.1, "0-400": 13.5, "0-600": 14.6
      }
    },
    {
      "aisi_sae_grade": "1566",
      "treatment_or_condition": "Annealed",
      "values": {
        "0-100": 11.5, "0-400": 13.5, "0-600": 14.7
      }
    },
    {
      "aisi_sae_grade": "2330",
      "treatment_or_condition": "Annealed",
      "values": {
        "25-100": 10.9, "25-200": 11.2, "25-300": 12.1, "25-400": 12.9, "25-500": 13.4, "25-600": 13.8
      }
    },
    {
      "aisi_sae_grade": "2515",
      "treatment_or_condition": "Unknown",
      "values": {
        "-195-20": 8.6, "-130-20": 10.0, "20-260": 12.6, "20-540": 13.5
      }
    },
    {
      "aisi_sae_grade": "3120",
      "treatment_or_condition": "Unknown",
      "values": {
        "-18-95": 11.3, "-18-650": 14.6
      }
    },
    {
      "aisi_sae_grade": "3130",
      "treatment_or_condition": "Unknown",
      "values": {
        "-18-95": 11.3, "-18-650": 14.6
      }
    },
    {
      "aisi_sae_grade": "3140",
      "treatment_or_condition": "Unknown",
      "values": {
        "-18-95": 11.3, "-18-650": 14.6
      }
    },
    {
      "aisi_sae_grade": "3150",
      "treatment_or_condition": "Unknown",
      "values": {
        "-18-95": 11.3, "-18-650": 14.6
      }
    },
    {
      "aisi_sae_grade": "4023",
      "treatment_or_condition": "Unknown",
      "values": {
        "-18-95": 11.7
      }
    },
    {
      "aisi_sae_grade": "4027",
      "treatment_or_condition": "Unknown",
      "values": {
        "-18-95": 11.7
      }
    },
    {
      "aisi_sae_grade": "4028",
      "treatment_or_condition": "Unknown",
      "values": {
        "20-100": 11.9, "20-200": 12.4, "20-300": 12.9
      }
    },
    {
      "aisi_sae_grade": "4032",
      "treatment_or_condition": "Unknown",
      "values": {
        "20-100": 11.9, "20-200": 12.4, "20-300": 12.9
      }
    },
    {
      "aisi_sae_grade": "4042",
      "treatment_or_condition": "Unknown",
      "values": {
        "20-100": 11.9, "20-200": 12.4, "20-300": 12.9
      }
    },
    {
      "aisi_sae_grade": "4047",
      "treatment_or_condition": "Unknown",
      "values": {
        "20-100": 11.9, "20-200": 12.4, "20-300": 12.9
      }
    },
    {
      "aisi_sae_grade": "4130",
      "treatment_or_condition": "Unknown",
      "values": {
        "20-100": 12.2, "20-400": 13.7, "20-600": 14.6
      }
    },
    {
      "aisi_sae_grade": "4135",
      "treatment_or_condition": "Unknown",
      "values": {
        "20-100": 11.7, "20-200": 12.2, "20-300": 12.8
      }
    },
    {
      "aisi_sae_grade": "4137",
      "treatment_or_condition": "Unknown",
      "values": {
        "20-100": 11.7, "20-200": 12.2, "20-300": 12.8
      }
    },
    {
      "aisi_sae_grade": "4140",
      "treatment_or_condition": "Oil hardened, tempered",
      "values": {
        "20-100": 12.3, "20-200": 12.7, "20-400": 13.7, "20-600": 14.5
      }
    },
    {
      "aisi_sae_grade": "4142",
      "treatment_or_condition": "Unknown",
      "values": {
        "20-100": 11.7, "20-200": 12.2, "20-300": 12.8
      }
    },
    {
      "aisi_sae_grade": "4145",
      "treatment_or_condition": "Oil hardened, tempered",
      "values": {
        "20-100": 11.7, "20-200": 12.2, "20-300": 12.8
      }
    },
    {
      "aisi_sae_grade": "4147",
      "treatment_or_condition": "Unknown",
      "values": {
        "20-100": 11.7, "20-200": 12.2, "20-300": 12.8
      }
    },
    {
      "aisi_sae_grade": "4161",
      "treatment_or_condition": "Unknown",
      "values": {
        "20-100": 11.5, "20-200": 12.2, "20-300": 12.9
      }
    },
    {
      "aisi_sae_grade": "4320",
      "treatment_or_condition": "Unknown",
      "values": {
        "-18-95": 11.3, "-18-650": 14.6
      }
    },
    {
      "aisi_sae_grade": "4337",
      "treatment_or_condition": "Unknown",
      "values": {
        "-18-95": 11.3, "-18-650": 14.6
      }
    },
    {
      "aisi_sae_grade": "4340",
      "treatment_or_condition": "Oil hardened, tempered 600 °C (1110 °F)",
      "values": {
        "20-100": 12.3, "20-200": 12.7, "20-400": 13.7, "20-600": 14.5
      }
    },
    {
      "aisi_sae_grade": "4340",
      "treatment_or_condition": "Oil hardened, tempered 630 °C (1170 °F)",
      "values": {
        "-100-20": 11.2, "-150-20": 10.4, "20-200": 12.4, "20-400": 13.6, "20-600": 14.3
      }
    },
    {
      "aisi_sae_grade": "4422",
      "treatment_or_condition": "Unknown",
      "values": {
        "-18-95": 11.7
      }
    },
    {
      "aisi_sae_grade": "4427",
      "treatment_or_condition": "Unknown",
      "values": {
        "20-100": 12.6, "20-300": 13.8, "20-600": 15.1
      }
    },
    {
      "aisi_sae_grade": "4615",
      "treatment_or_condition": "Unknown",
      "values": {
        "20-100": 11.5, "20-200": 12.1, "20-300": 12.7, "20-400": 13.2, "20-500": 13.7, "20-600": 14.1
      }
    },
    {
      "aisi_sae_grade": "4617",
      "treatment_or_condition": "Carburized and hardened",
      "values": {
        "20-100": 12.5, "20-200": 13.1
      }
    },
    {
      "aisi_sae_grade": "4626",
      "treatment_or_condition": "Normalized and tempered",
      "values": {
        "20-95": 11.7, "20-260": 12.6, "20-540": 13.8
      }
    },
    {
      "aisi_sae_grade": "4718",
      "treatment_or_condition": "Unknown",
      "values": {
        "20-100": 11.3, "20-200": 12.2, "20-300": 13.1
      }
    },
    {
      "aisi_sae_grade": "4815",
      "treatment_or_condition": "Unknown",
      "values": {
        "20-95": 11.5, "20-205": 12.2, "20-315": 13.1
      }
    },
    {
      "aisi_sae_grade": "4820",
      "treatment_or_condition": "Unknown",
      "values": {
        "20-95": 11.3, "20-205": 12.2, "20-315": 12.9
      }
    },
    {
      "aisi_sae_grade": "5046",
      "treatment_or_condition": "Unknown",
      "values": {
        "20-100": 11.9, "20-200": 12.4, "20-300": 12.9
      }
    },
    {
      "aisi_sae_grade": "50B60",
      "treatment_or_condition": "Unknown",
      "values": {
        "20-100": 11.9, "20-200": 12.4, "20-300": 12.9
      }
    },
    {
      "aisi_sae_grade": "5117",
      "treatment_or_condition": "Unknown",
      "values": {
        "20-100": 12.0, "20-200": 12.8, "20-300": 13.5
      }
    },
    {
      "aisi_sae_grade": "5120",
      "treatment_or_condition": "Unknown",
      "values": {
        "20-100": 12.0, "20-200": 12.8, "20-300": 13.5
      }
    },
    {
      "aisi_sae_grade": "5130",
      "treatment_or_condition": "Unknown",
      "values": {
        "20-100": 12.2, "20-200": 12.9, "20-300": 13.5
      }
    },
    {
      "aisi_sae_grade": "5132",
      "treatment_or_condition": "Unknown",
      "values": {
        "20-100": 12.2, "20-200": 12.9, "20-300": 13.5
      }
    },
    {
      "aisi_sae_grade": "5135",
      "treatment_or_condition": "Unknown",
      "values": {
        "20-100": 12.0, "20-200": 12.8, "20-300": 13.5
      }
    },
    {
      "aisi_sae_grade": "5140",
      "treatment_or_condition": "Annealed",
      "values": {
        "20-200": 12.6, "20-300": 13.4, "20-400": 13.9, "20-500": 14.3, "20-600": 14.6, "20-700": 15.0
      }
    },
    {
      "aisi_sae_grade": "5145",
      "treatment_or_condition": "Unknown",
      "values": {
        "20-100": 12.2, "25-270": 13.1
      }
    },
    {
      "aisi_sae_grade": "5150",
      "treatment_or_condition": "Unknown",
      "values": {
        "20-100": 12.8, "25-270": 13.7
      }
    },
    {
      "aisi_sae_grade": "5155",
      "treatment_or_condition": "Unknown",
      "values": {
        "20-100": 12.2, "20-275": 12.1
      }
    },
    {
      "aisi_sae_grade": "52100",
      "treatment_or_condition": "Annealed",
      "values": {
        "0-100": 11.9
      }
    },
    {
      "aisi_sae_grade": "52100",
      "treatment_or_condition": "Hardened",
      "values": {
        "0-100": 12.6
      }
    },
    {
      "aisi_sae_grade": "6150",
      "treatment_or_condition": "Annealed",
      "values": {
        "20-100": 12.2, "20-200": 12.7, "20-300": 13.3, "20-400": 13.7, "20-500": 14.1, "20-600": 14.4
      }
    },
    {
      "aisi_sae_grade": "6150",
      "treatment_or_condition": "Hardened, tempered 205 °C (400 °F)",
      "values": {
        "20-100": 12.0, "20-200": 12.5, "20-300": 12.9, "20-400": 13.0, "20-500": 13.3, "20-600": 13.7
      }
    },
    {
      "aisi_sae_grade": "6150",
      "treatment_or_condition": "Annealed",
      "values": {
        "25-100": 12.4, "25-200": 12.6, "25-300": 13.3, "25-400": 13.8, "25-500": 14.2, "25-600": 14.5, "25-700": 14.7
      }
    },
    {
      "aisi_sae_grade": "8115",
      "treatment_or_condition": "Unknown",
      "values": {
        "20-100": 11.9, "20-200": 12.6, "20-300": 13.3
      }
    },
    {
      "aisi_sae_grade": "81B45",
      "treatment_or_condition": "Unknown",
      "values": {
        "20-100": 11.9, "20-200": 12.6, "20-300": 13.3
      }
    },
    {
      "aisi_sae_grade": "8617",
      "treatment_or_condition": "Unknown",
      "values": {
        "-18-95": 11.9, "-18-260": 12.8, "-18-540": 14.0
      }
    },
    {
      "aisi_sae_grade": "8622",
      "treatment_or_condition": "Unknown",
      "values": {
        "20-100": 11.1, "20-200": 12.2, "20-300": 12.9
      }
    },
    {
      "aisi_sae_grade": "8625",
      "treatment_or_condition": "Unknown",
      "values": {
        "20-100": 11.1, "20-200": 12.2, "20-300": 12.9
      }
    },
    {
      "aisi_sae_grade": "8627",
      "treatment_or_condition": "Unknown",
      "values": {
        "20-100": 11.3, "20-200": 12.2, "20-300": 12.9
      }
    },
    {
      "aisi_sae_grade": "8630",
      "treatment_or_condition": "Unknown",
      "values": {
        "-18-95": 11.3, "-18-650": 14.6
      }
    },
    {
      "aisi_sae_grade": "8637",
      "treatment_or_condition": "Unknown",
      "values": {
        "20-100": 11.3, "20-200": 12.2, "20-300": 12.8
      }
    },
    {
      "aisi_sae_grade": "8645",
      "treatment_or_condition": "Oil hardened, tempered",
      "values": {
        "20-100": 11.7, "20-200": 12.2, "20-300": 12.8
      }
    },
    {
      "aisi_sae_grade": "8650",
      "treatment_or_condition": "Oil hardened, tempered",
      "values": {
        "20-100": 11.7, "20-200": 12.2, "20-300": 12.8
      }
    },
    {
      "aisi_sae_grade": "8655",
      "treatment_or_condition": "Oil hardened, tempered",
      "values": {
        "20-100": 11.7, "20-200": 12.2, "20-300": 12.8
      }
    },
    {
      "aisi_sae_grade": "8720",
      "treatment_or_condition": "Unknown",
      "values": {
        "-18-95": 11.3, "-18-650": 14.6
      }
    },
    {
      "aisi_sae_grade": "8822",
      "treatment_or_condition": "Unknown",
      "values": {
        "20-100": 11.3, "20-200": 12.2, "20-300": 12.9
      }
    }
  ]
}
