Repository: zakhovalkopavel/thermal-software

# Metal-data sources

- `raw-tables/` — OCR / transcribed property and composition tables (ASM Handbook Vol. 1,
  Abu-Eishah 2001 pure-metal λ fits). Kept verbatim as the synthesis input.
- `metal-conductivity-abu-eishah.json` — join file generated by `make metal-data-build`
  from the pure-metal tables (fed into compound-data).

Processed output: `shared/processed/metal-data/`. Spec: `docs/scripts/METAL_DATA_SPEC.md`.

File: shared/sources/metal-data/raw-tables/superalloys2.json
{
  "source": "ASM Handbook (2005), Volume 1: Properties and Selection: Irons, Steels, and High-Performance Alloys",
  "table_title": "Table 6 Additional tensile properties of wrought nickel-, iron-, and cobalt-base superalloys",
  "notes": {
    "a": "Ref 13",
    "b": "Cold-rolled and solution-annealed sheet, 1.2 to 1.6 mm thick",
    "c": "Ref 16",
    "d": "Ref 14",
    "e": "Annealed",
    "f": "Precipitation hardened",
    "g": "Ref 15",
    "h": "Ref 3",
    "i": "Work strengthened and aged",
    "json_fix": "Tilde markers (~) in source OCR indicating approximate values were stripped to the numeric value for valid JSON."
  },
  "units": {
    "yield_strength_0.2_offset_MPa": "MPa at indicated temperature (°C)",
    "tensile_elongation_percent": "% at indicated temperature (°C)"
  },
  "data": [
    {
      "alloy": "Astroloy",
      "group": "Nickel base",
      "form": "Bar",
      "yield_strength_0.2_offset": {
        "21": 1050,
        "540": 965,
        "650": 965,
        "760": 910,
        "870": 690
      },
      "tensile_elongation": {
        "21": 16,
        "540": 16,
        "650": 18,
        "760": 21,
        "870": 25
      }
    },
    {
      "alloy": "Cabot 214",
      "group": "Nickel base",
      "form": "Bar",
      "yield_strength_0.2_offset": {
        "21": 560,
        "540": 510,
        "650": 505,
        "760": 495,
        "870": 310
      },
      "tensile_elongation": {
        "21": 38,
        "540": 19,
        "650": 14,
        "760": 9,
        "870": 11
      }
    },
    {
      "alloy": "D-979",
      "group": "Nickel base",
      "form": "Bar",
      "yield_strength_0.2_offset": {
        "21": 1005,
        "540": 925,
        "650": 980,
        "760": 655,
        "870": 305
      },
      "tensile_elongation": {
        "21": 15,
        "540": 15,
        "650": 21,
        "760": 17,
        "870": 18
      }
    },
    {
      "alloy": "Hastelloy C-22",
      "group": "Nickel base",
      "form": "Sheet",
      "yield_strength_0.2_offset": {
        "21": 405,
        "540": 275,
        "650": 250,
        "760": 240
      },
      "tensile_elongation": {
        "21": 57,
        "540": 61,
        "650": 65,
        "760": 63
      }
    },
    {
      "alloy": "Hastelloy G-30",
      "group": "Nickel base",
      "form": "Sheet",
      "yield_strength_0.2_offset": {
        "21": 315,
        "540": 170
      },
      "tensile_elongation": {
        "21": 64,
        "540": 75
      }
    },
    {
      "alloy": "Hastelloy S",
      "group": "Nickel base",
      "form": "Bar",
      "yield_strength_0.2_offset": {
        "21": 455,
        "540": 340,
        "650": 320,
        "760": 310,
        "870": 220
      },
      "tensile_elongation": {
        "21": 49,
        "540": 50,
        "650": 57,
        "760": 70,
        "870": 47
      }
    },
    {
      "alloy": "Hastelloy X",
      "group": "Nickel base",
      "form": "Sheet",
      "yield_strength_0.2_offset": {
        "21": 360,
        "540": 290,
        "650": 275,
        "760": 260,
        "870": 180
      },
      "tensile_elongation": {
        "21": 43,
        "540": 45,
        "650": 37,
        "760": 37,
        "870": 50
      }
    },
    {
      "alloy": "Haynes 230",
      "group": "Nickel base",
      "condition": "Cold-rolled and solution-annealed sheet (1.2-1.6 mm)",
      "yield_strength_0.2_offset": {
        "21": 390,
        "540": 275,
        "650": 270,
        "760": 285,
        "870": 225
      },
      "tensile_elongation": {
        "21": 48,
        "540": 56,
        "650": 55,
        "760": 46,
        "870": 59
      }
    },
    {
      "alloy": "Inconel 587",
      "group": "Nickel base",
      "form": "Bar",
      "yield_strength_0.2_offset": {
        "21": 705,
        "540": 620,
        "650": 615,
        "760": 605,
        "870": 400
      },
      "tensile_elongation": {
        "21": 28,
        "540": 22,
        "650": 21,
        "760": 20,
        "870": 16
      }
    },
    {
      "alloy": "Inconel 597",
      "group": "Nickel base",
      "form": "Bar",
      "yield_strength_0.2_offset": {
        "21": 760,
        "540": 720,
        "650": 675,
        "760": 665
      },
      "tensile_elongation": {
        "21": 15,
        "540": 15,
        "650": 15,
        "760": 16
      }
    },
    {
      "alloy": "Inconel 600",
      "group": "Nickel base",
      "form": "Bar",
      "yield_strength_0.2_offset": {
        "21": 285,
        "540": 220,
        "650": 205,
        "760": 180,
        "870": 40
      },
      "tensile_elongation": {
        "21": 45,
        "540": 41,
        "650": 49,
        "760": 70,
        "870": 80
      }
    },
    {
      "alloy": "Inconel 601",
      "group": "Nickel base",
      "form": "Sheet",
      "yield_strength_0.2_offset": {
        "21": 455,
        "540": 350,
        "650": 310,
        "760": 220,
        "870": 55
      },
      "tensile_elongation": {
        "21": 40,
        "540": 34,
        "650": 33,
        "760": 78,
        "870": 128
      }
    },
    {
      "alloy": "Inconel 617",
      "group": "Nickel base",
      "form": "Bar",
      "yield_strength_0.2_offset": {
        "21": 295,
        "540": 200,
        "650": 170,
        "760": 180,
        "870": 195
      },
      "tensile_elongation": {
        "21": 70,
        "540": 68,
        "650": 75,
        "760": 84,
        "870": 118
      }
    },
    {
      "alloy": "Inconel 617",
      "group": "Nickel base",
      "form": "Sheet",
      "yield_strength_0.2_offset": {
        "21": 345,
        "540": 230,
        "650": 220,
        "760": 230,
        "870": 205
      },
      "tensile_elongation": {
        "21": 55,
        "540": 62,
        "650": 61,
        "760": 59,
        "870": 73
      }
    },
    {
      "alloy": "Inconel 625",
      "group": "Nickel base",
      "form": "Bar",
      "yield_strength_0.2_offset": {
        "21": 490,
        "540": 415,
        "650": 420,
        "760": 415,
        "870": 275
      },
      "tensile_elongation": {
        "21": 50,
        "540": 50,
        "650": 34,
        "760": 45,
        "870": 125
      }
    },
    {
      "alloy": "Inconel 706",
      "group": "Nickel base",
      "form": "Bar",
      "yield_strength_0.2_offset": {
        "21": 1005,
        "540": 910,
        "650": 860,
        "760": 660
      },
      "tensile_elongation": {
        "21": 20,
        "540": 19,
        "650": 24,
        "760": 32
      }
    },
    {
      "alloy": "Inconel 718",
      "group": "Nickel base",
      "form": "Bar",
      "yield_strength_0.2_offset": {
        "21": 1185,
        "540": 1065,
        "650": 1020,
        "760": 740,
        "870": 330
      },
      "tensile_elongation": {
        "21": 21,
        "540": 18,
        "650": 19,
        "760": 25,
        "870": 88
      }
    },
    {
      "alloy": "Inconel 718 Direct Age",
      "group": "Nickel base",
      "form": "Bar",
      "yield_strength_0.2_offset": {
        "21": 1365,
        "540": 1180,
        "650": 1090
      },
      "tensile_elongation": {
        "21": 16,
        "540": 15,
        "650": 23
      }
    },
    {
      "alloy": "Inconel 718 Super",
      "group": "Nickel base",
      "form": "Bar",
      "yield_strength_0.2_offset": {
        "21": 1105,
        "540": 1020,
        "650": 960
      },
      "tensile_elongation": {
        "21": 16,
        "540": 18,
        "650": 14
      }
    },
    {
      "alloy": "Inconel X750",
      "group": "Nickel base",
      "form": "Bar",
      "yield_strength_0.2_offset": {
        "21": 815,
        "540": 725,
        "650": 710
      },
      "tensile_elongation": {
        "21": 27,
        "540": 26,
        "650": 10
      }
    },
    {
      "alloy": "M-252",
      "group": "Nickel base",
      "form": "Bar",
      "yield_strength_0.2_offset": {
        "21": 840,
        "540": 765,
        "650": 745,
        "760": 720,
        "870": 485
      },
      "tensile_elongation": {
        "21": 16,
        "540": 15,
        "650": 11,
        "760": 10,
        "870": 18
      }
    },
    {
      "alloy": "Nimonic 75",
      "group": "Nickel base",
      "form": "Bar",
      "yield_strength_0.2_offset": {
        "21": 285,
        "540": 200,
        "650": 200,
        "760": 160,
        "870": 90
      },
      "tensile_elongation": {
        "21": 40,
        "540": 40,
        "650": 46,
        "760": 67,
        "870": 68
      }
    },
    {
      "alloy": "Nimonic 80A",
      "group": "Nickel base",
      "form": "Bar",
      "yield_strength_0.2_offset": {
        "21": 620,
        "540": 530,
        "650": 550,
        "760": 505,
        "870": 260
      },
      "tensile_elongation": {
        "21": 39,
        "540": 37,
        "650": 21,
        "760": 17,
        "870": 30
      }
    },
    {
      "alloy": "Nimonic 90",
      "group": "Nickel base",
      "form": "Bar",
      "yield_strength_0.2_offset": {
        "21": 810,
        "540": 725,
        "650": 685,
        "760": 540,
        "870": 260
      },
      "tensile_elongation": {
        "21": 33,
        "540": 28,
        "650": 14,
        "760": 12,
        "870": 23
      }
    },
    {
      "alloy": "Nimonic 105",
      "group": "Nickel base",
      "form": "Bar",
      "yield_strength_0.2_offset": {
        "21": 830,
        "540": 775,
        "650": 765,
        "760": 740,
        "870": 490
      },
      "tensile_elongation": {
        "21": 16,
        "540": 22,
        "650": 24,
        "760": 25,
        "870": 27
      }
    },
    {
      "alloy": "Nimonic 115",
      "group": "Nickel base",
      "form": "Bar",
      "yield_strength_0.2_offset": {
        "21": 865,
        "540": 795,
        "650": 815,
        "760": 800,
        "870": 550
      },
      "tensile_elongation": {
        "21": 27,
        "540": 18,
        "650": 23,
        "760": 24,
        "870": 16
      }
    },
    {
      "alloy": "Nimonic 263",
      "group": "Nickel base",
      "form": "Sheet",
      "yield_strength_0.2_offset": {
        "21": 580,
        "540": 485,
        "650": 485,
        "760": 460,
        "870": 180
      },
      "tensile_elongation": {
        "21": 39,
        "540": 42,
        "650": 27,
        "760": 21,
        "870": 25
      }
    },
    {
      "alloy": "Nimonic 942",
      "group": "Nickel base",
      "form": "Bar",
      "yield_strength_0.2_offset": {
        "21": 1060,
        "540": 970,
        "650": 1000,
        "760": 860
      }
    },
    {
      "alloy": "Nimonic PE.11",
      "group": "Nickel base",
      "form": "Bar",
      "yield_strength_0.2_offset": {
        "21": 720,
        "540": 690,
        "650": 670,
        "760": 560
      }
    },
    {
      "alloy": "Nimonic PE.16",
      "group": "Nickel base",
      "form": "Bar",
      "yield_strength_0.2_offset": {
        "21": 530,
        "540": 485,
        "650": 485,
        "760": 370,
        "870": 140
      },
      "tensile_elongation": {
        "21": 20,
        "540": 37,
        "650": 26,
        "760": 30,
        "870": 42
      }
    },
    {
      "alloy": "Nimonic PK.33",
      "group": "Nickel base",
      "form": "Sheet",
      "yield_strength_0.2_offset": {
        "21": 780,
        "540": 725,
        "650": 725,
        "760": 670,
        "870": 420
      },
      "tensile_elongation": {
        "21": 61,
        "540": 30,
        "650": 30,
        "760": 26,
        "870": 18
      }
    },
    {
      "alloy": "Pyromet 860",
      "group": "Nickel base",
      "form": "Bar",
      "yield_strength_0.2_offset": {
        "21": 835,
        "540": 840,
        "650": 850,
        "760": 835
      },
      "tensile_elongation": {
        "21": 22,
        "540": 15,
        "650": 17,
        "760": 18
      }
    },
    {
      "alloy": "René 41",
      "group": "Nickel base",
      "form": "Bar",
      "yield_strength_0.2_offset": {
        "21": 1060,
        "540": 1020,
        "650": 1000,
        "760": 940,
        "870": 550
      },
      "tensile_elongation": {
        "21": 80,
        "540": 14,
        "650": 14,
        "760": 14,
        "870": 11
      }
    },
    {
      "alloy": "René 95",
      "group": "Nickel base",
      "form": "Bar",
      "yield_strength_0.2_offset": {
        "21": 1310,
        "540": 1255,
        "650": 1220,
        "760": 1100
      },
      "tensile_elongation": {
        "21": 15,
        "540": 12,
        "650": 14,
        "760": 15
      }
    },
    {
      "alloy": "Udimet 400",
      "group": "Nickel base",
      "form": "Bar",
      "yield_strength_0.2_offset": {
        "21": 930,
        "540": 830
      }
    },
    {
      "alloy": "Udimet 500",
      "group": "Nickel base",
      "form": "Bar",
      "yield_strength_0.2_offset": {
        "21": 840,
        "540": 795,
        "650": 760,
        "760": 730,
        "870": 495
      },
      "tensile_elongation": {
        "21": 72,
        "540": 32,
        "650": 28,
        "760": 28,
        "870": 39
      }
    },
    {
      "alloy": "Udimet 520",
      "group": "Nickel base",
      "form": "Bar",
      "yield_strength_0.2_offset": {
        "21": 860,
        "540": 825,
        "650": 795,
        "760": 725,
        "870": 520
      },
      "tensile_elongation": {
        "21": 75,
        "540": 21,
        "650": 20,
        "760": 17,
        "870": 15
      }
    },
    {
      "alloy": "Udimet 630",
      "group": "Nickel base",
      "form": "Bar",
      "yield_strength_0.2_offset": {
        "21": 1310,
        "540": 1170,
        "650": 1100,
        "760": 860
      },
      "tensile_elongation": {
        "21": 15,
        "540": 15,
        "650": 7,
        "760": 5
      }
    },
    {
      "alloy": "Udimet 700",
      "group": "Nickel base",
      "form": "Bar",
      "yield_strength_0.2_offset": {
        "21": 965,
        "540": 895,
        "650": 855,
        "760": 825,
        "870": 635
      },
      "tensile_elongation": {
        "21": 92,
        "540": 17,
        "650": 16,
        "760": 16,
        "870": 20
      }
    },
    {
      "alloy": "Udimet 710",
      "group": "Nickel base",
      "form": "Bar",
      "yield_strength_0.2_offset": {
        "21": 910,
        "540": 850,
        "650": 860,
        "760": 815,
        "870": 635
      },
      "tensile_elongation": {
        "21": 92,
        "540": 7,
        "650": 10,
        "760": 15,
        "870": 25
      }
    },
    {
      "alloy": "Udimet 720",
      "group": "Nickel base",
      "form": "Bar",
      "yield_strength_0.2_offset": {
        "21": 1195,
        "650": 1130,
        "760": 1050,
        "870": 152
      },
      "tensile_elongation": {
        "21": 13,
        "760": 17,
        "870": 9
      }
    },
    {
      "alloy": "Unitemp AF2-1DA6",
      "group": "Nickel base",
      "form": "Bar",
      "yield_strength_0.2_offset": {
        "21": 1015,
        "540": 1040,
        "650": 1020,
        "760": 995
      },
      "tensile_elongation": {
        "21": 20,
        "540": 19,
        "650": 18,
        "760": 16
      }
    },
    {
      "alloy": "Waspaloy",
      "group": "Nickel base",
      "form": "Bar",
      "yield_strength_0.2_offset": {
        "21": 795,
        "540": 725,
        "650": 690,
        "760": 675,
        "870": 520
      },
      "tensile_elongation": {
        "21": 75,
        "540": 25,
        "650": 23,
        "760": 34,
        "870": 28
      }
    },
    {
      "alloy": "A-286",
      "group": "Iron base",
      "form": "Bar",
      "yield_strength_0.2_offset": {
        "21": 725,
        "540": 605,
        "650": 605,
        "760": 430
      },
      "tensile_elongation": {
        "540": 25,
        "650": 19,
        "760": 13,
        "870": 19
      }
    },
    {
      "alloy": "Alloy 901",
      "group": "Iron base",
      "form": "Bar",
      "yield_strength_0.2_offset": {
        "21": 895,
        "540": 780,
        "650": 760,
        "760": 635
      },
      "tensile_elongation": {
        "540": 14,
        "650": 14,
        "760": 13,
        "870": 19
      }
    },
    {
      "alloy": "Discaloy",
      "group": "Iron base",
      "form": "Bar",
      "yield_strength_0.2_offset": {
        "21": 730,
        "540": 650,
        "650": 630,
        "760": 430
      },
      "tensile_elongation": {
        "540": 19,
        "650": 16,
        "760": 19
      }
    },
    {
      "alloy": "Haynes 556",
      "group": "Iron base",
      "form": "Sheet",
      "yield_strength_0.2_offset": {
        "21": 410,
        "540": 240,
        "650": 225,
        "760": 220,
        "870": 195
      },
      "tensile_elongation": {
        "21": 29,
        "540": 48,
        "650": 54,
        "760": 52,
        "870": 49
      }
    },
    {
      "alloy": "Incoloy 800",
      "group": "Iron base",
      "form": "Bar",
      "yield_strength_0.2_offset": {
        "21": 250,
        "540": 180,
        "650": 180,
        "760": 150
      },
      "tensile_elongation": {
        "540": 44,
        "650": 38,
        "760": 51,
        "870": 83
      }
    },
    {
      "alloy": "Incoloy 801",
      "group": "Iron base",
      "form": "Bar",
      "yield_strength_0.2_offset": {
        "21": 385,
        "540": 310,
        "650": 305,
        "760": 290
      },
      "tensile_elongation": {
        "540": 30,
        "650": 28,
        "760": 26,
        "870": 55
      }
    },
    {
      "alloy": "Incoloy 802",
      "group": "Iron base",
      "form": "Bar",
      "yield_strength_0.2_offset": {
        "21": 290,
        "540": 195,
        "650": 200,
        "760": 200,
        "870": 150
      },
      "tensile_elongation": {
        "21": 22,
        "540": 44,
        "650": 39,
        "760": 25,
        "870": 15
      }
    },
    {
      "alloy": "Incoloy 807",
      "group": "Iron base",
      "form": "Bar",
      "yield_strength_0.2_offset": {
        "21": 380,
        "540": 255,
        "650": 240,
        "760": 225,
        "870": 185
      },
      "tensile_elongation": {
        "21": 26.5,
        "540": 48,
        "650": 40,
        "760": 35,
        "870": 34
      }
    },
    {
      "alloy": "Incoloy 825",
      "group": "Iron base",
      "condition": "Annealed",
      "yield_strength_0.2_offset": {
        "21": 310,
        "540": 234,
        "650": 2232,
        "760": 180,
        "870": 26.5
      },
      "tensile_elongation": {
        "21": 15,
        "540": 45,
        "760": 35,
        "870": 86
      }
    },
    {
      "alloy": "Incoloy 903",
      "group": "Iron base",
      "form": "Bar",
      "yield_strength_0.2_offset": {
        "21": 1105,
        "650": 895
      },
      "tensile_elongation": {
        "540": 14,
        "760": 18
      }
    },
    {
      "alloy": "Incoloy 907",
      "group": "Iron base",
      "condition": "Precipitation hardened",
      "yield_strength_0.2_offset": {
        "21": 1110,
        "540": 960,
        "650": 895,
        "760": 560
      },
      "tensile_elongation": {
        "540": 12,
        "760": 10,
        "870": 20
      }
    },
    {
      "alloy": "Incoloy 909",
      "group": "Iron base",
      "form": "Bar",
      "yield_strength_0.2_offset": {
        "21": 1020,
        "540": 945,
        "650": 870,
        "760": 540
      },
      "tensile_elongation": {
        "540": 16,
        "650": 14,
        "760": 24,
        "870": 34
      }
    },
    {
      "alloy": "N-155",
      "group": "Iron base",
      "form": "Bar",
      "yield_strength_0.2_offset": {
        "21": 400,
        "540": 340,
        "650": 295,
        "760": 250,
        "870": 175
      },
      "tensile_elongation": {
        "21": 25,
        "540": 40,
        "650": 33,
        "760": 32,
        "870": 33
      }
    },
    {
      "alloy": "V-57",
      "group": "Iron base",
      "form": "Bar",
      "yield_strength_0.2_offset": {
        "21": 830,
        "540": 760,
        "650": 745,
        "760": 485
      },
      "tensile_elongation": {
        "540": 26,
        "650": 19,
        "760": 22,
        "870": 34
      }
    },
    {
      "alloy": "19-9 DL",
      "group": "Iron base",
      "yield_strength_0.2_offset": {
        "21": 570,
        "540": 395,
        "650": 360
      },
      "tensile_elongation": {
        "21": 43,
        "540": 30,
        "650": 30
      }
    },
    {
      "alloy": "16-25-6",
      "group": "Iron base",
      "yield_strength_0.2_offset": {
        "21": 770,
        "650": 517,
        "760": 345,
        "870": 255
      },
      "tensile_elongation": {
        "21": 37,
        "540": 23,
        "650": 12,
        "760": 11,
        "870": 9
      }
    },
    {
      "alloy": "AirResist 213",
      "group": "Cobalt base",
      "yield_strength_0.2_offset": {
        "21": 625,
        "650": 425,
        "760": 385,
        "870": 220
      },
      "tensile_elongation": {
        "21": 32,
        "540": 14,
        "760": 28,
        "870": 47,
        "1000": 55
      }
    },
    {
      "alloy": "Elgiloy",
      "group": "Cobalt base",
      "form": "Sheet",
      "condition": "Cold-rolled and aged",
      "yield_strength_0.2_offset": {
        "21": 1480
      },
      "tensile_elongation": {
        "21": 34
      }
    },
    {
      "alloy": "Haynes 188",
      "group": "Cobalt base",
      "form": "Sheet",
      "yield_strength_0.2_offset": {
        "21": 485,
        "540": 305,
        "650": 305,
        "760": 290,
        "870": 260
      },
      "tensile_elongation": {
        "21": 38,
        "540": 56,
        "650": 70,
        "760": 61,
        "870": 43,
        "1000": 73
      }
    },
    {
      "alloy": "L-605",
      "group": "Cobalt base",
      "form": "Sheet",
      "yield_strength_0.2_offset": {
        "21": 460,
        "540": 250,
        "650": 240,
        "760": 260,
        "870": 240
      },
      "tensile_elongation": {
        "21": 35,
        "540": 64,
        "650": 59,
        "760": 35,
        "870": 12,
        "1000": 35
      }
    },
    {
      "alloy": "MAR-M 918",
      "group": "Cobalt base",
      "form": "Sheet",
      "yield_strength_0.2_offset": {
        "21": 895
      },
      "tensile_elongation": {
        "21": 48
      }
    },
    {
      "alloy": "MP35N",
      "group": "Cobalt base",
      "form": "Bar",
      "yield_strength_0.2_offset": {
        "21": 1620
      },
      "tensile_elongation": {
        "21": 10
      }
    },
    {
      "alloy": "MP159",
      "group": "Cobalt base",
      "form": "Bar",
      "yield_strength_0.2_offset": {
        "21": 1825,
        "540": 1495,
        "650": 1415
      },
      "tensile_elongation": {
        "21": 8,
        "540": 8,
        "760": 7
      }
    },
    {
      "alloy": "Stellite 6B",
      "group": "Cobalt base",
      "form": "Sheet",
      "condition": "Work strengthened and aged",
      "yield_strength_0.2_offset": {
        "21": 635,
        "870": 270
      },
      "tensile_elongation": {
        "21": 39,
        "540": 11,
        "1000": 18
      }
    },
    {
      "alloy": "Haynes 150",
      "group": "Cobalt base",
      "yield_strength_0.2_offset": {
        "21": 317,
        "650": 160
      },
      "tensile_elongation": {
        "21": 23,
        "540": 8
      }
    }
  ]
}
