Repository: zakhovalkopavel/thermal-software

# Metal-data sources

- `raw-tables/` — OCR / transcribed property and composition tables (ASM Handbook Vol. 1,
  Abu-Eishah 2001 pure-metal λ fits). Kept verbatim as the synthesis input.
- `metal-conductivity-abu-eishah.json` — join file generated by `make metal-data-build`
  from the pure-metal tables (fed into compound-data).

Processed output: `shared/processed/metal-data/`. Spec: `docs/scripts/METAL_DATA_SPEC.md`.

File: shared/sources/metal-data/raw-tables/superalloys_mechanical_properties.json
{
  "source": "ASM Handbook (2005), Volume 1: Properties and Selection: Irons, Steels, and High-Performance Alloys",
  "table_title": "Table 17 Selected P/M superalloy properties",
  "notes": {
    "a": "Source: Ref 34.",
    "b": "Source: Ref 35.",
    "c": "Source: Ref 36.",
    "d": "Source: Ref 37.",
    "e": "Source: Ref 38.",
    "f": "Source: Ref 39.",
    "g": "HIP, hot isostatic pressing.",
    "h": "RS, rapidly solidified."
  },
  "units": {
    "grain_size": "µm",
    "yield_strength_0.2_offset_MPa": "MPa",
    "ultimate_tensile_strength_MPa": "MPa",
    "elongation_percent": "%",
    "reduction_in_area_percent": "%"
  },
  "data": [
    {
      "alloy": "MERL 76",
      "group": "Nickel base (P/M)",
      "condition": "Gatorized",
      "grain_size": 20,
      "properties_at_25_C": {
        "yield_strength_0.2_offset": 1035,
        "ultimate_tensile_strength": 1505,
        "elongation": 38,
        "reduction_in_area": 30
      },
      "properties_at_649_C": {
        "yield_strength_0.2_offset": 1050,
        "ultimate_tensile_strength": 1276,
        "elongation": 20,
        "reduction_in_area": 20
      },
      "properties_at_704_C": {
        "yield_strength_0.2_offset": 1050,
        "ultimate_tensile_strength": 1320,
        "elongation": 16,
        "reduction_in_area": 23
      }
    },
    {
      "alloy": "RSR 185",
      "group": "Nickel base (P/M)",
      "condition": "As-extruded",
      "grain_size": "16-20",
      "properties_at_25_C": {
        "yield_strength_0.2_offset": 1380,
        "ultimate_tensile_strength": 1860,
        "elongation": 8
      },
      "properties_at_704_C": {
        "yield_strength_0.2_offset": 1104,
        "ultimate_tensile_strength": 1310
      }
    },
    {
      "alloy": "IN-100",
      "group": "Nickel base (P/M)",
      "grain_size": 5,
      "properties_at_25_C": {
        "yield_strength_0.2_offset": 940,
        "ultimate_tensile_strength": 1130,
        "elongation": 8
      },
      "properties_at_649_C": {
        "yield_strength_0.2_offset": 1080,
        "ultimate_tensile_strength": 1290,
        "elongation": 16
      },
      "properties_at_704_C": {
        "yield_strength_0.2_offset": 1065,
        "ultimate_tensile_strength": 1270,
        "elongation": 20
      }
    },
    {
      "alloy": "LC Astroloy",
      "group": "Nickel base (P/M)",
      "condition": "HIPed",
      "properties_at_25_C": {
        "yield_strength_0.2_offset": 932,
        "ultimate_tensile_strength": 1380,
        "elongation": 26
      },
      "properties_at_649_C": {
        "yield_strength_0.2_offset": 863,
        "ultimate_tensile_strength": 1290,
        "elongation": 25
      }
    },
    {
      "alloy": "Astroloy",
      "group": "Nickel base (P/M)",
      "grain_size": 5,
      "properties_at_25_C": {
        "yield_strength_0.2_offset": 936,
        "ultimate_tensile_strength": 1393
      },
      "properties_at_649_C": {
        "yield_strength_0.2_offset": 1025,
        "ultimate_tensile_strength": 1300,
        "elongation": 25
      },
      "properties_at_704_C": {
        "yield_strength_0.2_offset": 1030,
        "ultimate_tensile_strength": 1160,
        "elongation": 24
      }
    },
    {
      "alloy": "René 95",
      "group": "Nickel base (P/M)",
      "condition": "HIPed at 1121 °C (2050 °F)",
      "properties_at_25_C": {
        "yield_strength_0.2_offset": 1215,
        "ultimate_tensile_strength": 1636,
        "reduction_in_area": 15
      },
      "properties_at_649_C": {
        "yield_strength_0.2_offset": 1120,
        "ultimate_tensile_strength": 1514,
        "elongation": 17
      }
    },
    {
      "alloy": "IN-718",
      "group": "Nickel base (P/M)",
      "condition": "Rapidly solidified",
      "properties_at_25_C": {
        "yield_strength_0.2_offset": 1240,
        "ultimate_tensile_strength": 1450,
        "elongation": 18,
        "reduction_in_area": 33.5
      },
      "properties_at_649_C": {
        "yield_strength_0.2_offset": 1035,
        "ultimate_tensile_strength": 1173,
        "elongation": 20,
        "reduction_in_area": 32
      }
    }
  ]
}

File: shared/sources/metal-data/raw-tables/thermal_conductivity.json
{
  "source": "ASM Handbook (2005), Volume 1: Properties and Selection: Irons, Steels, and High-Performance Alloys",
  "table_title": "Thermal conductivities of carbon and low-alloy steels",
  "units": {
    "thermal_conductivity": "W/m * K",
    "temperature_range": "°C"
  },
  "data": [
    {
      "aisi_sae_grade": "1008",
      "treatment_or_condition": "Unknown",
      "values": {
        "0": 59.5, "100": 57.8, "200": 53.2, "300": 49.4, "400": 45.6, "500": 41.0, "600": 36.8, "700": 33.1, "800": 28.5, "1000": 27.6, "1200": 29.7
      }
    },
    {
      "aisi_sae_grade": "1008",
      "treatment_or_condition": "Annealed",
      "values": {
        "20": 65.3, "100": 60.3, "200": 54.9, "400": 45.2, "600": 36.4, "800": 28.5, "1000": 27.6
      }
    },
    {
      "aisi_sae_grade": "1010",
      "treatment_or_condition": "Unknown",
      "values": {
        "100": 46.7
      }
    },
    {
      "aisi_sae_grade": "1015",
      "treatment_or_condition": "Annealed",
      "values": {
        "0": 51.9, "100": 51.0, "200": 48.9
      }
    },
    {
      "aisi_sae_grade": "1016",
      "treatment_or_condition": "Annealed",
      "values": {
        "0": 51.9, "100": 50.2, "200": 47.6
      }
    },
    {
      "aisi_sae_grade": "1018",
      "treatment_or_condition": "Annealed",
      "values": {
        "0": 51.9, "100": 50.8, "200": 48.9
      }
    },
    {
      "aisi_sae_grade": "1020",
      "treatment_or_condition": "Unknown",
      "values": {
        "0": 51.9, "100": 51.0, "200": 48.9
      }
    },
    {
      "aisi_sae_grade": "1022",
      "treatment_or_condition": "Annealed",
      "values": {
        "0": 51.9, "100": 50.8, "200": 48.8
      }
    },
    {
      "aisi_sae_grade": "1025",
      "treatment_or_condition": "Annealed",
      "values": {
        "0": 51.9, "100": 51.1, "200": 49.0, "300": 46.1, "400": 42.7, "500": 39.4, "600": 35.6, "700": 31.8, "800": 26.0, "1000": 27.2, "1200": 29.7
      }
    },
    {
      "aisi_sae_grade": "1026",
      "treatment_or_condition": "Annealed",
      "values": {
        "0": 51.9, "100": 50.1, "200": 48.4
      }
    },
    {
      "aisi_sae_grade": "1029",
      "treatment_or_condition": "Annealed",
      "values": {
        "0": 51.9, "100": 50.1, "200": 48.4
      }
    },
    {
      "aisi_sae_grade": "1030",
      "treatment_or_condition": "Annealed",
      "values": {
        "100": 51.0
      }
    },
    {
      "aisi_sae_grade": "1035",
      "treatment_or_condition": "Annealed",
      "values": {
        "100": 50.8
      }
    },
    {
      "aisi_sae_grade": "1037",
      "treatment_or_condition": "Annealed",
      "values": {
        "100": 51.0
      }
    },
    {
      "aisi_sae_grade": "1039",
      "treatment_or_condition": "Annealed",
      "values": {
        "100": 50.7
      }
    },
    {
      "aisi_sae_grade": "1040",
      "treatment_or_condition": "Annealed",
      "values": {
        "100": 50.7
      }
    },
    {
      "aisi_sae_grade": "1042",
      "treatment_or_condition": "Annealed",
      "values": {
        "0": 51.9, "100": 50.7, "200": 48.2, "300": 45.6, "400": 41.9, "500": 38.1, "600": 33.9, "700": 30.1, "800": 24.7, "1000": 26.8, "1200": 29.7
      }
    },
    {
      "aisi_sae_grade": "1043",
      "treatment_or_condition": "Annealed",
      "values": {
        "100": 50.8
      }
    },
    {
      "aisi_sae_grade": "1044",
      "treatment_or_condition": "Annealed",
      "values": {
        "100": 50.8
      }
    },
    {
      "aisi_sae_grade": "1045",
      "treatment_or_condition": "Annealed",
      "values": {
        "100": 50.8
      }
    },
    {
      "aisi_sae_grade": "1046",
      "treatment_or_condition": "Unknown",
      "values": {
        "0": 51.2, "100": 49.7
      }
    },
    {
      "aisi_sae_grade": "1050",
      "treatment_or_condition": "Annealed",
      "values": {
        "0": 51.2, "100": 49.7, "200": 46.8
      }
    },
    {
      "aisi_sae_grade": "1055",
      "treatment_or_condition": "Unknown",
      "values": {
        "0": 51.2, "100": 49.7
      }
    },
    {
      "aisi_sae_grade": "1060",
      "treatment_or_condition": "Unknown",
      "values": {
        "0": 50.5, "200": 46.8
      }
    },
    {
      "aisi_sae_grade": "1064",
      "treatment_or_condition": "Unknown",
      "values": {
        "0": 51.2, "100": 49.7
      }
    },
    {
      "aisi_sae_grade": "1070",
      "treatment_or_condition": "Unknown",
      "values": {
        "0": 49.9, "100": 48.4
      }
    },
    {
      "aisi_sae_grade": "1078",
      "treatment_or_condition": "Annealed",
      "values": {
        "0": 47.8, "100": 48.2, "200": 45.2, "300": 41.4, "400": 38.1, "500": 35.2, "600": 32.7, "700": 30.1, "800": 24.3, "1000": 26.8, "1200": 30.1
      }
    },
    {
      "aisi_sae_grade": "1078",
      "treatment_or_condition": "Unknown",
      "values": {
        "0": 49.6, "100": 48.1
      }
    },
    {
      "aisi_sae_grade": "1080",
      "treatment_or_condition": "Unknown",
      "values": {
        "0": 50.5, "200": 46.8
      }
    },
    {
      "aisi_sae_grade": "1086",
      "treatment_or_condition": "Unknown",
      "values": {
        "0": 49.9, "100": 48.4
      }
    },
    {
      "aisi_sae_grade": "1095",
      "treatment_or_condition": "Unknown",
      "values": {
        "100": 46.7
      }
    },
    {
      "aisi_sae_grade": "1117",
      "treatment_or_condition": "Unknown",
      "values": {
        "20": 51.9
      }
    },
    {
      "aisi_sae_grade": "1118",
      "treatment_or_condition": "Unknown",
      "values": {
        "20": 51.5
      }
    },
    {
      "aisi_sae_grade": "1141",
      "treatment_or_condition": "Unknown",
      "values": {
        "100": 50.5, "200": 47.6
      }
    },
    {
      "aisi_sae_grade": "1151",
      "treatment_or_condition": "Unknown",
      "values": {
        "100": 50.5, "200": 47.6
      }
    },
    {
      "aisi_sae_grade": "1522",
      "treatment_or_condition": "Annealed",
      "values": {
        "0": 51.9, "100": 50.1, "200": 48.4
      }
    },
    {
      "aisi_sae_grade": "1524",
      "treatment_or_condition": "Annealed",
      "values": {
        "0": 51.9, "100": 50.1, "200": 48.4
      }
    },
    {
      "aisi_sae_grade": "1526",
      "treatment_or_condition": "Annealed",
      "values": {
        "0": 51.9, "100": 50.1, "200": 48.4
      }
    },
    {
      "aisi_sae_grade": "1541",
      "treatment_or_condition": "Annealed",
      "values": {
        "0": 51.9, "100": 50.1, "200": 48.4
      }
    },
    {
      "aisi_sae_grade": "1548",
      "treatment_or_condition": "Unknown",
      "values": {
        "0": 50.5, "100": 49.0, "200": 48.3
      }
    },
    {
      "aisi_sae_grade": "1551",
      "treatment_or_condition": "Annealed",
      "values": {
        "0": 50.7, "100": 49.3, "200": 48.4
      }
    },
    {
      "aisi_sae_grade": "1561",
      "treatment_or_condition": "Annealed",
      "values": {
        "0": 51.2, "100": 49.7
      }
    },
    {
      "aisi_sae_grade": "1566",
      "treatment_or_condition": "Annealed",
      "values": {
        "0": 51.2, "100": 49.7
      }
    },
    {
      "aisi_sae_grade": "2515",
      "treatment_or_condition": "Unknown",
      "values": {
        "20": 34.3, "260": 38.2
      }
    },
    {
      "aisi_sae_grade": "4037",
      "treatment_or_condition": "Hardened and tempered",
      "values": {
        "100": 48.2, "200": 45.6, "400": 39.4, "600": 33.9
      }
    },
    {
      "aisi_sae_grade": "4130",
      "treatment_or_condition": "Hardened and tempered",
      "values": {
        "100": 42.7, "300": 40.6, "500": 37.3, "700": 31.0, "1000": 28.1, "1200": 30.1
      }
    },
    {
      "aisi_sae_grade": "4140",
      "treatment_or_condition": "Hardened and tempered",
      "values": {
        "100": 42.7, "200": 42.3, "400": 37.7, "600": 33.1
      }
    },
    {
      "aisi_sae_grade": "4145",
      "treatment_or_condition": "Hardened and tempered",
      "values": {
        "20": 41.8
      }
    },
    {
      "aisi_sae_grade": "4161",
      "treatment_or_condition": "Hardened and tempered",
      "values": {
        "20": 42.7
      }
    },
    {
      "aisi_sae_grade": "4427",
      "treatment_or_condition": "Unknown",
      "values": {
        "20": 36.8
      }
    },
    {
      "aisi_sae_grade": "4626",
      "treatment_or_condition": "Unknown",
      "values": {
        "100": 44.1
      }
    },
    {
      "aisi_sae_grade": "5132",
      "treatment_or_condition": "Unknown",
      "values": {
        "0": 48.6, "100": 46.5, "200": 44.4, "300": 42.3, "400": 38.5, "500": 35.6, "600": 31.8, "700": 28.9, "800": 26.0, "1000": 28.1, "1200": 30.1
      }
    },
    {
      "aisi_sae_grade": "5140",
      "treatment_or_condition": "Hardened and tempered",
      "values": {
        "100": 44.8, "200": 43.5, "400": 37.7, "600": 31.4
      }
    },
    {
      "aisi_sae_grade": "8617",
      "treatment_or_condition": "Unknown",
      "values": {
        "100": 43.3
      }
    },
    {
      "aisi_sae_grade": "8622",
      "treatment_or_condition": "Unknown",
      "values": {
        "50": 37.5
      }
    },
    {
      "aisi_sae_grade": "8627",
      "treatment_or_condition": "Unknown",
      "values": {
        "50": 37.5
      }
    },
    {
      "aisi_sae_grade": "8637",
      "treatment_or_condition": "Unknown",
      "values": {
        "50": 37.5
      }
    },
    {
      "aisi_sae_grade": "8822",
      "treatment_or_condition": "Unknown",
      "values": {
        "50": 37.5
      }
    }
  ]
}

File: shared/sources/metal-data/raw-tables/tool_steel_composition.json
{
  "source": "ASM Handbook (2005), Volume 1: Properties and Selection: Irons, Steels, and High-Performance Alloys",
  "ref": "AsmHandbook2005Vol1",
  "table_title": "Table 1 Composition limits of principal types of tool steels",
  "printed_pages": {
    "start": 1166,
    "end": 1170
  },
  "pdf_pages": {
    "start": 40,
    "end": 44
  },
  "units": {
    "composition": "wt%"
  },
  "notes": [
    "OCR via page-ocr (Surya); composition ranges preserved as min/max where printed."
  ],
  "data": [
    {
      "type": "M1",
      "uns_number": "T11301",
      "chemical_composition_percent": {
        "C": {
          "min": 0.78,
          "max": 0.88
        },
        "Mn": {
          "min": 0.15,
          "max": 0.4
        },
        "Si": {
          "min": 0.2,
          "max": 0.5
        },
        "Cr": {
          "min": 3.5,
          "max": 4.0
        },
        "Ni": {
          "min": 0.0,
          "max": 0.3
        },
        "Mo": {
          "min": 8.2,
          "max": 9.2
        },
        "W": {
          "min": 1.4,
          "max": 2.1
        },
        "V": {
          "min": 1.0,
          "max": 1.25
        }
      }
    },
    {
      "type": "M2",
      "uns_number": "T11302",
      "chemical_composition_percent": {
        "C": [
          {
            "min": 0.78,
            "max": 0.88
          },
          {
            "min": 0.95,
            "max": 1.05
          }
        ],
        "Mn": {
          "min": 0.15,
          "max": 0.4
        },
        "Si": {
          "min": 0.2,
          "max": 0.45
        },
        "Cr": {
          "min": 3.75,
          "max": 4.5
        },
        "Ni": {
          "min": 0.0,
          "max": 0.3
        },
        "Mo": {
          "min": 4.5,
          "max": 5.5
        },
        "W": {
          "min": 5.5,
          "max": 6.75
        },
        "V": {
          "min": 1.75,
          "max": 2.2
        }
      }
    },
    {
      "type": "M3, class 1",
      "uns_number": "T11313",
      "chemical_composition_percent": {
        "C": {
          "min": 1.0,
          "max": 1.1
        },
        "Mn": {
          "min": 0.15,
          "max": 0.4
        },
        "Si": {
          "min": 0.2,
          "max": 0.45
        },
        "Cr": {
          "min": 3.75,
          "max": 4.5
        },
        "Ni": {
          "min": 0.0,
          "max": 0.3
        },
        "Mo": {
          "min": 4.75,
          "max": 6.5
        },
        "W": {
          "min": 5.0,
          "max": 6.75
        },
        "V": {
          "min": 2.25,
          "max": 2.75
        }
      }
    },
    {
      "type": "M3, class 2",
      "uns_number": "T11323",
      "chemical_composition_percent": {
        "C": {
          "min": 1.15,
          "max": 1.25
        },
        "Mn": {
          "min": 0.15,
          "max": 0.4
        },
        "Si": {
          "min": 0.2,
          "max": 0.45
        },
        "Cr": {
          "min": 3.75,
          "max": 4.5
        },
        "Ni": {
          "min": 0.0,
          "max": 0.3
        },
        "Mo": {
          "min": 4.75,
          "max": 6.5
        },
        "W": {
          "min": 5.0,
          "max": 6.75
        },
        "V": {
          "min": 2.75,
          "max": 3.75
        }
      }
    },
    {
      "type": "M4",
      "uns_number": "T11304",
      "chemical_composition_percent": {
        "C": {
          "min": 1.25,
          "max": 1.4
        },
        "Mn": {
          "min": 0.15,
          "max": 0.4
        },
        "Si": {
          "min": 0.2,
          "max": 0.45
        },
        "Cr": {
          "min": 3.75,
          "max": 4.75
        },
        "Ni": {
          "min": 0.0,
          "max": 0.3
        },
        "Mo": {
          "min": 4.25,
          "max": 5.5
        },
        "W": {
          "min": 5.25,
          "max": 6.5
        },
        "V": {
          "min": 3.75,
          "max": 4.5
        }
      }
    },
    {
      "type": "M7",
      "uns_number": "T11307",
      "chemical_composition_percent": {
        "C": {
          "min": 0.97,
          "max": 1.05
        },
        "Mn": {
          "min": 0.15,
          "max": 0.4
        },
        "Si": {
          "min": 0.2,
          "max": 0.55
        },
        "Cr": {
          "min": 3.5,
          "max": 4.0
        },
        "Ni": {
          "min": 0.0,
          "max": 0.3
        },
        "Mo": {
          "min": 8.2,
          "max": 9.2
        },
        "W": {
          "min": 1.4,
          "max": 2.1
        },
        "V": {
          "min": 1.75,
          "max": 2.25
        }
      }
    },
    {
      "type": "M10",
      "uns_number": "T11310",
      "chemical_composition_percent": {
        "C": [
          {
            "min": 0.84,
            "max": 0.94
          },
          {
            "min": 0.95,
            "max": 1.05
          }
        ],
        "Mn": {
          "min": 0.1,
          "max": 0.4
        },
        "Si": {
          "min": 0.2,
          "max": 0.45
        },
        "Cr": {
          "min": 3.75,
          "max": 450.0
        },
        "Ni": {
          "min": 0.0,
          "max": 0.3
        },
        "Mo": {
          "min": 7.75,
          "max": 8.5
        },
        "V": {
          "min": 1.8,
          "max": 2.2
        }
      }
    },
    {
      "type": "M30",
      "uns_number": "T11330",
      "chemical_composition_percent": {
        "C": {
          "min": 0.75,
          "max": 0.85
        },
        "Mn": {
          "min": 0.15,
          "max": 0.4
        },
        "Si": {
          "min": 0.2,
          "max": 0.45
        },
        "Cr": {
          "min": 3.5,
          "max": 4.25
        },
        "Ni": {
          "min": 0.0,
          "max": 0.3
        },
        "Mo": {
          "min": 7.75,
          "max": 9.0
        },
        "W": {
          "min": 1.3,
          "max": 2.3
        },
        "V": {
          "min": 1.0,
          "max": 1.4
        },
        "Co": {
          "min": 4.5,
          "max": 5.5
        }
      }
    },
    {
      "type": "M33",
      "uns_number": "T11333",
      "chemical_composition_percent": {
        "C": {
          "min": 0.85,
          "max": 0.92
        },
        "Mn": {
          "min": 0.15,
          "max": 0.4
        },
        "Si": {
          "min": 0.15,
          "max": 0.5
        },
        "Cr": {
          "min": 3.5,
          "max": 4.0
        },
        "Ni": {
          "min": 0.0,
          "max": 0.3
        },
        "Mo": {
          "min": 9.0,
          "max": 10.0
        },
        "W": {
          "min": 1.3,
          "max": 2.1
        },
        "V": {
          "min": 1.0,
          "max": 1.35
        },
        "Co": {
          "min": 7.75,
          "max": 8.75
        }
      }
    },
    {
      "type": "M34",
      "uns_number": "T11334",
      "chemical_composition_percent": {
        "C": {
          "min": 0.85,
          "max": 0.92
        },
        "Mn": {
          "min": 0.15,
          "max": 0.4
        },
        "Si": {
          "min": 0.2,
          "max": 0.45
        },
        "Cr": {
          "min": 3.5,
          "max": 4.0
        },
        "Ni": {
          "min": 0.0,
          "max": 0.3
        },
        "Mo": {
          "min": 7.75,
          "max": 9.2
        },
        "W": {
          "min": 1.4,
          "max": 2.1
        },
        "V": {
          "min": 1.9,
          "max": 2.3
        },
        "Co": {
          "min": 7.75,
          "max": 8.75
        }
      }
    },
    {
      "type": "M35",
      "uns_number": "T11335",
      "chemical_composition_percent": {
        "C": {
          "min": 0.82,
          "max": 0.88
        },
        "Mn": {
          "min": 0.15,
          "max": 0.4
        },
        "Si": {
          "min": 0.2,
          "max": 0.45
        },
        "Cr": {
          "min": 3.75,
          "max": 4.5
        },
        "Ni": {
          "min": 0.0,
          "max": 0.3
        },
        "Mo": {
          "min": 4.5,
          "max": 5.5
        },
        "W": {
          "min": 5.5,
          "max": 6.75
        },
        "V": {
          "min": 1.75,
          "max": 2.2
        },
        "Co": {
          "min": 4.5,
          "max": 5.5
        }
      }
    },
    {
      "type": "M36",
      "uns_number": "T11336",
      "chemical_composition_percent": {
        "C": {
          "min": 0.8,
          "max": 0.9
        },
        "Mn": {
          "min": 0.15,
          "max": 0.4
        },
        "Si": {
          "min": 0.2,
          "max": 0.45
        },
        "Cr": {
          "min": 3.75,
          "max": 4.5
        },
        "Ni": {
          "min": 0.0,
          "max": 0.3
        },
        "Mo": {
          "min": 4.5,
          "max": 5.5
        },
        "W": {
          "min": 5.5,
          "max": 6.5
        },
        "V": {
          "min": 1.75,
          "max": 2.25
        },
        "Co": {
          "min": 7.75,
          "max": 8.75
        }
      }
    },
    {
      "type": "M41",
      "uns_number": "T11341",
      "chemical_composition_percent": {
        "C": {
          "min": 1.05,
          "max": 1.15
        },
        "Mn": {
          "min": 0.2,
          "max": 0.6
        },
        "Si": {
          "min": 0.15,
          "max": 0.5
        },
        "Cr": {
          "min": 3.75,
          "max": 4.5
        },
        "Ni": {
          "min": 0.0,
          "max": 0.3
        },
        "Mo": {
          "min": 3.25,
          "max": 4.25
        },
        "W": {
          "min": 6.25,
          "max": 7.0
        },
        "V": {
          "min": 1.75,
          "max": 2.25
        },
        "Co": {
          "min": 4.75,
          "max": 5.75
        }
      }
    },
    {
      "type": "M42",
      "uns_number": "T11342",
      "chemical_composition_percent": {
        "C": {
          "min": 1.05,
          "max": 1.15
        },
        "Mn": {
          "min": 0.15,
          "max": 0.4
        },
        "Si": {
          "min": 0.15,
          "max": 0.65
        },
        "Cr": {
          "min": 3.5,
          "max": 4.25
        },
        "Ni": {
          "min": 0.0,
          "max": 0.3
        },
        "Mo": {
          "min": 9.0,
          "max": 10.0
        },
        "W": {
          "min": 1.15,
          "max": 1.85
        },
        "V": {
          "min": 0.95,
          "max": 1.35
        },
        "Co": {
          "min": 7.75,
          "max": 8.75
        }
      }
    },
    {
      "type": "M43",
      "uns_number": "T11343",
      "chemical_composition_percent": {
        "C": {
          "min": 1.15,
          "max": 1.25
        },
        "Mn": {
          "min": 0.2,
          "max": 0.4
        },
        "Si": {
          "min": 0.15,
          "max": 0.65
        },
        "Cr": {
          "min": 3.5,
          "max": 4.25
        },
        "Ni": {
          "min": 0.0,
          "max": 0.3
        },
        "Mo": {
          "min": 7.5,
          "max": 8.5
        },
        "W": {
          "min": 2.25,
          "max": 3.0
        },
        "V": {
          "min": 1.5,
          "max": 1.75
        },
        "Co": {
          "min": 7.75,
          "max": 8.75
        }
      }
    },
    {
      "type": "M44",
      "uns_number": "T11344",
      "chemical_composition_percent": {
        "C": {
          "min": 1.1,
          "max": 1.2
        },
        "Mn": {
          "min": 0.2,
          "max": 0.4
        },
        "Si": {
          "min": 0.3,
          "max": 0.55
        },
        "Cr": {
          "min": 4.0,
          "max": 4.75
        },
        "Ni": {
          "min": 0.0,
          "max": 0.3
        },
        "Mo": {
          "min": 6.0,
          "max": 7.0
        },
        "W": {
          "min": 5.0,
          "max": 5.75
        },
        "V": {
          "min": 1.85,
          "max": 2.2
        },
        "Co": {
          "min": 11.0,
          "max": 12.25
        }
      }
    },
    {
      "type": "M46",
      "uns_number": "T11346",
      "chemical_composition_percent": {
        "C": {
          "min": 1.22,
          "max": 1.3
        },
        "Mn": {
          "min": 0.2,
          "max": 0.4
        },
        "Si": {
          "min": 0.4,
          "max": 0.65
        },
        "Cr": {
          "min": 3.7,
          "max": 4.2
        },
        "Ni": {
          "min": 0.0,
          "max": 0.3
        },
        "Mo": {
          "min": 8.0,
          "max": 8.5
        },
        "W": {
          "min": 1.9,
          "max": 2.2
        },
        "V": {
          "min": 3.0,
          "max": 3.3
        },
        "Co": {
          "min": 7.8,
          "max": 8.8
        }
      }
    },
    {
      "type": "M47",
      "uns_number": "T11347",
      "chemical_composition_percent": {
        "C": {
          "min": 1.05,
          "max": 1.15
        },
        "Mn": {
          "min": 0.15,
          "max": 0.4
        },
        "Si": {
          "min": 0.2,
          "max": 0.45
        },
        "Cr": {
          "min": 3.5,
          "max": 4.0
        },
        "Ni": {
          "min": 0.0,
          "max": 0.3
        },
        "Mo": {
          "min": 9.25,
          "max": 10.0
        },
        "W": {
          "min": 1.3,
          "max": 1.8
        },
        "V": {
          "min": 1.15,
          "max": 1.35
        },
        "Co": {
          "min": 4.75,
          "max": 5.25
        }
      }
    },
    {
      "type": "M48",
      "uns_number": "T11348",
      "chemical_composition_percent": {
        "C": {
          "min": 1.42,
          "max": 1.52
        },
        "Mn": {
          "min": 0.15,
          "max": 0.4
        },
        "Si": {
          "min": 0.15,
          "max": 0.4
        },
        "Cr": {
          "min": 3.5,
          "max": 4.0
        },
        "Ni": {
          "min": 0.0,
          "max": 0.3
        },
        "Mo": {
          "min": 4.75,
          "max": 5.5
        },
        "W": {
          "min": 9.5,
          "max": 10.5
        },
        "V": {
          "min": 2.75,
          "max": 3.25
        },
        "Co": {
          "min": 8.0,
          "max": 10.0
        }
      }
    },
    {
      "type": "M62",
      "uns_number": "T11362",
      "chemical_composition_percent": {
        "C": {
          "min": 1.25,
          "max": 1.35
        },
        "Mn": {
          "min": 0.15,
          "max": 0.4
        },
        "Si": {
          "min": 0.15,
          "max": 0.4
        },
        "Cr": {
          "min": 3.5,
          "max": 4.0
        },
        "Ni": {
          "min": 0.0,
          "max": 0.3
        },
        "Mo": {
          "min": 10.0,
          "max": 11.0
        },
        "W": {
          "min": 5.75,
          "max": 6.5
        },
        "V": {
          "min": 1.8,
          "max": 2.1
        }
      }
    },
    {
      "type": "T1",
      "uns_number": "T12001",
      "chemical_composition_percent": {
        "C": {
          "min": 0.65,
          "max": 0.8
        },
        "Mn": {
          "min": 0.1,
          "max": 0.4
        },
        "Si": {
          "min": 0.2,
          "max": 0.4
        },
        "Cr": {
          "min": 3.75,
          "max": 4.5
        },
        "Ni": {
          "min": 0.0,
          "max": 0.3
        },
        "W": {
          "min": 17.25,
          "max": 18.75
        },
        "V": {
          "min": 0.9,
          "max": 1.3
        }
      }
    },
    {
      "type": "T2",
      "uns_number": "T12002",
      "chemical_composition_percent": {
        "C": {
          "min": 0.8,
          "max": 0.9
        },
        "Mn": {
          "min": 0.2,
          "max": 0.4
        },
        "Si": {
          "min": 0.2,
          "max": 0.4
        },
        "Cr": {
          "min": 3.75,
          "max": 4.5
        },
        "Ni": {
          "min": 0.0,
          "max": 0.3
        },
        "Mo": {
          "min": 0.0,
          "max": 1.0
        },
        "W": {
          "min": 17.5,
          "max": 19.0
        },
        "V": {
          "min": 1.8,
          "max": 2.4
        }
      }
    },
    {
      "type": "T4",
      "uns_number": "T12004",
      "chemical_composition_percent": {
        "C": {
          "min": 0.7,
          "max": 0.8
        },
        "Mn": {
          "min": 0.1,
          "max": 0.4
        },
        "Si": {
          "min": 0.2,
          "max": 0.4
        },
        "Cr": {
          "min": 3.75,
          "max": 4.5
        },
        "Ni": {
          "min": 0.0,
          "max": 0.3
        },
        "Mo": {
          "min": 0.4,
          "max": 1.0
        },
        "W": {
          "min": 17.5,
          "max": 19.0
        },
        "V": {
          "min": 0.8,
          "max": 1.2
        },
        "Co": {
          "min": 4.25,
          "max": 5.75
        }
      }
    },
    {
      "type": "T5",
      "uns_number": "T12005",
      "chemical_composition_percent": {
        "C": {
          "min": 0.75,
          "max": 0.85
        },
        "Mn": {
          "min": 0.2,
          "max": 0.4
        },
        "Si": {
          "min": 0.2,
          "max": 0.4
        },
        "Cr": {
          "min": 3.75,
          "max": 5.0
        },
        "Ni": {
          "min": 0.0,
          "max": 0.3
        },
        "Mo": {
          "min": 0.5,
          "max": 1.25
        },
        "W": {
          "min": 17.5,
          "max": 19.0
        },
        "V": {
          "min": 1.8,
          "max": 2.4
        },
        "Co": {
          "min": 7.0,
          "max": 9.5
        }
      }
    },
    {
      "type": "T6",
      "uns_number": "T12006",
      "chemical_composition_percent": {
        "C": {
          "min": 0.75,
          "max": 0.85
        },
        "Mn": {
          "min": 0.2,
          "max": 0.4
        },
        "Si": {
          "min": 0.2,
          "max": 0.4
        },
        "Cr": {
          "min": 4.0,
          "max": 4.75
        },
        "Ni": {
          "min": 0.0,
          "max": 0.3
        },
        "Mo": {
          "min": 0.4,
          "max": 1.0
        },
        "W": {
          "min": 18.5,
          "max": 21.0
        },
        "V": {
          "min": 1.5,
          "max": 2.1
        },
        "Co": {
          "min": 11.0,
          "max": 13.0
        }
      }
    },
    {
      "type": "T8",
      "uns_number": "T12008",
      "chemical_composition_percent": {
        "C": {
          "min": 0.75,
          "max": 0.85
        },
        "Mn": {
          "min": 0.2,
          "max": 0.4
        },
        "Si": {
          "min": 0.2,
          "max": 0.4
        },
        "Cr": {
          "min": 3.75,
          "max": 4.5
        },
        "Ni": {
          "min": 0.0,
          "max": 0.3
        },
        "Mo": {
          "min": 0.4,
          "max": 1.0
        },
        "W": {
          "min": 13.25,
          "max": 14.75
        },
        "V": {
          "min": 1.8,
          "max": 2.4
        },
        "Co": {
          "min": 4.25,
          "max": 5.75
        }
      }
    },
    {
      "type": "T15",
      "uns_number": "T12015",
      "chemical_composition_percent": {
        "C": {
          "min": 1.5,
          "max": 1.6
        },
        "Mn": {
          "min": 0.15,
          "max": 0.4
        },
        "Si": {
          "min": 0.15,
          "max": 0.4
        },
        "Cr": {
          "min": 3.75,
          "max": 5.0
        },
        "Ni": {
          "min": 0.0,
          "max": 0.3
        },
        "Mo": {
          "min": 0.0,
          "max": 1.0
        },
        "W": {
          "min": 11.75,
          "max": 13.0
        },
        "V": {
          "min": 4.5,
          "max": 5.25
        },
        "Co": {
          "min": 4.75,
          "max": 5.25
        }
      }
    },
    {
      "type": "M50",
      "uns_number": "T11350",
      "chemical_composition_percent": {
        "C": {
          "min": 0.78,
          "max": 0.88
        },
        "Mn": {
          "min": 0.15,
          "max": 0.45
        },
        "Si": {
          "min": 0.2,
          "max": 0.6
        },
        "Cr": {
          "min": 3.75,
          "max": 4.5
        },
        "Ni": {
          "min": 0.0,
          "max": 0.3
        },
        "Mo": {
          "min": 3.9,
          "max": 4.75
        },
        "V": {
          "min": 0.8,
          "max": 1.25
        }
      }
    },
    {
      "type": "M52",
      "uns_number": "T11352",
      "chemical_composition_percent": {
        "C": {
          "min": 0.85,
          "max": 0.95
        },
        "Mn": {
          "min": 0.15,
          "max": 0.45
        },
        "Si": {
          "min": 0.2,
          "max": 0.6
        },
        "Cr": {
          "min": 3.5,
          "max": 4.3
        },
        "Ni": {
          "min": 0.0,
          "max": 0.3
        },
        "Mo": {
          "min": 4.0,
          "max": 4.9
        },
        "W": {
          "min": 0.75,
          "max": 1.5
        },
        "V": {
          "min": 1.65,
          "max": 2.25
        }
      }
    },
    {
      "type": "H10",
      "uns_number": "T20810",
      "chemical_composition_percent": {
        "C": {
          "min": 0.35,
          "max": 0.45
        },
        "Mn": {
          "min": 0.25,
          "max": 0.7
        },
        "Si": {
          "min": 0.8,
          "max": 1.2
        },
        "Cr": {
          "min": 3.0,
          "max": 3.75
        },
        "Ni": {
          "min": 0.0,
          "max": 0.3
        },
        "Mo": {
          "min": 2.0,
          "max": 3.0
        },
        "V": {
          "min": 0.25,
          "max": 0.75
        }
      }
    },
    {
      "type": "H11",
      "uns_number": "T20811",
      "chemical_composition_percent": {
        "C": {
          "min": 0.33,
          "max": 0.43
        },
        "Mn": {
          "min": 0.2,
          "max": 0.5
        },
        "Si": {
          "min": 0.8,
          "max": 1.2
        },
        "Cr": {
          "min": 4.75,
          "max": 5.5
        },
        "Ni": {
          "min": 0.0,
          "max": 0.3
        },
        "Mo": {
          "min": 1.1,
          "max": 1.6
        },
        "V": {
          "min": 0.3,
          "max": 0.6
        }
      }
    },
    {
      "type": "H12",
      "uns_number": "T20812",
      "chemical_composition_percent": {
        "C": {
          "min": 0.3,
          "max": 0.4
        },
        "Mn": {
          "min": 0.2,
          "max": 0.5
        },
        "Si": {
          "min": 0.8,
          "max": 1.2
        },
        "Cr": {
          "min": 4.75,
          "max": 5.5
        },
        "Ni": {
          "min": 0.0,
          "max": 0.3
        },
        "Mo": {
          "min": 1.25,
          "max": 1.75
        },
        "W": {
          "min": 1.0,
          "max": 1.7
        },
        "V": {
          "min": 0.0,
          "max": 0.5
        }
      }
    },
    {
      "type": "H13",
      "uns_number": "T20813",
      "chemical_composition_percent": {
        "C": {
          "min": 0.32,
          "max": 0.45
        },
        "Mn": {
          "min": 0.2,
          "max": 0.5
        },
        "Si": {
          "min": 0.8,
          "max": 1.2
        },
        "Cr": {
          "min": 4.75,
          "max": 5.5
        },
        "Ni": {
          "min": 0.0,
          "max": 0.3
        },
        "Mo": {
          "min": 1.1,
          "max": 1.75
        },
        "V": {
          "min": 0.8,
          "max": 1.2
        }
      }
    },
    {
      "type": "H14",
      "uns_number": "T20814",
      "chemical_composition_percent": {
        "C": {
          "min": 0.35,
          "max": 0.45
        },
        "Mn": {
          "min": 0.2,
          "max": 0.5
        },
        "Si": {
          "min": 0.8,
          "max": 1.2
        },
        "Cr": {
          "min": 4.75,
          "max": 5.5
        },
        "Ni": {
          "min": 0.0,
          "max": 0.3
        },
        "W": {
          "min": 4.0,
          "max": 5.25
        }
      }
    },
    {
      "type": "H19",
      "uns_number": "T20819",
      "chemical_composition_percent": {
        "C": {
          "min": 0.32,
          "max": 0.45
        },
        "Mn": {
          "min": 0.2,
          "max": 0.5
        },
        "Si": {
          "min": 0.2,
          "max": 0.5
        },
        "Cr": {
          "min": 4.0,
          "max": 4.75
        },
        "Ni": {
          "min": 0.0,
          "max": 0.3
        },
        "Mo": {
          "min": 0.3,
          "max": 0.55
        },
        "W": {
          "min": 3.75,
          "max": 4.5
        },
        "V": {
          "min": 1.75,
          "max": 2.2
        },
        "Co": {
          "min": 4.0,
          "max": 4.5
        }
      }
    },
    {
      "type": "H21",
      "uns_number": "T20821",
      "chemical_composition_percent": {
        "C": {
          "min": 0.26,
          "max": 0.36
        },
        "Mn": {
          "min": 0.15,
          "max": 0.4
        },
        "Si": {
          "min": 0.15,
          "max": 0.5
        },
        "Cr": {
          "min": 3.0,
          "max": 3.75
        },
        "Ni": {
          "min": 0.0,
          "max": 0.3
        },
        "W": {
          "min": 8.5,
          "max": 10.0
        },
        "V": {
          "min": 0.3,
          "max": 0.6
        }
      }
    },
    {
      "type": "H22",
      "uns_number": "T20822",
      "chemical_composition_percent": {
        "C": {
          "min": 0.3,
          "max": 0.4
        },
        "Mn": {
          "min": 0.15,
          "max": 0.4
        },
        "Si": {
          "min": 0.15,
          "max": 0.4
        },
        "Cr": {
          "min": 1.75,
          "max": 3.75
        },
        "Ni": {
          "min": 0.0,
          "max": 0.3
        },
        "W": {
          "min": 10.0,
          "max": 11.75
        },
        "V": {
          "min": 0.25,
          "max": 0.5
        }
      }
    },
    {
      "type": "H23",
      "uns_number": "T20823",
      "chemical_composition_percent": {
        "C": {
          "min": 0.25,
          "max": 0.35
        },
        "Mn": {
          "min": 0.15,
          "max": 0.4
        },
        "Si": {
          "min": 0.15,
          "max": 0.6
        },
        "Cr": {
          "min": 11.0,
          "max": 12.75
        },
        "Ni": {
          "min": 0.0,
          "max": 0.3
        },
        "W": {
          "min": 11.0,
          "max": 12.75
        },
        "V": {
          "min": 0.75,
          "max": 1.25
        }
      }
    },
    {
      "type": "H24",
      "uns_number": "T20824",
      "chemical_composition_percent": {
        "C": {
          "min": 0.42,
          "max": 0.53
        },
        "Mn": {
          "min": 0.15,
          "max": 0.4
        },
        "Si": {
          "min": 0.15,
          "max": 0.4
        },
        "Cr": {
          "min": 2.5,
          "max": 3.5
        },
        "Ni": {
          "min": 0.0,
          "max": 0.3
        },
        "W": {
          "min": 14.0,
          "max": 16.0
        },
        "V": {
          "min": 0.4,
          "max": 0.6
        }
      }
    },
    {
      "type": "H25",
      "uns_number": "T20825",
      "chemical_composition_percent": {
        "C": {
          "min": 0.22,
          "max": 0.32
        },
        "Mn": {
          "min": 0.15,
          "max": 0.4
        },
        "Si": {
          "min": 0.15,
          "max": 0.4
        },
        "Cr": {
          "min": 3.75,
          "max": 4.5
        },
        "Ni": {
          "min": 0.0,
          "max": 0.3
        },
        "W": {
          "min": 14.0,
          "max": 16.0
        },
        "V": {
          "min": 0.4,
          "max": 0.6
        }
      }
    },
    {
      "type": "H26",
      "uns_number": "T20826",
      "chemical_composition_percent": {
        "C": {
          "min": 0.45,
          "max": 0.55
        },
        "Mn": {
          "min": 0.15,
          "max": 0.4
        },
        "Si": {
          "min": 0.15,
          "max": 0.4
        },
        "Cr": {
          "min": 3.75,
          "max": 4.5
        },
        "Ni": {
          "min": 0.0,
          "max": 0.3
        },
        "W": {
          "min": 17.25,
          "max": 19.0
        },
        "V": {
          "min": 0.75,
          "max": 1.25
        }
      }
    },
    {
      "type": "H42",
      "uns_number": "T20842",
      "chemical_composition_percent": {
        "C": {
          "min": 0.55,
          "max": 0.7
        },
        "Mn": {
          "min": 0.15,
          "max": 0.4
        },
        "Cr": {
          "min": 3.75,
          "max": 4.5
        },
        "Ni": {
          "min": 0.0,
          "max": 0.3
        },
        "Mo": {
          "min": 4.5,
          "max": 5.5
        },
        "W": {
          "min": 5.5,
          "max": 6.75
        },
        "V": {
          "min": 1.75,
          "max": 2.2
        }
      }
    },
    {
      "type": "A2",
      "uns_number": "T30102",
      "chemical_composition_percent": {
        "C": {
          "min": 0.95,
          "max": 1.05
        },
        "Mn": {
          "min": 0.0,
          "max": 1.0
        },
        "Si": {
          "min": 0.0,
          "max": 0.5
        },
        "Cr": {
          "min": 4.75,
          "max": 5.5
        },
        "Ni": {
          "min": 0.0,
          "max": 0.3
        },
        "Mo": {
          "min": 0.9,
          "max": 1.4
        },
        "V": {
          "min": 0.15,
          "max": 0.5
        }
      }
    },
    {
      "type": "A3",
      "uns_number": "T30103",
      "chemical_composition_percent": {
        "C": {
          "min": 1.2,
          "max": 1.3
        },
        "Mn": {
          "min": 0.4,
          "max": 0.6
        },
        "Si": {
          "min": 0.0,
          "max": 0.5
        },
        "Cr": {
          "min": 4.75,
          "max": 5.5
        },
        "Ni": {
          "min": 0.0,
          "max": 0.3
        },
        "Mo": {
          "min": 0.9,
          "max": 1.4
        },
        "V": {
          "min": 0.8,
          "max": 1.4
        }
      }
    },
    {
      "type": "A4",
      "uns_number": "T30104",
      "chemical_composition_percent": {
        "C": {
          "min": 0.95,
          "max": 1.05
        },
        "Mn": {
          "min": 1.8,
          "max": 2.2
        },
        "Si": {
          "min": 0.0,
          "max": 0.5
        },
        "Cr": {
          "min": 0.9,
          "max": 2.2
        },
        "Ni": {
          "min": 0.0,
          "max": 0.3
        },
        "Mo": {
          "min": 0.9,
          "max": 1.4
        }
      }
    },
    {
      "type": "A6",
      "uns_number": "T30106",
      "chemical_composition_percent": {
        "C": {
          "min": 0.65,
          "max": 0.75
        },
        "Mn": {
          "min": 1.8,
          "max": 2.5
        },
        "Si": {
          "min": 0.0,
          "max": 0.5
        },
        "Cr": {
          "min": 0.9,
          "max": 1.2
        },
        "Ni": {
          "min": 0.0,
          "max": 0.3
        },
        "Mo": {
          "min": 0.9,
          "max": 1.4
        }
      }
    },
    {
      "type": "A7",
      "uns_number": "T30107",
      "chemical_composition_percent": {
        "C": {
          "min": 2.0,
          "max": 2.85
        },
        "Mn": {
          "min": 0.0,
          "max": 0.8
        },
        "Si": {
          "min": 0.0,
          "max": 0.5
        },
        "Cr": {
          "min": 5.0,
          "max": 5.75
        },
        "Ni": {
          "min": 0.0,
          "max": 0.3
        },
        "Mo": {
          "min": 0.9,
          "max": 1.4
        },
        "W": {
          "min": 0.5,
          "max": 1.5
        },
        "V": {
          "min": 3.9,
          "max": 5.15
        }
      }
    },
    {
      "type": "A8",
      "uns_number": "T30108",
      "chemical_composition_percent": {
        "C": {
          "min": 0.5,
          "max": 0.6
        },
        "Mn": {
          "min": 0.0,
          "max": 0.5
        },
        "Si": {
          "min": 0.75,
          "max": 1.1
        },
        "Cr": {
          "min": 4.75,
          "max": 5.5
        },
        "Ni": {
          "min": 0.0,
          "max": 0.3
        },
        "Mo": {
          "min": 1.15,
          "max": 1.65
        },
        "W": {
          "min": 1.0,
          "max": 1.5
        }
      }
    },
    {
      "type": "A9",
      "uns_number": "T30109",
      "chemical_composition_percent": {
        "C": {
          "min": 0.45,
          "max": 0.55
        },
        "Mn": {
          "min": 0.0,
          "max": 0.5
        },
        "Si": {
          "min": 0.95,
          "max": 1.15
        },
        "Cr": {
          "min": 4.75,
          "max": 5.5
        },
        "Ni": {
          "min": 1.25,
          "max": 1.75
        },
        "Mo": {
          "min": 1.3,
          "max": 180.0
        },
        "V": {
          "min": 0.8,
          "max": 1.4
        }
      }
    },
    {
      "type": "A10",
      "uns_number": "T30110",
      "chemical_composition_percent": {
        "C": {
          "min": 1.25,
          "max": 1.5
        },
        "Mn": {
          "min": 1.6,
          "max": 2.1
        },
        "Si": {
          "min": 1.0,
          "max": 1.5
        },
        "Ni": {
          "min": 1.55,
          "max": 2.05
        },
        "Mo": {
          "min": 1.25,
          "max": 1.75
        }
      }
    },
    {
      "type": "D2",
      "uns_number": "T30402",
      "chemical_composition_percent": {
        "C": {
          "min": 1.4,
          "max": 1.6
        },
        "Mn": {
          "min": 0.0,
          "max": 0.6
        },
        "Si": {
          "min": 0.0,
          "max": 0.6
        },
        "Cr": {
          "min": 11.0,
          "max": 13.0
        },
        "Ni": {
          "min": 0.0,
          "max": 0.3
        },
        "Mo": {
          "min": 0.7,
          "max": 1.2
        },
        "V": {
          "min": 0.0,
          "max": 1.1
        }
      }
    },
    {
      "type": "D3",
      "uns_number": "T30403",
      "chemical_composition_percent": {
        "C": {
          "min": 2.0,
          "max": 2.35
        },
        "Mn": {
          "min": 0.0,
          "max": 0.6
        },
        "Si": {
          "min": 0.0,
          "max": 0.6
        },
        "Cr": {
          "min": 11.0,
          "max": 13.5
        },
        "Ni": {
          "min": 0.0,
          "max": 0.3
        },
        "W": {
          "min": 0.0,
          "max": 1.0
        },
        "V": {
          "min": 0.0,
          "max": 1.0
        }
      }
    },
    {
      "type": "D4",
      "uns_number": "T30404",
      "chemical_composition_percent": {
        "C": {
          "min": 2.05,
          "max": 2.4
        },
        "Mn": {
          "min": 0.0,
          "max": 0.6
        },
        "Si": {
          "min": 0.0,
          "max": 0.6
        },
        "Cr": {
          "min": 11.0,
          "max": 13.0
        },
        "Ni": {
          "min": 0.0,
          "max": 0.3
        },
        "Mo": {
          "min": 0.7,
          "max": 1.2
        },
        "V": {
          "min": 0.0,
          "max": 1.0
        }
      }
    },
    {
      "type": "D5",
      "uns_number": "T30405",
      "chemical_composition_percent": {
        "C": {
          "min": 1.4,
          "max": 1.6
        },
        "Mn": {
          "min": 0.0,
          "max": 0.6
        },
        "Si": {
          "min": 0.0,
          "max": 0.6
        },
        "Cr": {
          "min": 11.0,
          "max": 13.0
        },
        "Ni": {
          "min": 0.0,
          "max": 0.3
        },
        "Mo": {
          "min": 0.7,
          "max": 1.2
        },
        "V": {
          "min": 0.0,
          "max": 1.0
        },
        "Co": {
          "min": 2.5,
          "max": 3.5
        }
      }
    },
    {
      "type": "D7",
      "uns_number": "T30407",
      "chemical_composition_percent": {
        "C": {
          "min": 2.15,
          "max": 2.5
        },
        "Mn": {
          "min": 0.0,
          "max": 0.6
        },
        "Si": {
          "min": 0.0,
          "max": 0.6
        },
        "Cr": {
          "min": 11.5,
          "max": 13.5
        },
        "Ni": {
          "min": 0.0,
          "max": 0.3
        },
        "Mo": {
          "min": 0.7,
          "max": 1.2
        },
        "V": {
          "min": 3.8,
          "max": 4.4
        }
      }
    },
    {
      "type": "O1",
      "uns_number": "T31501",
      "chemical_composition_percent": {
        "C": {
          "min": 0.85,
          "max": 1.0
        },
        "Mn": {
          "min": 1.0,
          "max": 1.4
        },
        "Si": {
          "min": 0.0,
          "max": 0.5
        },
        "Cr": {
          "min": 0.4,
          "max": 0.6
        },
        "Ni": {
          "min": 0.0,
          "max": 0.3
        },
        "W": {
          "min": 0.4,
          "max": 0.6
        },
        "V": {
          "min": 0.0,
          "max": 0.3
        }
      }
    },
    {
      "type": "O2",
      "uns_number": "T31502",
      "chemical_composition_percent": {
        "C": {
          "min": 0.85,
          "max": 0.95
        },
        "Mn": {
          "min": 1.4,
          "max": 1.8
        },
        "Si": {
          "min": 0.0,
          "max": 0.5
        },
        "Cr": {
          "min": 0.0,
          "max": 0.5
        },
        "Ni": {
          "min": 0.0,
          "max": 0.3
        },
        "Mo": {
          "min": 0.0,
          "max": 0.3
        },
        "V": {
          "min": 0.0,
          "max": 0.3
        }
      }
    },
    {
      "type": "O6",
      "uns_number": "T31506",
      "chemical_composition_percent": {
        "C": {
          "min": 1.25,
          "max": 1.55
        },
        "Mn": {
          "min": 0.3,
          "max": 1.1
        },
        "Si": {
          "min": 0.55,
          "max": 1.5
        },
        "Cr": {
          "min": 0.0,
          "max": 0.3
        },
        "Ni": {
          "min": 0.0,
          "max": 0.3
        },
        "Mo": {
          "min": 0.2,
          "max": 0.3
        }
      }
    },
    {
      "type": "O7",
      "uns_number": "T31507",
      "chemical_composition_percent": {
        "C": {
          "min": 1.1,
          "max": 1.3
        },
        "Mn": {
          "min": 0.0,
          "max": 1.0
        },
        "Si": {
          "min": 0.0,
          "max": 0.6
        },
        "Cr": {
          "min": 0.35,
          "max": 0.85
        },
        "Ni": {
          "min": 0.0,
          "max": 0.3
        },
        "Mo": {
          "min": 0.0,
          "max": 0.3
        },
        "W": {
          "min": 1.0,
          "max": 2.0
        },
        "V": {
          "min": 0.0,
          "max": 0.4
        }
      }
    },
    {
      "type": "S1",
      "uns_number": "T41901",
      "chemical_composition_percent": {
        "C": {
          "min": 0.4,
          "max": 0.55
        },
        "Mn": {
          "min": 0.1,
          "max": 0.4
        },
        "Si": {
          "min": 0.15,
          "max": 1.2
        },
        "Cr": {
          "min": 1.0,
          "max": 1.8
        },
        "Ni": {
          "min": 0.0,
          "max": 0.3
        },
        "Mo": {
          "min": 0.0,
          "max": 0.5
        },
        "W": {
          "min": 1.5,
          "max": 3.0
        },
        "V": {
          "min": 0.15,
          "max": 0.3
        }
      }
    },
    {
      "type": "S2",
      "uns_number": "T41902",
      "chemical_composition_percent": {
        "C": {
          "min": 0.4,
          "max": 0.55
        },
        "Mn": {
          "min": 0.3,
          "max": 0.5
        },
        "Si": {
          "min": 0.9,
          "max": 1.2
        },
        "Ni": {
          "min": 0.0,
          "max": 0.3
        },
        "Mo": {
          "min": 0.3,
          "max": 0.6
        },
        "V": {
          "min": 0.0,
          "max": 0.5
        }
      }
    },
    {
      "type": "S5",
      "uns_number": "T41905",
      "chemical_composition_percent": {
        "C": {
          "min": 0.5,
          "max": 0.65
        },
        "Mn": {
          "min": 0.6,
          "max": 1.0
        },
        "Si": {
          "min": 1.75,
          "max": 2.25
        },
        "Cr": {
          "min": 0.0,
          "max": 0.5
        },
        "Mo": {
          "min": 0.2,
          "max": 1.35
        },
        "V": {
          "min": 0.0,
          "max": 0.35
        }
      }
    },
    {
      "type": "S6",
      "uns_number": "T41906",
      "chemical_composition_percent": {
        "C": {
          "min": 0.4,
          "max": 0.5
        },
        "Mn": {
          "min": 1.2,
          "max": 1.5
        },
        "Si": {
          "min": 2.0,
          "max": 2.5
        },
        "Cr": {
          "min": 1.2,
          "max": 1.5
        },
        "Mo": {
          "min": 0.3,
          "max": 0.5
        },
        "V": {
          "min": 0.2,
          "max": 0.4
        }
      }
    },
    {
      "type": "S7",
      "uns_number": "T41907",
      "chemical_composition_percent": {
        "C": {
          "min": 0.45,
          "max": 0.55
        },
        "Mn": {
          "min": 0.2,
          "max": 0.9
        },
        "Si": {
          "min": 0.2,
          "max": 1.0
        },
        "Cr": {
          "min": 3.0,
          "max": 3.5
        },
        "Mo": {
          "min": 1.3,
          "max": 1.8
        },
        "V": {
          "min": 0.2,
          "max": 0.3
        }
      }
    },
    {
      "type": "L2",
      "uns_number": "T61202",
      "chemical_composition_percent": {
        "C": {
          "min": 0.45,
          "max": 1.0
        },
        "Mn": {
          "min": 0.1,
          "max": 0.9
        },
        "Si": {
          "min": 0.0,
          "max": 0.5
        },
        "Cr": {
          "min": 0.7,
          "max": 1.2
        },
        "Mo": {
          "min": 0.0,
          "max": 0.25
        },
        "V": {
          "min": 0.1,
          "max": 0.3
        }
      }
    },
    {
      "type": "L6",
      "uns_number": "T61206",
      "chemical_composition_percent": {
        "C": {
          "min": 0.65,
          "max": 0.75
        },
        "Mn": {
          "min": 0.25,
          "max": 0.8
        },
        "Si": {
          "min": 0.0,
          "max": 0.5
        },
        "Cr": {
          "min": 0.6,
          "max": 1.2
        },
        "Ni": {
          "min": 1.25,
          "max": 2.0
        },
        "Mo": {
          "min": 0.0,
          "max": 0.5
        },
        "V": {
          "min": 0.2,
          "max": 0.3
        }
      }
    },
    {
      "type": "P2",
      "uns_number": "T51602",
      "chemical_composition_percent": {
        "C": {
          "min": 0.0,
          "max": 0.1
        },
        "Mn": {
          "min": 0.1,
          "max": 0.4
        },
        "Si": {
          "min": 0.1,
          "max": 0.4
        },
        "Cr": {
          "min": 0.75,
          "max": 1.25
        },
        "Ni": {
          "min": 0.1,
          "max": 0.5
        },
        "Mo": {
          "min": 0.15,
          "max": 0.4
        }
      }
    },
    {
      "type": "P3",
      "uns_number": "T51603",
      "chemical_composition_percent": {
        "C": {
          "min": 0.0,
          "max": 0.1
        },
        "Mn": {
          "min": 0.2,
          "max": 0.6
        },
        "Si": {
          "min": 0.0,
          "max": 0.4
        },
        "Cr": {
          "min": 0.4,
          "max": 0.75
        },
        "Ni": {
          "min": 1.0,
          "max": 1.5
        }
      }
    },
    {
      "type": "P4",
      "uns_number": "T51604",
      "chemical_composition_percent": {
        "C": {
          "min": 0.0,
          "max": 0.12
        },
        "Mn": {
          "min": 0.2,
          "max": 0.6
        },
        "Si": {
          "min": 0.1,
          "max": 0.4
        },
        "Cr": {
          "min": 4.0,
          "max": 5.25
        },
        "Mo": {
          "min": 0.4,
          "max": 1.0
        }
      }
    },
    {
      "type": "P5",
      "uns_number": "T51605",
      "chemical_composition_percent": {
        "C": {
          "min": 0.0,
          "max": 0.1
        },
        "Mn": {
          "min": 0.2,
          "max": 0.6
        },
        "Si": {
          "min": 0.0,
          "max": 0.4
        },
        "Cr": {
          "min": 2.0,
          "max": 2.5
        },
        "Ni": {
          "min": 0.0,
          "max": 0.35
        }
      }
    },
    {
      "type": "P6",
      "uns_number": "T51606",
      "chemical_composition_percent": {
        "C": {
          "min": 0.05,
          "max": 0.15
        },
        "Mn": {
          "min": 0.35,
          "max": 0.7
        },
        "Si": {
          "min": 0.1,
          "max": 0.4
        },
        "Cr": {
          "min": 1.25,
          "max": 1.75
        },
        "Ni": {
          "min": 3.25,
          "max": 3.75
        }
      }
    },
    {
      "type": "P20",
      "uns_number": "T51620",
      "chemical_composition_percent": {
        "C": {
          "min": 0.28,
          "max": 0.4
        },
        "Mn": {
          "min": 0.6,
          "max": 1.0
        },
        "Si": {
          "min": 0.2,
          "max": 0.8
        },
        "Cr": {
          "min": 1.4,
          "max": 2.0
        },
        "Mo": {
          "min": 0.3,
          "max": 0.55
        }
      }
    },
    {
      "type": "P21",
      "uns_number": "T51621",
      "chemical_composition_percent": {
        "C": {
          "min": 0.18,
          "max": 0.22
        },
        "Mn": {
          "min": 0.2,
          "max": 0.4
        },
        "Si": {
          "min": 0.2,
          "max": 0.4
        },
        "Cr": {
          "min": 0.0,
          "max": 0.5
        },
        "Ni": {
          "min": 3.9,
          "max": 4.25
        },
        "V": {
          "min": 0.15,
          "max": 0.25
        },
        "Co": {
          "min": 1.05,
          "max": 1.25
        }
      }
    },
    {
      "type": "W1",
      "uns_number": "T72301",
      "chemical_composition_percent": {
        "C": {
          "min": 0.7,
          "max": 1.5
        },
        "Mn": {
          "min": 0.1,
          "max": 0.4
        },
        "Si": {
          "min": 0.1,
          "max": 0.4
        },
        "Cr": {
          "min": 0.0,
          "max": 0.15
        },
        "Ni": {
          "min": 0.0,
          "max": 0.2
        },
        "Mo": {
          "min": 0.0,
          "max": 0.1
        },
        "W": {
          "min": 0.0,
          "max": 0.15
        },
        "V": {
          "min": 0.0,
          "max": 0.1
        }
      }
    },
    {
      "type": "W2",
      "uns_number": "T72302",
      "chemical_composition_percent": {
        "C": {
          "min": 0.85,
          "max": 1.5
        },
        "Mn": {
          "min": 0.1,
          "max": 0.4
        },
        "Si": {
          "min": 0.1,
          "max": 0.4
        },
        "Cr": {
          "min": 0.0,
          "max": 0.15
        },
        "Ni": {
          "min": 0.0,
          "max": 0.2
        },
        "Mo": {
          "min": 0.0,
          "max": 0.1
        },
        "W": {
          "min": 0.0,
          "max": 0.15
        },
        "V": {
          "min": 0.15,
          "max": 0.35
        }
      }
    },
    {
      "type": "W5",
      "uns_number": "T72305",
      "chemical_composition_percent": {
        "C": {
          "min": 1.05,
          "max": 1.15
        },
        "Mn": {
          "min": 0.1,
          "max": 0.4
        },
        "Si": {
          "min": 0.1,
          "max": 0.4
        },
        "Cr": {
          "min": 0.4,
          "max": 0.6
        },
        "Ni": {
          "min": 0.0,
          "max": 0.2
        },
        "Mo": {
          "min": 0.0,
          "max": 0.1
        },
        "W": {
          "min": 0.0,
          "max": 0.15
        },
        "V": {
          "min": 0.0,
          "max": 0.1
        }
      }
    }
  ],
  "table_subtitle": "Wrought tool steels — AISI / UNS composition limits"
}
