Repository: zakhovalkopavel/thermal-software

# Metal-data sources

- `raw-tables/` — OCR / transcribed property and composition tables (ASM Handbook Vol. 1,
  Abu-Eishah 2001 pure-metal λ fits). Kept verbatim as the synthesis input.
- `metal-conductivity-abu-eishah.json` — join file generated by `make metal-data-build`
  from the pure-metal tables (fed into compound-data).

Processed output: `shared/processed/metal-data/`. Spec: `docs/scripts/METAL_DATA_SPEC.md`.

File: shared/sources/metal-data/raw-tables/tool_steel_composition_obsolete.json
{
  "source": "ASM Handbook (2005), Volume 1: Properties and Selection: Irons, Steels, and High-Performance Alloys",
  "ref": "AsmHandbook2005Vol1",
  "table_title": "Table 3 Compositions of tool steels no longer in common use",
  "printed_pages": {
    "start": 1171,
    "end": 1171
  },
  "pdf_pages": {
    "start": 45,
    "end": 45
  },
  "units": {
    "composition": "wt%"
  },
  "notes": [
    "OCR via page-ocr (Surya); composition ranges preserved as min/max where printed."
  ],
  "data": [
    {
      "type": "M6",
      "chemical_composition_percent": {
        "C": 0.8,
        "W": 4.25,
        "Mo": 5.0,
        "Cr": 4.0,
        "V": 1.5,
        "Other": "12.00 Co"
      }
    },
    {
      "type": "M8",
      "chemical_composition_percent": {
        "C": 0.8,
        "W": 5.0,
        "Mo": 5.0,
        "Cr": 4.0,
        "V": 1.5,
        "Other": "1.25 Nb"
      }
    },
    {
      "type": "M15",
      "chemical_composition_percent": {
        "C": 1.5,
        "W": 6.5,
        "Mo": 3.5,
        "Cr": 4.0,
        "V": 5.0,
        "Other": "5.00 Co"
      }
    },
    {
      "type": "M45",
      "chemical_composition_percent": {
        "C": 1.25,
        "W": 8.0,
        "Mo": 5.0,
        "Cr": 4.25,
        "V": 1.6,
        "Other": "5.50 Co"
      }
    },
    {
      "type": "T3",
      "chemical_composition_percent": {
        "C": 1.05,
        "W": 18.0,
        "Cr": 4.0,
        "V": 3.0
      }
    },
    {
      "type": "T7",
      "chemical_composition_percent": {
        "C": 0.75,
        "W": 14.0,
        "Cr": 4.0,
        "V": 2.0
      }
    },
    {
      "type": "T9",
      "chemical_composition_percent": {
        "C": 1.2,
        "W": 18.0,
        "Cr": 4.0,
        "V": 4.0
      }
    },
    {
      "type": "H15",
      "chemical_composition_percent": {
        "C": 0.4,
        "Mo": 5.0,
        "Cr": 5.0
      }
    },
    {
      "type": "H16",
      "chemical_composition_percent": {
        "C": 0.55,
        "W": 7.0,
        "Cr": 7.0
      }
    },
    {
      "type": "H20",
      "chemical_composition_percent": {
        "C": 0.35,
        "W": 9.0,
        "Cr": 2.0
      }
    },
    {
      "type": "H41",
      "chemical_composition_percent": {
        "C": 0.65,
        "W": 1.5,
        "Mo": 8.0,
        "Cr": 4.0,
        "V": 1.0
      }
    },
    {
      "type": "H43",
      "chemical_composition_percent": {
        "C": 0.55,
        "Mo": 8.0,
        "Cr": 4.0,
        "V": 2.0
      }
    },
    {
      "type": "D1",
      "chemical_composition_percent": {
        "C": 1.0,
        "Mo": 1.0,
        "Cr": 12.0
      }
    },
    {
      "type": "A5",
      "chemical_composition_percent": {
        "C": 1.0,
        "Mo": 1.0,
        "Cr": 1.0,
        "Other": "3.00 Mn"
      }
    },
    {
      "type": "S3",
      "chemical_composition_percent": {
        "C": 0.5,
        "W": 1.0,
        "Cr": 0.74
      }
    },
    {
      "type": "S4",
      "chemical_composition_percent": {
        "C": 0.55,
        "Other": "2.00 Si, 0.80 Mn"
      }
    },
    {
      "type": "P1",
      "chemical_composition_percent": {
        "C": 0.1
      }
    },
    {
      "type": "L1",
      "chemical_composition_percent": {
        "C": 1.0,
        "Cr": 1.25
      }
    },
    {
      "type": "L3",
      "chemical_composition_percent": {
        "C": 1.0,
        "Cr": 1.5,
        "V": 0.2
      }
    },
    {
      "type": "L4",
      "chemical_composition_percent": {
        "C": 1.0,
        "Cr": 1.5,
        "V": 0.25,
        "Other": "0.60 Mn"
      }
    },
    {
      "type": "L5",
      "chemical_composition_percent": {
        "C": 1.0,
        "Mo": 0.25,
        "Cr": 1.0,
        "Other": "1.00 Mn"
      }
    },
    {
      "type": "L7",
      "chemical_composition_percent": {
        "C": 1.0,
        "Mo": 0.4,
        "Cr": 1.4,
        "Other": "0.35 Mn"
      }
    },
    {
      "type": "F1",
      "chemical_composition_percent": {
        "C": 1.0,
        "W": 1.25
      }
    },
    {
      "type": "F2",
      "chemical_composition_percent": {
        "C": 1.25,
        "W": 3.5
      }
    },
    {
      "type": "F3",
      "chemical_composition_percent": {
        "C": 1.25,
        "W": 3.5,
        "Cr": 0.75
      }
    },
    {
      "type": "W3",
      "chemical_composition_percent": {
        "C": 1.0,
        "V": 0.5
      }
    },
    {
      "type": "W4",
      "chemical_composition_percent": {
        "C": "0.60/1.40(b)",
        "Cr": 0.25
      }
    },
    {
      "type": "W6",
      "chemical_composition_percent": {
        "C": 1.0,
        "Cr": 0.25,
        "V": 0.25
      }
    },
    {
      "type": "W7",
      "chemical_composition_percent": {
        "C": 1.0,
        "Cr": 0.5,
        "V": 0.2
      }
    }
  ]
}

File: shared/sources/metal-data/raw-tables/tools_steel_thermal_conductivity.json
{
  "source": "ASM Handbook (2005), Volume 1: Properties and Selection: Irons, Steels, and High-Performance Alloys",
  "table_title": "Table 12 Thermal conductivity of selected tool steels",
  "units": {
    "thermal_conductivity": "W/m * K",
    "temperature": "°C"
  },
  "data": [
    {
      "type": "W1",
      "values": {
        "95": 48.3,
        "260": 41.5,
        "400": 38.1,
        "540": 34.6,
        "675": 29.4,
        "815": 24.2
      }
    },
    {
      "type": "H11",
      "values": {
        "95": 42.2,
        "260": 36.3,
        "400": 33.4,
        "540": 31.5,
        "675": 30.1,
        "815": 28.6
      }
    },
    {
      "type": "H13",
      "values": {
        "215": 28.6,
        "350": 28.4,
        "475": 28.4,
        "605": 28.7
      }
    },
    {
      "type": "H21",
      "values": {
        "95": 27.0,
        "260": 29.8,
        "400": 29.8,
        "540": 29.4,
        "675": 29.1
      }
    },
    {
      "type": "T1",
      "values": {
        "95": 19.9,
        "260": 21.6,
        "400": 23.2,
        "540": 24.7
      }
    },
    {
      "type": "T15",
      "values": {
        "95": 20.9,
        "200": 24.1,
        "400": 25.4,
        "540": 26.3
      }
    },
    {
      "type": "M2",
      "values": {
        "95": 21.3,
        "200": 23.5,
        "400": 25.6,
        "540": 27.0,
        "675": 28.9
      }
    }
  ]
}

File: shared/sources/metal-data/raw-tables/former_sae_steel_composition.json (part 2 of 2)
{
      "sae_isi_number": "6115",
      "chemical_composition_percent": {
        "C": {
          "min": 0.1,
          "max": 0.2
        },
        "Mn": {
          "min": 0.3,
          "max": 0.6
        },
        "P_max": {
          "min": 0.0,
          "max": 0.04
        },
        "S_max": {
          "min": 0.0,
          "max": 0.05
        },
        "Si": {
          "min": 0.15,
          "max": 0.3
        },
        "Cr": {
          "min": 0.8,
          "max": 0.1
        }
      },
      "obsolescence_year": 1936
    },
    {
      "sae_isi_number": "6117",
      "chemical_composition_percent": {
        "C": {
          "min": 0.15,
          "max": 0.2
        },
        "Mn": {
          "min": 0.7,
          "max": 0.9
        },
        "P_max": {
          "min": 0.0,
          "max": 0.04
        },
        "S_max": {
          "min": 0.0,
          "max": 0.04
        },
        "Si": {
          "min": 0.2,
          "max": 0.35
        },
        "Cr": {
          "min": 0.7,
          "max": 0.9
        }
      },
      "aisi_number": "6117",
      "obsolescence_year": 1956
    },
    {
      "sae_isi_number": "6120",
      "chemical_composition_percent": {
        "C": {
          "min": 0.17,
          "max": 0.22
        },
        "Mn": {
          "min": 0.7,
          "max": 0.9
        },
        "P_max": {
          "min": 0.0,
          "max": 0.04
        },
        "S_max": {
          "min": 0.0,
          "max": 0.04
        },
        "Si": {
          "min": 0.2,
          "max": 0.35
        },
        "Cr": {
          "min": 0.7,
          "max": 0.9
        }
      },
      "aisi_number": "6120",
      "obsolescence_year": 1961
    },
    {
      "sae_isi_number": "6125",
      "chemical_composition_percent": {
        "C": {
          "min": 0.2,
          "max": 0.3
        },
        "Mn": {
          "min": 0.6,
          "max": 0.9
        },
        "P_max": {
          "min": 0.0,
          "max": 0.04
        },
        "S_max": {
          "min": 0.0,
          "max": 0.05
        },
        "Si": {
          "min": 0.15,
          "max": 0.3
        },
        "Cr": {
          "min": 0.8,
          "max": 0.1
        }
      },
      "obsolescence_year": 1936
    },
    {
      "sae_isi_number": "6130",
      "chemical_composition_percent": {
        "C": {
          "min": 0.25,
          "max": 0.35
        },
        "Mn": {
          "min": 0.6,
          "max": 0.9
        },
        "P_max": {
          "min": 0.0,
          "max": 0.04
        },
        "S_max": {
          "min": 0.0,
          "max": 0.05
        },
        "Si": {
          "min": 0.15,
          "max": 0.3
        },
        "Cr": {
          "min": 0.8,
          "max": 0.1
        }
      },
      "obsolescence_year": 1936
    },
    {
      "sae_isi_number": "6135",
      "chemical_composition_percent": {
        "C": {
          "min": 0.3,
          "max": 0.4
        },
        "Mn": {
          "min": 0.6,
          "max": 0.9
        },
        "P_max": {
          "min": 0.0,
          "max": 0.04
        },
        "S_max": {
          "min": 0.0,
          "max": 0.05
        },
        "Si": {
          "min": 0.15,
          "max": 0.3
        },
        "Cr": {
          "min": 0.8,
          "max": 0.1
        }
      },
      "obsolescence_year": 1941
    },
    {
      "sae_isi_number": "6140",
      "chemical_composition_percent": {
        "C": {
          "min": 0.35,
          "max": 0.45
        },
        "Mn": {
          "min": 0.6,
          "max": 0.9
        },
        "P_max": {
          "min": 0.0,
          "max": 0.04
        },
        "S_max": {
          "min": 0.0,
          "max": 0.05
        },
        "Si": {
          "min": 0.15,
          "max": 0.3
        },
        "Cr": {
          "min": 0.8,
          "max": 0.1
        }
      },
      "obsolescence_year": 1936
    },
    {
      "sae_isi_number": "6145",
      "chemical_composition_percent": {
        "C": {
          "min": 0.43,
          "max": 0.48
        },
        "Mn": {
          "min": 0.7,
          "max": 0.9
        },
        "P_max": {
          "min": 0.0,
          "max": 0.04
        },
        "S_max": {
          "min": 0.0,
          "max": 0.05
        },
        "Si": {
          "min": 0.2,
          "max": 0.35
        },
        "Cr": {
          "min": 0.8,
          "max": 0.1
        }
      },
      "aisi_number": "6145",
      "obsolescence_year": 1956
    },
    {
      "sae_isi_number": "6195",
      "chemical_composition_percent": {
        "C": {
          "min": 0.9,
          "max": 1.0
        },
        "Mn": {
          "min": 0.2,
          "max": 0.0
        },
        "P_max": {
          "min": 0.0,
          "max": 0.03
        },
        "S_max": {
          "min": 0.0,
          "max": 0.035
        },
        "Si": {
          "min": 0.15,
          "max": 0.3
        },
        "Cr": {
          "min": 0.8,
          "max": 0.1
        }
      },
      "obsolescence_year": 1936
    },
    {
      "sae_isi_number": "8632",
      "chemical_composition_percent": {
        "C": {
          "min": 0.3,
          "max": 0.35
        },
        "Mn": {
          "min": 0.7,
          "max": 0.9
        },
        "P_max": {
          "min": 0.0,
          "max": 0.04
        },
        "S_max": {
          "min": 0.0,
          "max": 0.04
        },
        "Si": {
          "min": 0.2,
          "max": 0.35
        },
        "Cr": {
          "min": 0.4,
          "max": 0.6
        },
        "Ni": {
          "min": 0.4,
          "max": 0.7
        },
        "Mo": {
          "min": 0.15,
          "max": 0.25
        }
      },
      "aisi_number": "8632",
      "obsolescence_year": 1951
    },
    {
      "sae_isi_number": "8635",
      "chemical_composition_percent": {
        "C": {
          "min": 0.33,
          "max": 0.38
        },
        "Mn": {
          "min": 0.75,
          "max": 1.0
        },
        "P_max": {
          "min": 0.0,
          "max": 0.04
        },
        "S_max": {
          "min": 0.0,
          "max": 0.04
        },
        "Si": {
          "min": 0.2,
          "max": 0.35
        },
        "Cr": {
          "min": 0.4,
          "max": 0.6
        },
        "Ni": {
          "min": 0.4,
          "max": 0.7
        },
        "Mo": {
          "min": 0.15,
          "max": 0.25
        }
      },
      "aisi_number": "8635",
      "obsolescence_year": 1956
    },
    {
      "sae_isi_number": "8641",
      "chemical_composition_percent": {
        "C": {
          "min": 0.38,
          "max": 0.43
        },
        "Mn": {
          "min": 0.75,
          "max": 1.0
        },
        "P_max": {
          "min": 0.0,
          "max": 0.04
        },
        "S": {
          "min": 0.04,
          "max": 0.06
        },
        "Si": {
          "min": 0.2,
          "max": 0.35
        },
        "Cr": {
          "min": 0.4,
          "max": 0.6
        },
        "Ni": {
          "min": 0.4,
          "max": 0.7
        },
        "Mo": {
          "min": 0.15,
          "max": 0.25
        }
      },
      "aisi_number": "8641",
      "obsolescence_year": 1956
    },
    {
      "sae_isi_number": "8653",
      "chemical_composition_percent": {
        "C": {
          "min": 0.5,
          "max": 0.56
        },
        "Mn": {
          "min": 0.75,
          "max": 1.0
        },
        "P_max": {
          "min": 0.0,
          "max": 0.04
        },
        "S_max": {
          "min": 0.0,
          "max": 0.04
        },
        "Si": {
          "min": 0.2,
          "max": 0.35
        },
        "Cr": {
          "min": 0.5,
          "max": 0.8
        },
        "Ni": {
          "min": 0.4,
          "max": 0.7
        },
        "Mo": {
          "min": 0.15,
          "max": 0.25
        }
      },
      "aisi_number": "8653",
      "obsolescence_year": 1956
    },
    {
      "sae_isi_number": "8647",
      "chemical_composition_percent": {
        "C": {
          "min": 0.45,
          "max": 0.5
        },
        "Mn": {
          "min": 0.75,
          "max": 1.0
        },
        "P_max": {
          "min": 0.0,
          "max": 0.04
        },
        "S_max": {
          "min": 0.0,
          "max": 0.04
        },
        "Si": {
          "min": 0.2,
          "max": 0.35
        },
        "Cr": {
          "min": 0.4,
          "max": 0.6
        },
        "Ni": {
          "min": 0.4,
          "max": 0.7
        },
        "Mo": {
          "min": 0.15,
          "max": 0.25
        }
      },
      "aisi_number": "8647",
      "obsolescence_year": 1948
    },
    {
      "sae_isi_number": "8715",
      "chemical_composition_percent": {
        "C": {
          "min": 0.13,
          "max": 0.18
        },
        "Mn": {
          "min": 0.7,
          "max": 0.9
        },
        "P_max": {
          "min": 0.0,
          "max": 0.04
        },
        "S_max": {
          "min": 0.0,
          "max": 0.04
        },
        "Si": {
          "min": 0.2,
          "max": 0.35
        },
        "Cr": {
          "min": 0.4,
          "max": 0.6
        },
        "Ni": {
          "min": 0.4,
          "max": 0.7
        },
        "Mo": {
          "min": 0.2,
          "max": 0.3
        }
      },
      "aisi_number": "8715",
      "obsolescence_year": 1956
    },
    {
      "sae_isi_number": "8717",
      "chemical_composition_percent": {
        "C": {
          "min": 0.15,
          "max": 0.2
        },
        "Mn": {
          "min": 0.7,
          "max": 0.9
        },
        "P_max": {
          "min": 0.0,
          "max": 0.04
        },
        "S_max": {
          "min": 0.0,
          "max": 0.04
        },
        "Si": {
          "min": 0.2,
          "max": 0.35
        },
        "Cr": {
          "min": 0.4,
          "max": 0.6
        },
        "Ni": {
          "min": 0.4,
          "max": 0.7
        },
        "Mo": {
          "min": 0.2,
          "max": 0.3
        }
      },
      "aisi_number": "8717",
      "obsolescence_year": 1956
    },
    {
      "sae_isi_number": "8719",
      "chemical_composition_percent": {
        "C": {
          "min": 0.18,
          "max": 0.23
        },
        "Mn": {
          "min": 0.6,
          "max": 0.8
        },
        "P_max": {
          "min": 0.0,
          "max": 0.04
        },
        "S_max": {
          "min": 0.0,
          "max": 0.04
        },
        "Si": {
          "min": 0.2,
          "max": 0.35
        },
        "Cr": {
          "min": 0.4,
          "max": 0.6
        },
        "Ni": {
          "min": 0.4,
          "max": 0.7
        },
        "Mo": {
          "min": 0.2,
          "max": 0.3
        }
      },
      "aisi_number": "8719",
      "obsolescence_year": 1952
    },
    {
      "sae_isi_number": "8735",
      "chemical_composition_percent": {
        "C": {
          "min": 0.33,
          "max": 0.38
        },
        "Mn": {
          "min": 0.75,
          "max": 1.0
        },
        "P_max": {
          "min": 0.0,
          "max": 0.04
        },
        "S_max": {
          "min": 0.0,
          "max": 0.04
        },
        "Si": {
          "min": 0.2,
          "max": 0.35
        },
        "Cr": {
          "min": 0.4,
          "max": 0.6
        },
        "Ni": {
          "min": 0.4,
          "max": 0.7
        },
        "Mo": {
          "min": 0.2,
          "max": 0.3
        }
      },
      "aisi_number": "8735",
      "uns_number": "G87350",
      "obsolescence_year": 1952
    },
    {
      "sae_isi_number": "8742",
      "chemical_composition_percent": {
        "C": {
          "min": 0.4,
          "max": 0.45
        },
        "Mn": {
          "min": 0.75,
          "max": 1.0
        },
        "P_max": {
          "min": 0.0,
          "max": 0.04
        },
        "S_max": {
          "min": 0.0,
          "max": 0.04
        },
        "Si": {
          "min": 0.2,
          "max": 0.35
        },
        "Cr": {
          "min": 0.4,
          "max": 0.6
        },
        "Ni": {
          "min": 0.4,
          "max": 0.7
        },
        "Mo": {
          "min": 0.2,
          "max": 0.3
        }
      },
      "aisi_number": "8742",
      "uns_number": "G87420",
      "obsolescence_year": 1964
    },
    {
      "sae_isi_number": "8745",
      "chemical_composition_percent": {
        "C": {
          "min": 0.43,
          "max": 0.48
        },
        "Mn": {
          "min": 0.75,
          "max": 1.0
        },
        "P_max": {
          "min": 0.0,
          "max": 0.04
        },
        "S_max": {
          "min": 0.0,
          "max": 0.04
        },
        "Si": {
          "min": 0.2,
          "max": 0.35
        },
        "Cr": {
          "min": 0.4,
          "max": 0.6
        },
        "Ni": {
          "min": 0.4,
          "max": 0.7
        },
        "Mo": {
          "min": 0.2,
          "max": 0.3
        }
      },
      "aisi_number": "8745",
      "obsolescence_year": 1953
    },
    {
      "sae_isi_number": "8750",
      "chemical_composition_percent": {
        "C": {
          "min": 0.48,
          "max": 0.53
        },
        "Mn": {
          "min": 0.75,
          "max": 1.0
        },
        "P_max": {
          "min": 0.0,
          "max": 0.04
        },
        "S_max": {
          "min": 0.0,
          "max": 0.04
        },
        "Si": {
          "min": 0.2,
          "max": 0.35
        },
        "Cr": {
          "min": 0.4,
          "max": 0.6
        },
        "Ni": {
          "min": 0.4,
          "max": 0.7
        },
        "Mo": {
          "min": 0.2,
          "max": 0.3
        }
      },
      "aisi_number": "8750",
      "obsolescence_year": 1956
    },
    {
      "sae_isi_number": "9250",
      "chemical_composition_percent": {
        "C": {
          "min": 0.45,
          "max": 0.55
        },
        "Mn": {
          "min": 0.6,
          "max": 0.9
        },
        "P_max": {
          "min": 0.0,
          "max": 0.04
        },
        "S_max": {
          "min": 0.0,
          "max": 0.04
        },
        "Si": {
          "min": 1.8,
          "max": 2.2
        }
      },
      "aisi_number": "9250",
      "obsolescence_year": 1941
    },
    {
      "sae_isi_number": "9255",
      "chemical_composition_percent": {
        "C": {
          "min": 0.51,
          "max": 0.59
        },
        "Mn": {
          "min": 0.7,
          "max": 0.95
        },
        "P_max": {
          "min": 0.0,
          "max": 0.035
        },
        "S_max": {
          "min": 0.0,
          "max": 0.04
        },
        "Si": {
          "min": 1.8,
          "max": 2.2
        }
      },
      "aisi_number": "9255",
      "uns_number": "G92550",
      "obsolescence_year": 1977
    },
    {
      "sae_isi_number": "9261",
      "chemical_composition_percent": {
        "C": {
          "min": 0.55,
          "max": 0.65
        },
        "Mn": {
          "min": 0.75,
          "max": 1.0
        },
        "P_max": {
          "min": 0.0,
          "max": 0.04
        },
        "S_max": {
          "min": 0.0,
          "max": 0.04
        },
        "Si": {
          "min": 1.8,
          "max": 2.2
        },
        "Cr": {
          "min": 0.1,
          "max": 0.25
        }
      },
      "aisi_number": "9261",
      "obsolescence_year": 1956
    },
    {
      "sae_isi_number": "9262",
      "chemical_composition_percent": {
        "C": {
          "min": 0.55,
          "max": 0.65
        },
        "Mn": {
          "min": 0.75,
          "max": 1.0
        },
        "P_max": {
          "min": 0.0,
          "max": 0.04
        },
        "S_max": {
          "min": 0.0,
          "max": 0.04
        },
        "Si": {
          "min": 1.8,
          "max": 2.2
        },
        "Cr": {
          "min": 0.25,
          "max": 0.4
        }
      },
      "aisi_number": "9262",
      "uns_number": "G92620",
      "obsolescence_year": 1961
    },
    {
      "sae_isi_number": "9315",
      "chemical_composition_percent": {
        "C": {
          "min": 0.13,
          "max": 0.18
        },
        "Mn": {
          "min": 0.45,
          "max": 0.65
        },
        "P_max": {
          "min": 0.0,
          "max": 0.025
        },
        "S_max": {
          "min": 0.0,
          "max": 0.025
        },
        "Si": {
          "min": 0.2,
          "max": 0.35
        },
        "Cr": {
          "min": 1.0,
          "max": 1.4
        },
        "Ni": {
          "min": 3.0,
          "max": 3.5
        },
        "Mo": {
          "min": 0.08,
          "max": 0.15
        }
      },
      "aisi_number": "E9315",
      "obsolescence_year": 1959
    },
    {
      "sae_isi_number": "9317",
      "chemical_composition_percent": {
        "C": {
          "min": 0.15,
          "max": 0.2
        },
        "Mn": {
          "min": 0.45,
          "max": 0.65
        },
        "P_max": {
          "min": 0.0,
          "max": 0.025
        },
        "S_max": {
          "min": 0.0,
          "max": 0.025
        },
        "Si": {
          "min": 0.2,
          "max": 0.35
        },
        "Cr": {
          "min": 1.0,
          "max": 1.4
        },
        "Ni": {
          "min": 3.0,
          "max": 3.5
        },
        "Mo": {
          "min": 0.08,
          "max": 0.15
        }
      },
      "aisi_number": "E9317",
      "obsolescence_year": 1959
    },
    {
      "sae_isi_number": "9437",
      "chemical_composition_percent": {
        "C": {
          "min": 0.35,
          "max": 0.4
        },
        "Mn": {
          "min": 0.9,
          "max": 1.2
        },
        "P_max": {
          "min": 0.0,
          "max": 0.04
        },
        "S_max": {
          "min": 0.0,
          "max": 0.04
        },
        "Si": {
          "min": 0.2,
          "max": 0.35
        },
        "Cr": {
          "min": 0.3,
          "max": 0.5
        },
        "Ni": {
          "min": 0.3,
          "max": 0.6
        },
        "Mo": {
          "min": 0.08,
          "max": 0.15
        }
      },
      "aisi_number": "9437",
      "obsolescence_year": 1950
    },
    {
      "sae_isi_number": "9440",
      "chemical_composition_percent": {
        "C": {
          "min": 0.38,
          "max": 0.43
        },
        "Mn": {
          "min": 0.9,
          "max": 1.2
        },
        "P_max": {
          "min": 0.0,
          "max": 0.04
        },
        "S_max": {
          "min": 0.0,
          "max": 0.04
        },
        "Si": {
          "min": 0.2,
          "max": 0.35
        },
        "Cr": {
          "min": 0.3,
          "max": 0.5
        },
        "Ni": {
          "min": 0.3,
          "max": 0.6
        },
        "Mo": {
          "min": 0.08,
          "max": 0.15
        }
      },
      "aisi_number": "9440",
      "obsolescence_year": 1950
    },
    {
      "sae_isi_number": "9442",
      "chemical_composition_percent": {
        "C": {
          "min": 0.4,
          "max": 0.45
        },
        "Mn": {
          "min": 0.9,
          "max": 1.2
        },
        "P_max": {
          "min": 0.0,
          "max": 0.04
        },
        "S_max": {
          "min": 0.0,
          "max": 0.04
        },
        "Si": {
          "min": 0.2,
          "max": 0.35
        },
        "Cr": {
          "min": 0.3,
          "max": 0.5
        },
        "Ni": {
          "min": 0.3,
          "max": 0.6
        },
        "Mo": {
          "min": 0.08,
          "max": 0.15
        }
      },
      "aisi_number": "9442",
      "obsolescence_year": 1950
    },
    {
      "sae_isi_number": "9445",
      "chemical_composition_percent": {
        "C": {
          "min": 0.43,
          "max": 0.48
        },
        "Mn": {
          "min": 0.9,
          "max": 1.2
        },
        "P_max": {
          "min": 0.0,
          "max": 0.04
        },
        "S_max": {
          "min": 0.0,
          "max": 0.04
        },
        "Si": {
          "min": 0.2,
          "max": 0.35
        },
        "Cr": {
          "min": 0.3,
          "max": 0.5
        },
        "Ni": {
          "min": 0.3,
          "max": 0.6
        },
        "Mo": {
          "min": 0.08,
          "max": 0.15
        }
      },
      "aisi_number": "9445",
      "obsolescence_year": 1950
    },
    {
      "sae_isi_number": "9447",
      "chemical_composition_percent": {
        "C": {
          "min": 0.45,
          "max": 0.5
        },
        "Mn": {
          "min": 0.9,
          "max": 1.2
        },
        "P_max": {
          "min": 0.0,
          "max": 0.04
        },
        "S_max": {
          "min": 0.0,
          "max": 0.04
        },
        "Si": {
          "min": 0.2,
          "max": 0.35
        },
        "Cr": {
          "min": 0.3,
          "max": 0.5
        },
        "Ni": {
          "min": 0.3,
          "max": 0.6
        },
        "Mo": {
          "min": 0.08,
          "max": 0.15
        }
      },
      "aisi_number": "9447",
      "obsolescence_year": 1950
    },
    {
      "sae_isi_number": "9747",
      "chemical_composition_percent": {
        "C": {
          "min": 0.45,
          "max": 0.5
        },
        "Mn": {
          "min": 0.5,
          "max": 0.8
        },
        "P_max": {
          "min": 0.0,
          "max": 0.04
        },
        "S_max": {
          "min": 0.0,
          "max": 0.04
        },
        "Si": {
          "min": 0.2,
          "max": 0.35
        },
        "Cr": "0:10-0.25",
        "Ni": {
          "min": 0.4,
          "max": 0.7
        },
        "Mo": {
          "min": 0.15,
          "max": 0.25
        }
      },
      "aisi_number": "9747",
      "obsolescence_year": 1950
    },
    {
      "sae_isi_number": "9763",
      "chemical_composition_percent": {
        "C": {
          "min": 0.6,
          "max": 0.67
        },
        "Mn": {
          "min": 0.5,
          "max": 0.8
        },
        "P_max": {
          "min": 0.0,
          "max": 0.04
        },
        "S_max": {
          "min": 0.0,
          "max": 0.04
        },
        "Si": {
          "min": 0.2,
          "max": 0.35
        },
        "Cr": {
          "min": 0.1,
          "max": 0.25
        },
        "Ni": {
          "min": 0.4,
          "max": 0.7
        },
        "Mo": {
          "min": 0.15,
          "max": 0.25
        }
      },
      "aisi_number": "9763",
      "obsolescence_year": 1950
    },
    {
      "sae_isi_number": "9840",
      "chemical_composition_percent": {
        "C": {
          "min": 0.38,
          "max": 0.43
        },
        "Mn": {
          "min": 0.7,
          "max": 0.9
        },
        "P_max": {
          "min": 0.0,
          "max": 0.04
        },
        "S_max": {
          "min": 0.0,
          "max": 0.04
        },
        "Si": {
          "min": 0.2,
          "max": 0.35
        },
        "Cr": {
          "min": 0.7,
          "max": 0.9
        },
        "Ni": {
          "min": 0.85,
          "max": 1.15
        },
        "Mo": {
          "min": 0.2,
          "max": 0.3
        }
      },
      "aisi_number": "9840",
      "uns_number": "G98400",
      "obsolescence_year": 1964
    },
    {
      "sae_isi_number": "9845",
      "chemical_composition_percent": {
        "C": {
          "min": 0.43,
          "max": 0.48
        },
        "Mn": {
          "min": 0.7,
          "max": 0.9
        },
        "P_max": {
          "min": 0.0,
          "max": 0.04
        },
        "S_max": {
          "min": 0.0,
          "max": 0.04
        },
        "Si": {
          "min": 0.2,
          "max": 0.35
        },
        "Cr": {
          "min": 0.7,
          "max": 0.9
        },
        "Ni": {
          "min": 0.85,
          "max": 1.15
        },
        "Mo": {
          "min": 0.2,
          "max": 0.3
        }
      },
      "aisi_number": "9845",
      "obsolescence_year": 1950
    },
    {
      "sae_isi_number": "9850",
      "chemical_composition_percent": {
        "C": {
          "min": 0.48,
          "max": 0.53
        },
        "Mn": {
          "min": 0.7,
          "max": 0.9
        },
        "P_max": {
          "min": 0.0,
          "max": 0.04
        },
        "S_max": {
          "min": 0.0,
          "max": 0.04
        },
        "Si": {
          "min": 0.2,
          "max": 0.35
        },
        "Cr": {
          "min": 0.7,
          "max": 0.9
        },
        "Ni": {
          "min": 0.85,
          "max": 1.15
        },
        "Mo": {
          "min": 0.2,
          "max": 0.3
        }
      },
      "aisi_number": "9850",
      "uns_number": "G98500",
      "obsolescence_year": 1961
    }
  ]
}
